Repository: YKgroup-HYU/wafermap_iiivwfmod

# wafermap_iiivwfmod

This is a repository to plot a wafer map.

Here is the requirement for the code.
- Import csv file in the `data` folder using Pandas
- Filter the table with the conditions below:  
  - Lot: AL810962
  - Wafer: D08
  - TestSite: IIIV_LMZC_IIIV230_JT100
- Plot X: `Row`, Y: `Column`, Z: `VpiL@0V [V.cm]` using [wafer map repo](https://github.com/dougthor42/wafer_map)
- Additional info.
  - die_size_X = 25870 um
  - die_size_Y = 13820 um
  - dia = 300000 um

File: data/Info_LMZ_AL810962.csv (part 1 of 36)
Lot,Wafer,Mask,OTEST,TestSite,Name,Date,Operator,Tester,Measurement PC,Analysis PC,Analysis user,Git Tag/Branch,Row,Column,DieLabel,FiberPower [dBm],Abs position x [mm],Abs position y [mm],Radial position [mm],Script ID,Script Version,ErrorFlag,Error description,Device length [um],Analysis Wavelength [nm],Dip Wavelength [nm],VpiL@0V [V.cm],Vpi@0V [V],VpiL@-2V [V.cm],Vpi@-2V [V],VpiL_v2.7@-2V [V.cm],Vpi_v2.7@-2V [V],VpiL_2.0Vpp [V.cm],Vpi_2.0Vpp [V],mean IL [dB],mean Deep [dB],mean Power ratio (higher part),mean Power imbalance,mean FSR [nm],mean RMSE spectral fit,Ajd. Rsquare PhaseFit,Date Flag
AL810962,D08,SIPP21e,OTESTv0_1,IIIV_LMZC_IIIV180_JT100,MZMCTE_LULAB_450_500,20191028_153035,ykim,OIO300,ICT0104063,ICT0121063,kim96,gh/349_SIPP21e_v0,0,2,(0|2),2.37,38.805,-6.49,39.3439719,process MZMScript version 2.9 - VpiL-analysis with small signal (SS)  Large signal (LS) with error flag,2.9,0,No error,500,1550,1538.7218,0.297184883,5.943697659,0.434213283,8.684265663,0.805722138,16.11444276,0.439271598,8.785431956,-3.377510836,-31.63198231,0.53969813,0.07939626,13.68479554,0.22358188,0.998294902,0
AL810962,D08,SIPP21e,OTESTv0_1,IIIV_LMZC_IIIV230_JT100,MZMCTE_LULAB_450_500,20191028_153035,ykim,OIO300,ICT0104063,ICT0121063,kim96,gh/349_SIPP21e_v0,0,4,(0|4),2.37,90.545,-6.07,90.74823373,process MZMScript version 2.9 - VpiL-analysis with small signal (SS)  Large signal (LS) with error flag,2.9,0,No error,500,1550,1547.1621,0.304096368,6.081927363,0.454717063,9.094341258,0.900975408,18.01950815,0.461190827,9.223816534,-4.292430883,-33.23700239,0.536778154,0.073556308,13.85321978,0.233412592,0.996976513,1
AL810962,D08,SIPP21e,OTESTv0_1,IIIV_LMZC_IIIV230_JT100,MZMCTE_LULAB_450_500,20191028_153035,ykim,OIO300,ICT0104063,ICT0121063,kim96,gh/349_SIPP21e_v0,0,2,(0|2),2.37,38.805,-6.07,39.27687519,process MZMScript version 2.9 - VpiL-analysis with small signal (SS)  Large signal (LS) with error flag,2.9,0,No error,500,1550,1546.6925,0.308343513,6.166870258,0.456341442,9.12682883,0.877541616,17.55083232,0.467350045,9.347000905,-3.860295608,-33.10458382,0.536011986,0.072023972,13.82785003,0.253476597,0.997227815,1
AL810962,D08,SIPP21e,OTESTv0_1,IIIV_LMZC_IIIV230_JT100,MZMCTE_LULAB_450_500,20191028_153035,ykim,OIO300,ICT0104063,ICT0121063,kim96,gh/349_SIPP21e_v0,0,-2,(0|-2),2.37,-64.675,-6.07,64.95922202,process MZMScript version 2.9 - VpiL-analysis with small signal (SS)  Large signal (LS) with error flag,2.9,0,No error,500,1550,1545.5828,0.310357791,6.20715583,0.471749387,9.434987741,0.9828478,19.656956,0.482048247,9.64096495,-4.01119283,-32.60420528,0.537579113,0.075158226,13.80574206,0.178587673,0.997387437,1
AL810962,D08,SIPP21e,OTESTv0_1,IIIV_LMZC_IIIV230_JT100,MZMCTE_LULAB_450_500,20191028_153035,ykim,OIO300,ICT0104063,ICT0121063,kim96,gh/349_SIPP21e_v0,-2,0,(-2|0),2.37,-12.935,-33.71,36.10648591,process MZMScript version 2.9 - VpiL-analysis with small signal (SS)  Large signal (LS) with error flag,2.9,0,No error,500,1550,1541.6889,0.308134854,6.162697089,0.470652262,9.413045234,0.995927129,19.91854259,0.480097453,9.601949069,-3.744989928,-32.83605563,0.535708895,0.07141779,13.75277816,0.208506063,0.998370909,1
AL810962,D08,SIPP21e,OTESTv0_1,IIIV_LMZC_IIIV180_JT100,MZMCTE_LULAB_450_500,20191028_153035,ykim,OIO300,ICT0104063,ICT0121063,kim96,gh/349_SIPP21e_v0,2,0,(2|0),2.37,-12.935,21.15,24.79186812,process MZMScript version 2.9 - VpiL-analysis with small signal (SS)  Large signal (LS) with error flag,2.9,0,No error,500,1550,1540.4383,0.305128136,6.10256272,0.446508085,8.930161691,0.83202252,16.6404504,0.454473309,9.08946618,-3.497825418,-32.10865478,0.537691261,0.075382522,13.7093993,0.20922159,0.996459298,0
AL810962,D08,SIPP21e,OTESTv0_1,IIIV_LMZC_IIIV180_JT100,MZMCTE_LULAB_450_500,20191028_153035,ykim,OIO300,ICT0104063,ICT0121063,kim96,gh/349_SIPP21e_v0,0,4,(0|4),2.37,90.545,-6.49,90.7772941,process MZMScript version 2.9 - VpiL-analysis with small signal (SS)  Large signal (LS) with error flag,2.9,0,No error,500,1550,1538.4018,0.299159342,5.983186846,0.434400922,8.68801844,0.792806661,15.85613323,0.441221833,8.824436669,-3.669604462,-31.75909716,0.540341461,0.080682921,13.71786246,0.200105578,0.997401881,0
AL810962,D08,SIPP21e,OTESTv0_1,IIIV_LMZC_IIIV180_JT100,MZMCTE_LULAB_450_500,20191028_153035,ykim,OIO300,ICT0104063,ICT0121063,kim96,gh/349_SIPP21e_v0,0,-2,(0|-2),2.37,-64.675,-6.49,64.99981327,process MZMScript version 2.9 - VpiL-analysis with small signal (SS)  Large signal (LS) with error flag,2.9,0,No error,500,1550,1548.5889,0.305512994,6.110259885,0.438977215,8.779544302,0.779507117,15.59014235,0.447403433,8.948068651,-4.098872809,-32.70314383,0.538297148,0.076594297,13.9064588,0.184053774,0.998691231,0
AL810962,D08,SIPP21e,OTESTv0_1,IIIV_LMZC_IIIV180_JT100,MZMCTE_LULAB_450_500,20191028_153035,ykim,OIO300,ICT0104063,ICT0121063,kim96,gh/349_SIPP21e_v0,-2,0,(-2|0),2.37,-12.935,-34.13,36.4989195,process MZMScript version 2.9 - VpiL-analysis with small signal (SS)  Large signal (LS) with error flag,2.9,0,No error,500,1550,1547.2245,0.304676492,6.093529831,0.448692937,8.973858749,0.850903468,17.01806935,0.458443346,9.168866916,-3.931514236,-32.70905325,0.536927422,0.073854845,13.87432763,0.22639815,0.99717049,0
AL810962,D08,SIPP21e,OTESTv0_1,IIIV_LMZC_IIIV130_JT100,MZMCTE_LULAB_450_500,20191028_153035,ykim,OIO300,ICT0104063,ICT0121063,kim96,gh/349_SIPP21e_v0,2,0,(2|0),2.37,-12.935,20.73,24.43454778,process MZMScript version 2.9 - VpiL-analysis with small signal (SS)  Large signal (LS) with error flag,2.9,0,No error,500,1550,1530.493,0.344313884,6.886277679,0.472946189,9.458923783,0.755010883,15.10021767,0.479669291,9.593385815,-3.416685874,-32.77631417,0.534415232,0.068830464,13.76106662,0.166907833,0.998305811,0
AL810962,D08,SIPP21e,OTESTv0_1,IIIV_LMZC_IIIV130_JT100,MZMCTE_LULAB_450_500,20191028_153035,ykim,OIO300,ICT0104063,ICT0121063,kim96,gh/349_SIPP21e_v0,0,4,(0|4),2.37,90.545,-6.91,90.80828776,process MZMScript version 2.9 - VpiL-analysis with small signal (SS)  Large signal (LS) with error flag,2.9,0,No error,500,1550,1530.8956,0.342960555,6.859211105,0.467307059,9.34614119,0.733108818,14.66217637,0.474308669,9.486173371,-3.822116185,-33.50927758,0.533495913,0.066991826,13.77530658,0.200416711,0.998777272,0
AL810962,D08,SIPP21e,OTESTv0_1,IIIV_LMZC_IIIV130_JT100,MZMCTE_LULAB_450_500,20191028_153035,ykim,OIO300,ICT0104063,ICT0121063,kim96,gh/349_SIPP21e_v0,0,2,(0|2),2.37,38.805,-6.91,39.41543004,process MZMScript version 2.9 - VpiL-analysis with small signal (SS)  Large signal (LS) with error flag,2.9,0,No error,500,1550,1541.5296,0.338068279,6.761365581,0.476508164,9.530163277,0.806960831,16.13921662,0.483871522,9.677430437,-3.293088516,-33.4375143,0.531788306,0.063576611,13.7133488,0.189539835,0.997945252,0
AL810962,D08,SIPP21e,OTESTv0_1,IIIV_LMZC_IIIV130_JT100,MZMCTE_LULAB_450_500,20191028_153035,ykim,OIO300,ICT0104063,ICT0121063,kim96,gh/349_SIPP21e_v0,0,-2,(0|-2),2.37,-64.675,-6.91,65.04309129,process MZMScript version 2.9 - VpiL-analysis with small signal (SS)  Large signal (LS) with error flag,2.9,0,No error,500,1550,1539.1193,0.340727227,6.814544541,0.475364198,9.507283951,0.78591549,15.71830979,0.482415201,9.648304017,-3.376532097,-32.56564096,0.535572195,0.071144389,13.67904492,0.191807516,0.99765708,0
AL810962,D08,SIPP21e,OTESTv0_1,IIIV_LMZC_IIIV130_JT100,MZMCTE_LULAB_450_500,20191028_153035,ykim,OIO300,ICT0104063,ICT0121063,kim96,gh/349_SIPP21e_v0,-2,0,(-2|0),2.37,-12.935,-34.55,36.89196017,process MZMScript version 2.9 - VpiL-analysis with small signal (SS)  Large signal (LS) with error flag,2.9,0,No error,500,1550,1542.5491,0.346981744,6.93963489,0.467936503,9.358730062,0.718345305,14.3669061,0.476283126,9.525662517,-3.480742672,-33.02656704,0.533980275,0.06796055,13.74716726,0.165803465,0.998247787,0
AL810962,D08,SIPP21e,OTESTv0_1,DCM_LMZC,MZMCTE_LULAB_450_500,20191028_153035,ykim,OIO300,ICT0104063,ICT0121063,kim96,gh/349_SIPP21e_v0,2,0,(2|0),2.37,5.3,18.373,19.12216329,process MZMScript version 2.9 - VpiL-analysis with small signal (SS)  Large signal (LS) with error flag,2.9,0,No error,500,1550,1540.8033,0.758438684,15.16877369,0.921109627,18.42219254,1.172613293,23.45226586,0.918307865,18.36615731,-2.507428968,-33.99827927,0.526995263,0.053990527,13.73854044,0.338834777,0.998549047,1
AL810962,D08,SIPP21e,OTESTv0_1,DCM_LMZC,MZMCTE_LULAB_450_500,20191028_153035,ykim,OIO300,ICT0104063,ICT0121063,kim96,gh/349_SIPP21e_v0,0,4,(0|4),2.37,108.78,-9.267,109.1740156,process MZMScript version 2.9 - VpiL-analysis with small signal (SS)  Large signal (LS) with error flag,2.9,0,No error,500,1550,1549.4489,0.758342336,15.16684673,0.931771793,18.63543587,1.208046572,24.16093144,0.942297234,18.84594469,-2.756311577,-32.9012422,0.531125166,0.062250331,13.85465151,0.299263438,0.997218069,1
AL810962,D08,SIPP21e,OTESTv0_1,IIIV_LMZC_IIIV230_JT100,MZMCTE_LULAB_450_500,20191028_153035,ykim,OIO300,ICT0104063,ICT0121063,kim96,gh/349_SIPP21e_v0,2,0,(2|0),2.37,-12.935,21.57,25.15112572,process MZMScript version 2.9 - VpiL-analysis with small signal (SS)  Large signal (LS) with error flag,2.9,0,No error,500,1550,1550.879,0.311750317,6.235006337,0.469663625,9.393272494,0.95177217,19.03544339,0.479972098,9.599441961,-3.998658725,-31.85074327,0.541025093,0.082050186,13.90809673,0.201542421,0.997798627,1
AL810962,D08,SIPP21e,OTESTv0_1,DCM_LMZC,MZMCTE_LULAB_450_500,20191028_153035,ykim,OIO300,ICT0104063,ICT0121063,kim96,gh/349_SIPP21e_v0,0,-2,(0|-2),2.37,-46.44,-9.267,47.35557928,process MZMScript version 2.9 - VpiL-analysis with small signal (SS)  Large signal (LS) with error flag,2.9,0,No error,500,1550,1549.8381,0.772499169,15.44998339,0.928085325,18.5617065,1.162149487,23.24298974,0.927154092,18.54308185,-2.624843127,-34.17641466,0.5277926,0.055585201,13.92988615,0.336167985,0.999933714,1
AL810962,D08,SIPP21e,OTESTv0_1,DCM_LMZC,MZMCTE_LULAB_450_500,20191028_153035,ykim,OIO300,ICT0104063,ICT0121063,kim96,gh/349_SIPP21e_v0,-2,0,(-2|0),2.37,5.3,-36.907,37.28560914,process MZMScript version 2.9 - VpiL-analysis with small signal (SS)  Large signal (LS) with error flag,2.9,0,No error,500,1550,1538.147,0.748386927,14.96773854,0.895574614,17.91149227,1.114832302,22.29664604,0.889619369,17.79238739,-2.416556639,-34.01550132,0.527506202,0.055012403,13.72636091,0.287167031,0.999258626,1
AL810962,D08,SIPP21e,OTESTv0_1,DCM_LMZC,MZMCTE_LULAB_450_500,20191028_153035,ykim,OIO300,ICT0104063,ICT0121063,kim96,gh/349_SIPP21e_v0,0,2,(0|2),2.37,57.04,-9.267,57.78787839,,,-16,Output power DUT below minimum level (-10dB),,,,,,,,,,,,,,,,,,,1
AL810962,D08,SIPP21e,OTESTv0_1,IIIV_LMZC_IIIV230_JT050,MZMCTE_LULAB_450_500,20191028_163104,ykim,OIO300,ICT0104063,ICT0121063,kim96,gh/349_SIPP21e_v0,9,-1,(9|-1),2.37,-38.805,118.73,124.9105317,process MZMScript version 2.9 - VpiL-analysis with small signal (SS)  Large signal (LS) with error flag,2.9,0,No error,500,1550,1550.8929,0.370957893,7.419157861,0.524811741,10.49623482,0.896726993,17.93453987,0.534689054,10.69378107,-4.830877183,-39.25229711,0.520747432,0.041494864,13.76228697,0.362661182,0.998758711,0
AL810962,D08,SIPP21e,OTESTv0_1,IIIV_LMZC_IIIV230_JT150,MZMCTE_LULAB_450_500,20191028_163104,ykim,OIO300,ICT0104063,ICT0121063,kim96,gh/349_SIPP21e_v0,8,0,(8|0),2.37,-12.935,105.33,106.1212661,process MZMScript version 2.9 - VpiL-analysis with small signal (SS)  Large signal (LS) with error flag,2.9,0,No error,500,1550,1547.1057,0.257751388,5.155027752,0.389799129,7.795982584,0.799270901,15.98541803,0.394771847,7.895436949,-3.867573232,-35.03701768,0.530260043,0.060520087,13.6665392,0.259063616,0.99865802,0
AL810962,D08,SIPP21e,OTESTv0_1,IIIV_LMZC_IIIV230_JT150,MZMCTE_LULAB_450_500,20191028_163104,ykim,OIO300,ICT0104063,ICT0121063,kim96,gh/349_SIPP21e_v0,7,-3,(7|-3),2.37,-90.545,91.51,128.7341335,process MZMScript version 2.9 - VpiL-analysis with small signal (SS)  Large signal (LS) with error flag,2.9,0,No error,500,1550,1548.4211,0.255519082,5.110381649,0.374204219,7.484084389,0.698776305,13.9755261,0.38172075,7.63441501,-4.400814756,-35.04202666,0.533026897,0.066053795,13.72677737,0.272446638,0.99765859,0
AL810962,D08,SIPP21e,OTESTv0_1,IIIV_LMZC_IIIV230_JT150,MZMCTE_LULAB_450_500,20191028_163104,ykim,OIO300,ICT0104063,ICT0121063,kim96,gh/349_SIPP21e_v0,7,1,(7|1),2.37,12.935,91.51,92.41966417,process MZMScript version 2.9 - VpiL-analysis with small signal (SS)  Large signal (LS) with error flag,2.9,0,No error,500,1550,1541.9591,0.266585838,5.331716757,0.396392952,7.92785904,0.772581761,15.45163522,0.406333555,8.126671093,-3.536097645,-33.15374058,0.536486606,0.072973211,13.62139591,0.200924005,0.998193013,0
AL810962,D08,SIPP21e,OTESTv0_1,IIIV_LMZC_IIIV230_JT150,MZMCTE_LULAB_450_500,20191028_163104,ykim,OIO300,ICT0104063,ICT0121063,kim96,gh/349_SIPP21e_v0,7,3,(7|3),2.37,64.675,91.51,112.0577339,process MZMScript version 2.9 - VpiL-analysis with small signal (SS)  Large signal (LS) with error flag,2.9,0,No error,500,1550,1549.0897,0.256827937,5.136558742,0.387164663,7.743293263,0.78609969,15.72199379,0.395494115,7.909882307,-3.77951466,-34.30210381,0.533294346,0.066588692,13.75953725,0.262551378,0.998497819,0
AL810962,D08,SIPP21e,OTESTv0_1,IIIV_LMZC_IIIV230_JT150,MZMCTE_LULAB_450_500,20191028_163104,ykim,OIO300,ICT0104063,ICT0121063,kim96,gh/349_SIPP21e_v0,9,-1,(9|-1),2.37,-38.805,119.15,125.3098182,process MZMScript version 2.9 - VpiL-analysis with small signal (SS)  Large signal (LS) with error flag,2.9,0,No error,500,1550,1549.9344,0.256867812,5.137356236,0.369194301,7.383886019,0.656103946,13.12207893,0.376441233,7.528824661,-4.093570916,-35.76624209,0.52932518,0.05865036,13.67628775,0.311948035,0.997810107,0
AL810962,D08,SIPP21e,OTESTv0_1,IIIV_LMZC_IIIV230_JT150,MZMCTE_LULAB_450_500,20191028_163104,ykim,OIO300,ICT0104063,ICT0121063,kim96,gh/349_SIPP21e_v0,7,-1,(7|-1),2.37,-38.805,91.51,99.39772696,process MZMScript version 2.9 - VpiL-analysis with small signal (SS)  Large signal (LS) with error flag,2.9,0,No error,500,1550,1548.2023,0.263958245,5.279164891,0.387181637,7.743632739,0.726186752,14.52373504,0.39484274,7.896854797,-3.796794328,-32.91030006,0.542100926,0.084201852,13.76802921,0.208157168,0.997892763,0
AL810962,D08,SIPP21e,OTESTv0_1,IIIV_LMZC_IIIV230_JT050,MZMCTE_LULAB_450_500,20191028_163104,ykim,OIO300,ICT0104063,ICT0121063,kim96,gh/349_SIPP21e_v0,7,3,(7|3),2.37,64.675,91.09,111.7150112,process MZMScript version 2.9 - VpiL-analysis with small signal (SS)  Large signal (LS) with error flag,2.9,0,No error,500,1550,1546.3901,0.374280274,7.485605471,0.540855597,10.81711194,0.974611249,19.49222497,0.548796175,10.9759235,-4.091218755,-37.37461034,0.523528576,0.047057151,13.72643856,0.213099701,0.997628464,0
AL810962,D08,SIPP21e,OTESTv0_1,IIIV_LMZC_IIIV230_JT050,MZMCTE_LULAB_450_500,20191028_163104,ykim,OIO300,ICT0104063,ICT0121063,kim96,gh/349_SIPP21e_v0,7,-3,(7|-3),2.37,-90.545,91.09,128.4359184,process MZMScript version 2.9 - VpiL-analysis with small signal (SS)  Large signal (LS) with error flag,2.9,1, Higher uncertainty SS VpiL: left/right peak diff between 20% & 40%    ,500,1550,1538.1154,0.377791606,7.555832112,0.542671488,10.85342976,0.962918949,19.25837899,0.552002992,11.04005984,-4.541348076,-36.51600507,0.527900716,0.055801432,13.53391273,0.3510222,0.998044013,0
AL810962,D08,SIPP21e,OTESTv0_1,IIIV_LMZC_IIIV230_JT050,MZMCTE_LULAB_450_500,20191028_163104,ykim,OIO300,ICT0104063,ICT0121063,kim96,gh/349_SIPP21e_v0,7,-1,(7|-1),2.37,-38.805,91.09,99.01119192,process MZMScript version 2.9 - VpiL-analysis with small signal (SS)  Large signal (LS) with error flag,2.9,0,No error,500,1550,1545.6648,0.379598715,7.591974295,0.536838928,10.73677855,0.916463123,18.32926246,0.546123917,10.92247833,-4.302061409,-35.47933624,0.530316985,0.06063397,13.6813141,0.231724676,0.998162684,0
AL810962,D08,SIPP21e,OTESTv0_1,IIIV_LMZC_IIIV230_JT050,MZMCTE_LULAB_450_500,20191028_163104,ykim,OIO300,ICT0104063,ICT0121063,kim96,gh/349_SIPP21e_v0,9,1,(9|1),2.37,12.935,118.73,119.4325212,process MZMScript version 2.9 - VpiL-analysis with small signal (SS)  Large signal (LS) with error flag,2.9,0,No error,500,1550,1541.3374,0.369143364,7.382867276,0.541659833,10.83319666,1.01690124,20.3380248,0.551280203,11.02560407,-4.376768042,-39.21906014,0.519143211,0.038286422,13.59643373,0.285535139,0.996554273,0
AL810962,D08,SIPP21e,OTESTv0_1,IIIV_LMZC_IIIV230_JT050,MZMCTE_LULAB_450_500,20191028_163104,ykim,OIO300,ICT0104063,ICT0121063,kim96,gh/349_SIPP21e_v0,8,-2,(8|-2),2.37,-64.675,104.91,123.2435139,process MZMScript version 2.9 - VpiL-analysis with small signal (SS)  Large signal (LS) with error flag,2.9,0,No error,500,1550,1541.0449,0.361717382,7.23434765,0.538088562,10.76177124,1.050121249,21.00242499,0.549921971,10.99843942,-4.271209644,-35.5485413,0.530351949,0.060703898,13.60959239,0.241975272,0.996545446,0
AL810962,D08,SIPP21e,OTESTv0_1,IIIV_LMZC_IIIV230_JT050,MZMCTE_LULAB_450_500,20191028_163104,ykim,OIO300,ICT0104063,ICT0121063,kim96,gh/349_SIPP21e_v0,8,2,(8|2),2.37,38.805,104.91,111.8567661,process MZMScript version 2.9 - VpiL-analysis with small signal (SS)  Large signal (LS) with error flag,2.9,0,No error,500,1550,1542.2403,0.369551002,7.391020031,0.538984111,10.77968222,0.995323886,19.90647773,0.5482369,10.96473801,-4.41221329,-36.79809528,0.526796403,0.053592806,13.62213949,0.307533889,0.996904656,0
AL810962,D08,SIPP21e,OTESTv0_1,IIIV_LMZO_IIIV230_JT100,MZMOTE_LULAB_380_500,20191028_163104,ykim,OIO300,ICT0104063,ICT0121063,kim96,gh/349_SIPP21e_v0,8,2,(8|2),1.94,38.901,107.14,113.9836278,process MZMScript version 2.9 - VpiL-analysis with small signal (SS)  Large signal (LS) with error flag,2.9,0,No error,500,1310,1310.2068,0.2787053,5.574106009,0.391814632,7.836292643,0.659441263,13.18882526,0.39682722,7.936544404,-4.573929622,-10.41408012,0.904846519,0.809693038,9.199893249,0.372184847,0.998321192,0
AL810962,D08,SIPP21e,OTESTv0_1,IIIV_LMZC_IIIV230_JT050,MZMCTE_LULAB_450_500,20191028_163104,ykim,OIO300,ICT0104063,ICT0121063,kim96,gh/349_SIPP21e_v0,7,1,(7|1),2.37,12.935,91.09,92.0038169,process MZMScript version 2.9 - VpiL-analysis with small signal (SS)  Large signal (LS) with error flag,2.9,0,No error,500,1550,1542.0254,0.369798429,7.395968587,0.53146932,10.6293864,0.944308097,18.88616194,0.539405932,10.78811865,-4.264504236,-35.98850392,0.527023707,0.054047414,13.57107467,0.221652801,0.998508353,0
AL810962,D08,SIPP21e,OTESTv0_1,IIIV_LMZC_IIIV230_JT050,MZMCTE_LULAB_450_500,20191028_163104,ykim,OIO300,ICT0104063,ICT0121063,kim96,gh/349_SIPP21e_v0,8,0,(8|0),2.37,-12.935,104.91,105.7044101,process MZMScript version 2.9 - VpiL-analysis with small signal (SS)  Large signal (LS) with error flag,2.9,0,No error,500,1550,1539.2995,0.38004138,7.600827597,0.553158656,11.06317313,1.015943409,20.31886818,0.565443574,11.30887148,-3.954104173,-36.03613945,0.526667264,0.053334527,13.46979553,0.222549228,0.996322559,0
AL810962,D08,SIPP21e,OTESTv0_1,IIIV_LMZC_IIIV230_JT100,MZMCTE_LULAB_450_500,20191028_163104,ykim,OIO300,ICT0104063,ICT0121063,kim96,gh/349_SIPP21e_v0,8,0,(8|0),2.37,-12.935,104.49,105.2875792,process MZMScript version 2.9 - VpiL-analysis with small signal (SS)  Large signal (LS) with error flag,2.9,0,No error,500,1550,1549.9417,0.301514004,6.030280083,0.457688819,9.153776379,0.949500194,18.99000388,0.464632539,9.292650772,-4.3119672,-36.84043192,0.526092998,0.052185996,13.62796077,0.235253536,0.998308229,1
AL810962,D08,SIPP21e,OTESTv0_1,IIIV_LMZC_IIIV230_JT100,MZMCTE_LULAB_450_500,20191028_163104,ykim,OIO300,ICT0104063,ICT0121063,kim96,gh/349_SIPP21e_v0,7,1,(7|1),2.37,12.935,90.67,91.58800754,process MZMScript version 2.9 - VpiL-analysis with small signal (SS)  Large signal (LS) with error flag,2.9,0,No error,500,1550,1531.5585,0.311017514,6.220350284,0.451307522,9.026150449,0.822155417,16.44310834,0.460157619,9.203152371,-4.100181936,-34.96779671,0.531321816,0.062643632,13.62695807,0.232886538,0.997965179,1
AL810962,D08,SIPP21e,OTESTv0_1,IIIV_LMZC_IIIV230_JT100,MZMCTE_LULAB_450_500,20191028_163104,ykim,OIO300,ICT0104063,ICT0121063,kim96,gh/349_SIPP21e_v0,7,-3,(7|-3),2.37,-90.545,90.67,128.1383858,process MZMScript version 2.9 - VpiL-analysis with small signal (SS)  Large signal (LS) with error flag,2.9,0,No error,500,1550,1543.0227,0.302284948,6.04569897,0.459576185,9.191523699,0.958130952,19.16261904,0.466814732,9.336294635,-4.083381587,-36.50826742,0.525781588,0.051563177,13.54015265,0.262357719,0.998767509,1
AL810962,D08,SIPP21e,OTESTv0_1,IIIV_LMZC_IIIV230_JT100,MZMCTE_LULAB_450_500,20191028_163104,ykim,OIO300,ICT0104063,ICT0121063,kim96,gh/349_SIPP21e_v0,7,3,(7|3),2.37,64.675,90.67,111.3728177,process MZMScript version 2.9 - VpiL-analysis with small signal (SS)  Large signal (LS) with error flag,2.9,0,No error,500,1550,1542.8964,0.301599609,6.031992186,0.441557773,8.831155453,0.823883076,16.47766152,0.450027808,9.000556152,-4.341794175,-34.78681364,0.533775074,0.067550148,13.64963687,0.23347592,0.998246474,1
AL810962,D08,SIPP21e,OTESTv0_1,IIIV_LMZC_IIIV230_JT150,MZMCTE_LULAB_450_500,20191028_163104,ykim,OIO300,ICT0104063,ICT0121063,kim96,gh/349_SIPP21e_v0,8,2,(8|2),2.37,38.805,105.33,112.2507769,process MZMScript version 2.9 - VpiL-analysis with small signal (SS)  Large signal (LS) with error flag,2.9,2, Discarded -left/right peak diff on SS VpiL is larger than 40%  Discarded - RsqAdj PS < 0.96  Discareded - max rmse spectral fit is > 2dB ,500,1550,1530.7481,0.197808487,3.956169735,0.148274257,2.965485135,0.118580028,2.371600566,0.079747281,1.594945618,-4.75153523,-30.36366913,0.5993743,0.198748601,11.37429501,1.519012411,0.997377747,0
AL810962,D08,SIPP21e,OTESTv0_1,IIIV_LMZC_IIIV230_JT150,MZMCTE_LULAB_450_500,20191028_163104,ykim,OIO300,ICT0104063,ICT0121063,kim96,gh/349_SIPP21e_v0,9,1,(9|1),2.37,12.935,119.15,119.8500593,process MZMScript version 2.9 - VpiL-analysis with small signal (SS)  Large signal (LS) with error flag,2.9,0,No error,500,1550,1546.1363,0.260019262,5.200385248,0.374268701,7.485374024,0.667607802,13.35215605,0.379614339,7.592286772,-4.078315579,-34.20628758,0.534046458,0.068092916,13.70125226,0.245997368,0.998587982,0
AL810962,D08,SIPP21e,OTESTv0_1,IIIV_LMZC_IIIV230_JT150,MZMCTE_LULAB_450_500,20191028_163104,ykim,OIO300,ICT0104063,ICT0121063,kim96,gh/349_SIPP21e_v0,8,-2,(8|-2),2.37,-64.675,105.33,123.6012319,process MZMScript version 2.9 - VpiL-analysis with small signal (SS)  Large signal (LS) with error flag,2.9,0,No error,500,1550,1541.7972,0.25940109,5.188021798,0.384314873,7.686297454,0.741272161,14.82544323,0.390323155,7.806463098,-3.588029551,-34.49959147,0.53216389,0.064327781,13.6098076,0.265405014,0.99866761,0
AL810962,D08,SIPP21e,OTESTv0_1,IIIV_LMZC_IIIV280_JT100,MZMCTE_LULAB_450_500,20191028_163104,ykim,OIO300,ICT0104063,ICT0121063,kim96,gh/349_SIPP21e_v0,8,0,(8|0),2.37,-12.935,106.17,106.9550519,process MZMScript version 2.9 - VpiL-analysis with small signal (SS)  Large signal (LS) with error flag,2.9,0,No error,500,1550,1531.092,0.402995751,8.059915025,0.637208617,12.74417235,1.521436048,30.42872096,0.661125748,13.22251495,-3.934890329,-35.6857321,0.527309098,0.054618197,13.57723213,0.180327997,0.994944122,0
AL810962,D08,SIPP21e,OTESTv0_1,IIIV_LMZO_IIIV230_JT100,MZMOTE_LULAB_380_500,20191028_163104,ykim,OIO300,ICT0104063,ICT0121063,kim96,gh/349_SIPP21e_v0,7,3,(7|3),1.94,64.771,93.32,113.5953557,process MZMScript version 2.9 - VpiL-analysis with small signal (SS)  Large signal (LS) with error flag,2.9,0,No error,500,1310,1307.4438,0.277021591,5.540431821,0.390760458,7.815209158,0.66295491,13.25909821,0.396455061,7.929101223,-3.847589549,-10.44832552,0.883699332,0.767398664,9.345085677,0.522886054,0.99903652,0
AL810962,D08,SIPP21e,OTESTv0_1,IIIV_LMZO_IIIV230_JT100,MZMOTE_LULAB_380_500,20191028_163104,ykim,OIO300,ICT0104063,ICT0121063,kim96,gh/349_SIPP21e_v0,9,-1,(9|-1),1.94,-38.709,120.96,127.0027885,process MZMScript version 2.9 - VpiL-analysis with small signal (SS)  Large signal (LS) with error flag,2.9,1, Higher uncertainty SS VpiL: left/right peak diff between 20% & 40%    ,500,1310,1311.8654,0.287121079,5.742421579,0.40572424,8.114484802,0.691273564,13.82547127,0.411774171,8.235483422,-4.101351099,-11.7212065,0.854583075,0.70916615,9.158896003,0.520013678,0.998816624,0
AL810962,D08,SIPP21e,OTESTv0_1,IIIV_LMZO_IIIV230_JT100,MZMOTE_LULAB_380_500,20191028_163104,ykim,OIO300,ICT0104063,ICT0121063,kim96,gh/349_SIPP21e_v0,7,-3,(7|-3),1.94,-90.449,93.32,129.9601631,process MZMScript version 2.9 - VpiL-analysis with small signal (SS)  Large signal (LS) with error flag,2.9,0,No error,500,1310,1308.2734,0.285920811,5.718416214,0.404459362,8.089187246,0.690893703,13.81787405,0.409367796,8.187355921,-3.811863655,-9.648587252,0.904990601,0.809981202,9.345761532,0.446172378,0.998481351,0
AL810962,D08,SIPP21e,OTESTv0_1,IIIV_LMZO_IIIV230_JT100,MZMOTE_LULAB_380_500,20191028_163104,ykim,OIO300,ICT0104063,ICT0121063,kim96,gh/349_SIPP21e_v0,8,-2,(8|-2),1.94,-64.579,107.14,125.0976692,process MZMScript version 2.9 - VpiL-analysis with small signal (SS)  Large signal (LS) with error flag,2.9,2, Discarded -left/right peak diff on SS VpiL is larger than 40%  Discarded - RsqAdj PS < 0.96  Discareded - max rmse spectral fit is > 2dB ,500,1310,1304.1115,0.000851548,0.017030968,0.02066101,0.413220195,0.0007867,0.015734006,0.008293474,0.165869482,-6.450121714,-8.965149876,0.957109463,0.914218925,3.239833042,1.632226866,0.71203577,0
AL810962,D08,SIPP21e,OTESTv0_1,IIIV_LMZO_IIIV230_JT050,MZMOTE_LULAB_380_500,20191028_163104,ykim,OIO300,ICT0104063,ICT0121063,kim96,gh/349_SIPP21e_v0,9,-1,(9|-1),1.94,-38.709,120.48,126.5457114,process MZMScript version 2.9 - VpiL-analysis with small signal (SS)  Large signal (LS) with error flag,2.9,0,No error,500,1310,1303.314,0.354258895,7.085177901,0.462883804,9.257676081,0.6675815,13.35163001,0.469996494,9.399929883,-4.644235811,-11.39061215,0.879583225,0.75916645,9.07254808,0.400960143,0.998987512,0
AL810962,D08,SIPP21e,OTESTv0_1,IIIV_LMZO_IIIV230_JT050,MZMOTE_LULAB_380_500,20191028_163104,ykim,OIO300,ICT0104063,ICT0121063,kim96,gh/349_SIPP21e_v0,7,-3,(7|-3),1.94,-90.449,92.84,129.6159219,process MZMScript version 2.9 - VpiL-analysis with small signal (SS)  Large signal (LS) with error flag,2.9,0,No error,500,1310,1316.3465,0.348302577,6.966051541,0.470783438,9.415668756,0.726126288,14.52252576,0.473124413,9.462488251,-4.087132849,-10.12457528,0.89948808,0.79897616,9.275108304,0.622034896,0.996211449,0
AL810962,D08,SIPP21e,OTESTv0_1,IIIV_LMZO_IIIV230_JT050,MZMOTE_LULAB_380_500,20191028_163104,ykim,OIO300,ICT0104063,ICT0121063,kim96,gh/349_SIPP21e_v0,9,1,(9|1),1.94,13.031,120.48,121.1826611,process MZMScript version 2.9 - VpiL-analysis with small signal (SS)  Large signal (LS) with error flag,2.9,2, Discarded -left/right peak diff on SS VpiL is larger than 40%  Discarded - RsqAdj PS < 0.96   ,500,1310,1300.4047,0.167687545,3.353750902,0.890371839,17.80743679,0.269018275,5.380365496,0.465005693,9.300113853,-3.761521943,-9.988035112,0.894156828,0.788313657,9.950932196,0.568880957,0.944469101,0
AL810962,D08,SIPP21e,OTESTv0_1,IIIV_LMZO_IIIV230_JT050,MZMOTE_LULAB_380_500,20191028_163104,ykim,OIO300,ICT0104063,ICT0121063,kim96,gh/349_SIPP21e_v0,7,-1,(7|-1),1.94,-38.709,92.84,100.5865413,process MZMScript version 2.9 - VpiL-analysis with small signal (SS)  Large signal (LS) with error flag,2.9,0,No error,500,1310,1302.0333,0.356518402,7.130368037,0.487457829,9.749156585,0.770407289,15.40814579,0.494201497,9.884029945,-3.682058095,-12.04265085,0.833347351,0.666694702,9.181705364,0.624689107,0.998740532,0
AL810962,D08,SIPP21e,OTESTv0_1,IIIV_LMZO_IIIV230_JT050,MZMOTE_LULAB_380_500,20191028_163104,ykim,OIO300,ICT0104063,ICT0121063,kim96,gh/349_SIPP21e_v0,8,-2,(8|-2),1.94,-64.579,106.66,124.686819,process MZMScript version 2.9 - VpiL-analysis with small signal (SS)  Large signal (LS) with error flag,2.9,2, Discarded -left/right peak diff on SS VpiL is larger than 40%  Discarded - RsqAdj PS < 0.96  Discareded - max rmse spectral fit is > 2dB ,500,1310,1320.4148,0.014166766,0.283335319,0.008069686,0.161393716,0.003140419,0.062808376,0.007482812,0.149656244,-5.231143169,-11.489219,0.883266948,0.766533896,7.759967404,0.842652223,0.999027011,0
AL810962,D08,SIPP21e,OTESTv0_1,IIIV_LMZC_IIIV230_JT100,MZMCTE_LULAB_450_500,20191028_163104,ykim,OIO300,ICT0104063,ICT0121063,kim96,gh/349_SIPP21e_v0,9,-1,(9|-1),2.37,-38.805,118.31,124.5113815,process MZMScript version 2.9 - VpiL-analysis with small signal (SS)  Large signal (LS) with error flag,2.9,0,No error,500,1550,1531.4126,0.301082885,6.021657701,0.449333242,8.98666484,0.885194733,17.70389466,0.456878227,9.137564536,-4.027219527,-36.58507342,0.525359327,0.050718654,13.51915281,0.233471204,0.99912712,1
AL810962,D08,SIPP21e,OTESTv0_1,IIIV_LMZO_IIIV230_JT050,MZMOTE_LULAB_380_500,20191028_163104,ykim,OIO300,ICT0104063,ICT0121063,kim96,gh/349_SIPP21e_v0,7,1,(7|1),1.94,13.031,92.84,93.75005366,process MZMScript version 2.9 - VpiL-analysis with small signal (SS)  Large signal (LS) with error flag,2.9,0,No error,500,1310,1303.5015,0.353061166,7.061223311,0.481559126,9.631182524,0.757113466,15.14226932,0.488676411,9.773528224,-4.04635663,-12.15728712,0.8404872,0.6809744,9.16954913,0.576665468,0.997529963,0
AL810962,D08,SIPP21e,OTESTv0_1,IIIV_LMZO_IIIV230_JT050,MZMOTE_LULAB_380_500,20191028_163104,ykim,OIO300,ICT0104063,ICT0121063,kim96,gh/349_SIPP21e_v0,8,2,(8|2),1.94,38.901,106.66,113.5325654,process MZMScript version 2.9 - VpiL-analysis with small signal (SS)  Large signal (LS) with error flag,2.9,0,No error,500,1310,1300.0898,0.337808542,6.756170839,0.467428282,9.348565637,0.758452255,15.1690451,0.474740487,9.494809738,-3.965070052,-10.13165027,0.895907895,0.791815789,9.220100272,0.526498766,0.998837007,0
AL810962,D08,SIPP21e,OTESTv0_1,IIIV_LMZC_IIIV280_JT100,MZMCTE_LULAB_450_500,20191028_163104,ykim,OIO300,ICT0104063,ICT0121063,kim96,gh/349_SIPP21e_v0,9,1,(9|1),2.37,12.935,119.99,120.6851868,process MZMScript version 2.9 - VpiL-analysis with small signal (SS)  Large signal (LS) with error flag,2.9,0,No error,500,1550,1538.4911,0.414226314,8.284526285,0.630755595,12.61511191,1.321595784,26.43191569,0.65057877,13.0115754,-3.568260082,-35.83063305,0.526795931,0.053591863,13.41829834,0.182368693,0.995824239,0
AL810962,D08,SIPP21e,OTESTv0_1,IIIV_LMZC_IIIV280_JT100,MZMCTE_LULAB_450_500,20191028_163104,ykim,OIO300,ICT0104063,ICT0121063,kim96,gh/349_SIPP21e_v0,8,2,(8|2),2.37,38.805,106.17,113.0393601,process MZMScript version 2.9 - VpiL-analysis with small signal (SS)  Large signal (LS) with error flag,2.9,0,No error,500,1550,1542.6743,0.415615666,8.312313316,0.628471298,12.56942597,1.288234732,25.76469464,0.648744704,12.97489408,-3.940488926,-34.52529708,0.533220391,0.066440783,13.60292166,0.176297693,0.995445474,0
AL810962,D08,SIPP21e,OTESTv0_1,IIIV_LMZC_IIIV280_JT100,MZMCTE_LULAB_450_500,20191028_163104,ykim,OIO300,ICT0104063,ICT0121063,kim96,gh/349_SIPP21e_v0,7,-1,(7|-1),2.37,-38.805,92.35,100.1716054,process MZMScript version 2.9 - VpiL-analysis with small signal (SS)  Large signal (LS) with error flag,2.9,0,No error,500,1550,1549.5636,0.360517258,7.210345151,0.59872883,11.9745766,1.76485726,35.2971452,0.605458704,12.10917408,-3.755018133,-34.97183966,0.530334826,0.060669651,13.72852923,0.2023988,0.996100747,0
AL810962,D08,SIPP21e,OTESTv0_1,IIIV_LMZC_IIIV280_JT100,MZMCTE_LULAB_450_500,20191028_163104,ykim,OIO300,ICT0104063,ICT0121063,kim96,gh/349_SIPP21e_v0,8,-2,(8|-2),2.37,-64.675,106.17,124.3178367,process MZMScript version 2.9 - VpiL-analysis with small signal (SS)  Large signal (LS) with error flag,2.9,0,No error,500,1550,1541.5714,0.417427393,8.348547861,0.65866999,13.1733998,1.560559724,31.21119448,0.684816968,13.69633936,-4.092238984,-36.38500437,0.527304233,0.054608465,13.58502485,0.193880118,0.99252964,0
AL810962,D08,SIPP21e,OTESTv0_1,IIIV_LMZC_IIIV280_JT100,MZMCTE_LULAB_450_500,20191028_163104,ykim,OIO300,ICT0104063,ICT0121063,kim96,gh/349_SIPP21e_v0,7,1,(7|1),2.37,12.935,92.35,93.25147036,process MZMScript version 2.9 - VpiL-analysis with small signal (SS)  Large signal (LS) with error flag,2.9,0,No error,500,1550,1538.6784,0.341418852,6.828377044,0.575174807,11.50349614,1.823985121,36.47970242,0.583732879,11.67465759,-3.246201448,-34.94400464,0.5276741,0.0553482,13.52492899,0.212706776,0.996095081,0
AL810962,D08,SIPP21e,OTESTv0_1,IIIV_LMZC_IIIV280_JT100,MZMCTE_LULAB_450_500,20191028_163104,ykim,OIO300,ICT0104063,ICT0121063,kim96,gh/349_SIPP21e_v0,9,-1,(9|-1),2.37,-38.805,119.99,126.1087948,process MZMScript version 2.9 - VpiL-analysis with small signal (SS)  Large signal (LS) with error flag,2.9,0,No error,500,1550,1545.1779,0.413232134,8.26464267,0.645726772,12.91453545,1.47636799,29.5273598,0.671472086,13.42944172,-9.279606701,-36.58629916,0.543993962,0.087987924,13.51368211,0.212934485,0.992820629,0
AL810962,D08,SIPP21e,OTESTv0_1,IIIV_LMZC_IIIV280_JT100,MZMCTE_LULAB_450_500,20191028_163104,ykim,OIO300,ICT0104063,ICT0121063,kim96,gh/349_SIPP21e_v0,7,3,(7|3),2.37,64.675,92.35,112.7447477,process MZMScript version 2.9 - VpiL-analysis with small signal (SS)  Large signal (LS) with error flag,2.9,0,No error,500,1550,1540.5468,0.419624145,8.392482892,0.629065862,12.58131724,1.255914816,25.11829632,0.649799008,12.99598015,-3.839882855,-35.24873436,0.528817794,0.057635589,13.53292393,0.199649136,0.995108101,0
AL810962,D08,SIPP21e,OTESTv0_1,IIIV_LMZC_IIIV280_JT100,MZMCTE_LULAB_450_500,20191028_163104,ykim,OIO300,ICT0104063,ICT0121063,kim96,gh/349_SIPP21e_v0,7,-3,(7|-3),2.37,-90.545,92.35,129.3325927,process MZMScript version 2.9 - VpiL-analysis with small signal (SS)  Large signal (LS) with error flag,2.9,0,No error,500,1550,1541.365,0.431594546,8.63189092,0.655627592,13.11255184,1.363284101,27.26568202,0.679148155,13.5829631,-3.427904779,-36.74366289,0.523512101,0.047024202,13.55172059,0.19411615,0.994626544,0
AL810962,D08,SIPP21e,OTESTv0_1,IIIV_LMZO_IIIV230_JT050,MZMOTE_LULAB_380_500,20191028_163104,ykim,OIO300,ICT0104063,ICT0121063,kim96,gh/349_SIPP21e_v0,8,0,(8|0),1.94,-12.839,106.66,107.4299563,process MZMScript version 2.9 - VpiL-analysis with small signal (SS)  Large signal (LS) with error flag,2.9,1, Higher uncertainty SS VpiL: left/right peak diff between 20% & 40%    ,500,1310,1304.6313,0.358728456,7.174569122,0.48758226,9.751645196,0.760891335,15.21782671,0.493911733,9.87823466,-4.126165521,-11.69773215,0.855968033,0.711936065,9.210894389,0.497417647,0.997785149,0
AL810962,D08,SIPP21e,OTESTv0_1,IIIV_LMZC_IIIV230_JT100,MZMCTE_LULAB_450_500,20191028_163104,ykim,OIO300,ICT0104063,ICT0121063,kim96,gh/349_SIPP21e_v0,9,1,(9|1),2.37,12.935,118.31,119.0150004,process MZMScript version 2.9 - VpiL-analysis with small signal (SS)  Large signal (LS) with error flag,2.9,0,No error,500,1550,1550.4121,0.302449226,6.048984524,0.461810746,9.236214922,0.976144677,19.52289353,0.469971247,9.399424932,-4.383228197,-35.16280028,0.531194512,0.062389024,13.79084262,0.326075425,0.998306889,1
AL810962,D08,SIPP21e,OTESTv0_1,IIIV_LMZC_IIIV230_JT100,MZMCTE_LULAB_450_500,20191028_163104,ykim,OIO300,ICT0104063,ICT0121063,kim96,gh/349_SIPP21e_v0,7,-1,(7|-1),2.37,-38.805,90.67,98.62493054,process MZMScript version 2.9 - VpiL-analysis with small signal (SS)  Large signal (LS) with error flag,2.9,0,No error,500,1550,1549.2455,0.303398723,6.067974465,0.451812108,9.036242159,0.884465705,17.6893141,0.459073917,9.181478332,-4.299899791,-35.71828355,0.52917275,0.058345499,13.72903455,0.220914232,0.998180424,1
AL810962,D08,SIPP21e,OTESTv0_1,IIIV_LMZC_IIIV230_JT100,MZMCTE_LULAB_450_500,20191028_163104,ykim,OIO300,ICT0104063,ICT0121063,kim96,gh/349_SIPP21e_v0,8,-2,(8|-2),2.37,-64.675,104.49,122.8861901,process MZMScript version 2.9 - VpiL-analysis with small signal (SS)  Large signal (LS) with error flag,2.9,0,No error,500,1550,1546.4479,0.298728997,5.97457994,0.443137187,8.86274375,0.857809977,17.15619955,0.450996157,9.019923139,-4.163660829,-35.31416684,0.530726851,0.061453701,13.66502678,0.22863463,0.997747707,1
AL810962,D08,SIPP21e,OTESTv0_1,DCM_LMZC,MZMCTE_LULAB_450_500,20191028_163104,ykim,OIO300,ICT0104063,ICT0121063,kim96,gh/349_SIPP21e_v0,8,2,(8|2),2.37,57.04,101.293,116.2490148,process MZMScript version 2.9 - VpiL-analysis with small signal (SS)  Large signal (LS) with error flag,2.9,0,No error,500,1550,1542.5692,0.778766609,15.57533218,0.915325376,18.30650752,1.109959724,22.19919448,0.921506589,18.43013179,-2.371087878,-40.00335732,0.513458233,0.026916467,13.78190774,0.24285353,0.999679096,1
AL810962,D08,SIPP21e,OTESTv0_1,DCM_LMZC,MZMCTE_LULAB_450_500,20191028_163104,ykim,OIO300,ICT0104063,ICT0121063,kim96,gh/349_SIPP21e_v0,9,1,(9|1),2.37,31.17,115.113,119.2584239,process MZMScript version 2.9 - VpiL-analysis with small signal (SS)  Large signal (LS) with error flag,2.9,0,No error,500,1550,1549.7446,0.748683584,14.97367169,0.906805414,18.13610827,1.149600903,22.99201807,0.917998931,18.35997862,-2.614077632,-38.07252662,0.517485753,0.034971506,13.88798609,0.31962175,0.998938603,1
AL810962,D08,SIPP21e,OTESTv0_1,DCM_LMZC,MZMCTE_LULAB_450_500,20191028_163104,ykim,OIO300,ICT0104063,ICT0121063,kim96,gh/349_SIPP21e_v0,9,-1,(9|-1),2.37,-20.57,115.113,116.9364258,process MZMScript version 2.9 - VpiL-analysis with small signal (SS)  Large signal (LS) with error flag,2.9,0,No error,500,1550,1538.9801,0.753368639,15.06737278,0.921716889,18.43433777,1.186954525,23.73909049,0.932307517,18.64615033,-2.571520463,-41.70863626,0.511119277,0.022238554,13.68579136,0.244906462,0.999281796,1
AL810962,D08,SIPP21e,OTESTv0_1,DCM_LMZC,MZMCTE_LULAB_450_500,20191028_163104,ykim,OIO300,ICT0104063,ICT0121063,kim96,gh/349_SIPP21e_v0,7,-1,(7|-1),2.37,-20.57,87.473,89.8590598,process MZMScript version 2.9 - VpiL-analysis with small signal (SS)  Large signal (LS) with error flag,2.9,0,No error,500,1550,1550.3794,0.770137956,15.40275912,0.914835037,18.29670073,1.126484073,22.52968147,0.918932973,18.37865945,-2.758002954,-37.92462069,0.518694909,0.037389817,13.87584818,0.258802622,0.999492185,1
AL810962,D08,SIPP21e,OTESTv0_1,DCM_LMZC,MZMCTE_LULAB_450_500,20191028_163104,ykim,OIO300,ICT0104063,ICT0121063,kim96,gh/349_SIPP21e_v0,8,0,(8|0),2.37,5.3,101.293,101.4315624,process MZMScript version 2.9 - VpiL-analysis with small signal (SS)  Large signal (LS) with error flag,2.9,0,No error,500,1550,1541.13,0.740826846,14.81653692,0.893307028,17.86614057,1.124822948,22.49645895,0.903050232,18.06100465,-2.570969835,-40.87369519,0.512181774,0.024363549,13.70186005,0.297603577,0.999392701,1
AL810962,D08,SIPP21e,OTESTv0_1,DCM_LMZC,MZMCTE_LULAB_450_500,20191028_163104,ykim,OIO300,ICT0104063,ICT0121063,kim96,gh/349_SIPP21e_v0,7,3,(7|3),2.37,82.91,87.473,120.5221715,process MZMScript version 2.9 - VpiL-analysis with small signal (SS)  Large signal (LS) with error flag,2.9,0,No error,500,1550,1548.6334,0.747908817,14.95817634,0.928506136,18.57012272,1.224085759,24.48171518,0.93969179,18.79383579,-2.654580329,-39.47638323,0.515039211,0.030078423,13.84762162,0.234661278,0.999210878,1
AL810962,D08,SIPP21e,OTESTv0_1,IIIV_LMZO_IIIV230_JT100,MZMOTE_LULAB_380_500,20191028_163104,ykim,OIO300,ICT0104063,ICT0121063,kim96,gh/349_SIPP21e_v0,7,-1,(7|-1),1.94,-38.709,93.32,101.0297435,process MZMScript version 2.9 - VpiL-analysis with small signal (SS)  Large signal (LS) with error flag,2.9,0,No error,500,1310,1305.757,0.288695464,5.773909284,0.409144298,8.182885967,0.702053308,14.04106615,0.415710584,8.314211681,-3.66357511,-11.13560919,0.858824958,0.717649916,9.19688308,0.585513642,0.997372523,0
AL810962,D08,SIPP21e,OTESTv0_1,IIIV_LMZO_IIIV230_JT100,MZMOTE_LULAB_380_500,20191028_163104,ykim,OIO300,ICT0104063,ICT0121063,kim96,gh/349_SIPP21e_v0,9,1,(9|1),1.94,13.031,120.96,121.6598889,process MZMScript version 2.9 - VpiL-analysis with small signal (SS)  Large signal (LS) with error flag,2.9,1, Higher uncertainty SS VpiL: left/right peak diff between 20% & 40%    ,500,1310,1298.6964,0.288225369,5.764507383,0.391768791,7.835375816,0.611417119,12.22834239,0.400079537,8.001590734,-3.56038868,-9.922341762,0.890411361,0.780822722,9.106509372,0.539232541,0.997064307,0
