Repository: YKgroup-HYU/wafermap_iiivwfmod

# wafermap_iiivwfmod

This is a repository to plot a wafer map.

Here is the requirement for the code.
- Import csv file in the `data` folder using Pandas
- Filter the table with the conditions below:  
  - Lot: AL810962
  - Wafer: D08
  - TestSite: IIIV_LMZC_IIIV230_JT100
- Plot X: `Row`, Y: `Column`, Z: `VpiL@0V [V.cm]` using [wafer map repo](https://github.com/dougthor42/wafer_map)
- Additional info.
  - die_size_X = 25870 um
  - die_size_Y = 13820 um
  - dia = 300000 um

File: data/Info_LMZ_AL810962.csv (part 4 of 36)
Lot,Wafer,Mask,OTEST,TestSite,Name,Date,Operator,Tester,Measurement PC,Analysis PC,Analysis user,Git Tag/Branch,Row,Column,DieLabel,FiberPower [dBm],Abs position x [mm],Abs position y [mm],Radial position [mm],Script ID,Script Version,ErrorFlag,Error description,Device length [um],Analysis Wavelength [nm],Dip Wavelength [nm],VpiL@0V [V.cm],Vpi@0V [V],VpiL@-2V [V.cm],Vpi@-2V [V],VpiL_v2.7@-2V [V.cm],Vpi_v2.7@-2V [V],VpiL_2.0Vpp [V.cm],Vpi_2.0Vpp [V],mean IL [dB],mean Deep [dB],mean Power ratio (higher part),mean Power imbalance,mean FSR [nm],mean RMSE spectral fit,Ajd. Rsquare PhaseFit,Date Flag
AL810962,D08,SIPP21e,OTESTv0_1,IIIV_LMZC_IIIV230_JT100,MZMCTE_LULAB_450_500,20191028_204434,ykim,OIO300,ICT0104063,ICT0121063,kim96,gh/349_SIPP21e_v0,4,-4,(4|-4),2.37,-116.415,49.21,126.3885925,process MZMScript version 2.9 - VpiL-analysis with small signal (SS)  Large signal (LS) with error flag,2.9,0,No error,500,1550,1542.2325,0.301474627,6.029492534,0.471441029,9.428820573,1.080749956,21.61499912,0.480637414,9.612748279,-3.937135181,-37.14912414,0.522882159,0.045764318,13.61765259,0.313452722,0.997578642,3
AL810962,D08,SIPP21e,OTESTv0_1,IIIV_LMZC_IIIV230_JT100,MZMCTE_LULAB_450_500,20191028_204434,ykim,OIO300,ICT0104063,ICT0121063,kim96,gh/349_SIPP21e_v0,2,2,(2|2),2.37,38.805,21.57,44.3969923,process MZMScript version 2.9 - VpiL-analysis with small signal (SS)  Large signal (LS) with error flag,2.9,0,No error,500,1550,1547.5591,0.305392444,6.107848887,0.470023315,9.400466308,1.019749679,20.39499358,0.479910799,9.598215976,-3.9539697,-36.33596166,0.525962966,0.051925932,13.84747896,0.20254098,0.997012691,4
AL810962,D08,SIPP21e,OTESTv0_1,IIIV_LMZC_IIIV230_JT100,MZMCTE_LULAB_450_500,20191028_204434,ykim,OIO300,ICT0104063,ICT0121063,kim96,gh/349_SIPP21e_v0,-7,0,(-7|0),2.37,-12.935,-102.81,103.6205111,process MZMScript version 2.9 - VpiL-analysis with small signal (SS)  Large signal (LS) with error flag,2.9,0,No error,500,1550,1538.0391,0.315026463,6.300529258,0.473518466,9.470369325,0.952958524,19.05917048,0.480635235,9.612704693,-3.826324149,-35.89100306,0.526456768,0.052913537,13.78243786,0.195839228,0.998379807,1
AL810962,D08,SIPP21e,OTESTv0_1,IIIV_LMZC_IIIV230_JT100,MZMCTE_LULAB_450_500,20191028_204434,ykim,OIO300,ICT0104063,ICT0121063,kim96,gh/349_SIPP21e_v0,2,-2,(2|-2),2.37,-64.675,21.57,68.17712611,process MZMScript version 2.9 - VpiL-analysis with small signal (SS)  Large signal (LS) with error flag,2.9,0,No error,500,1550,1550.1615,0.309024706,6.180494115,0.467558599,9.351171982,0.960106177,19.20212353,0.477964799,9.559295986,-4.376559428,-36.17758016,0.528085086,0.056170171,13.8909132,0.199702095,0.997629798,4
AL810962,D08,SIPP21e,OTESTv0_1,IIIV_LMZC_IIIV230_JT100,MZMCTE_LULAB_450_500,20191028_204434,ykim,OIO300,ICT0104063,ICT0121063,kim96,gh/349_SIPP21e_v0,-4,-4,(-4|-4),2.37,-116.415,-61.35,131.5913171,process MZMScript version 2.9 - VpiL-analysis with small signal (SS)  Large signal (LS) with error flag,2.9,0,No error,500,1550,1540.3041,0.330668371,6.613367419,0.491625722,9.832514438,0.957893463,19.15786925,0.502731985,10.0546397,-4.195253832,-36.44221354,0.525933548,0.051867097,13.72659518,0.259393328,0.995667767,1
AL810962,D08,SIPP21e,OTESTv0_1,IIIV_LMZC_IIIV230_JT100,MZMCTE_LULAB_450_500,20191028_204434,ykim,OIO300,ICT0104063,ICT0121063,kim96,gh/349_SIPP21e_v0,-9,0,(-9|0),2.37,-12.935,-130.45,131.0897278,process MZMScript version 2.9 - VpiL-analysis with small signal (SS)  Large signal (LS) with error flag,2.9,0,No error,500,1550,1541.0072,0.323269008,6.465380164,0.490627698,9.81255397,1.017281804,20.34563609,0.500456274,10.00912549,-4.051409637,-37.24301259,0.523066638,0.046133276,13.87432486,0.221730568,0.99732251,0
AL810962,D08,SIPP21e,OTESTv0_1,IIIV_LMZC_IIIV180_JT100,MZMCTE_LULAB_450_500,20191028_204434,ykim,OIO300,ICT0104063,ICT0121063,kim96,gh/349_SIPP21e_v0,-4,4,(-4|4),2.37,90.545,-61.77,109.6080742,process MZMScript version 2.9 - VpiL-analysis with small signal (SS)  Large signal (LS) with error flag,2.9,0,No error,500,1550,1542.6335,0.301911602,6.038232048,0.433853091,8.677061822,0.770637138,15.41274276,0.440713676,8.814273513,-3.868585228,-36.15792087,0.526289915,0.052579831,13.7909815,0.217385881,0.998622295,2
AL810962,D08,SIPP21e,OTESTv0_1,IIIV_LMZC_IIIV180_JT100,MZMCTE_LULAB_450_500,20191028_204434,ykim,OIO300,ICT0104063,ICT0121063,kim96,gh/349_SIPP21e_v0,-4,-4,(-4|-4),2.37,-116.415,-61.77,131.7876516,process MZMScript version 2.9 - VpiL-analysis with small signal (SS)  Large signal (LS) with error flag,2.9,0,No error,500,1550,1541.1226,0.311205353,6.224107051,0.459523345,9.190466903,0.877944886,17.55889771,0.467086974,9.341739476,-3.890522255,-36.66929445,0.524807332,0.049614665,13.79316357,0.194370737,0.998580713,0
AL810962,D08,SIPP21e,OTESTv0_1,IIIV_LMZC_IIIV180_JT100,MZMCTE_LULAB_450_500,20191028_204434,ykim,OIO300,ICT0104063,ICT0121063,kim96,gh/349_SIPP21e_v0,2,2,(2|2),2.37,38.805,21.15,44.19446261,process MZMScript version 2.9 - VpiL-analysis with small signal (SS)  Large signal (LS) with error flag,2.9,0,No error,500,1550,1540.8646,0.299706113,5.994122267,0.43771278,8.754255593,0.811290319,16.22580638,0.442563493,8.85126986,-3.459499624,-35.03364332,0.52785483,0.055709661,13.72247685,0.158425984,0.99891067,2
AL810962,D08,SIPP21e,OTESTv0_1,IIIV_LMZC_IIIV180_JT100,MZMCTE_LULAB_450_500,20191028_204434,ykim,OIO300,ICT0104063,ICT0121063,kim96,gh/349_SIPP21e_v0,4,-4,(4|-4),2.37,-116.415,48.79,126.2256564,process MZMScript version 2.9 - VpiL-analysis with small signal (SS)  Large signal (LS) with error flag,2.9,0,No error,500,1550,1541.1841,0.298650908,5.973018152,0.437624546,8.752490914,0.818507031,16.37014061,0.443948717,8.878974336,-3.913876636,-36.08937779,0.52624413,0.05248826,13.6928118,0.206869309,0.997630515,2
AL810962,D08,SIPP21e,OTESTv0_1,IIIV_LMZC_IIIV180_JT100,MZMCTE_LULAB_450_500,20191028_204434,ykim,OIO300,ICT0104063,ICT0121063,kim96,gh/349_SIPP21e_v0,-2,2,(-2|2),2.37,38.805,-34.13,51.67866992,process MZMScript version 2.9 - VpiL-analysis with small signal (SS)  Large signal (LS) with error flag,2.9,0,No error,500,1550,1546.2357,0.307720155,6.154403097,0.439554214,8.791084281,0.769018667,15.38037334,0.448329024,8.966580488,-4.05878031,-35.76651053,0.527907217,0.055814434,13.87024306,0.18017248,0.997241991,2
AL810962,D08,SIPP21e,OTESTv0_1,IIIV_LMZC_IIIV180_JT100,MZMCTE_LULAB_450_500,20191028_204434,ykim,OIO300,ICT0104063,ICT0121063,kim96,gh/349_SIPP21e_v0,3,0,(3|0),2.37,-12.935,34.97,37.2855887,process MZMScript version 2.9 - VpiL-analysis with small signal (SS)  Large signal (LS) with error flag,2.9,0,No error,500,1550,1538.1026,0.304487075,6.089741509,0.433735467,8.674709345,0.753639785,15.07279571,0.441136833,8.822736657,-3.325081479,-34.92783899,0.527758658,0.055517315,13.6561788,0.194124751,0.998144556,2
AL810962,D08,SIPP21e,OTESTv0_1,IIIV_LMZO_IIIV230_JT100,MZMOTE_LULAB_380_500,20191028_204434,ykim,OIO300,ICT0104063,ICT0121063,kim96,gh/349_SIPP21e_v0,2,2,(2|2),1.94,38.901,24.22,45.8246244,process MZMScript version 2.9 - VpiL-analysis with small signal (SS)  Large signal (LS) with error flag,2.9,1, Higher uncertainty SS VpiL: left/right peak diff between 20% & 40%    ,500,1310,1306.0962,0.286290893,5.725817862,0.405600655,8.112013107,0.695406561,13.90813121,0.411470983,8.229419662,-3.700466828,-11.16571509,0.859019263,0.718038525,9.300698658,0.499945875,0.999010709,2
AL810962,D08,SIPP21e,OTESTv0_1,IIIV_LMZC_IIIV130_JT100,MZMCTE_LULAB_450_500,20191028_204434,ykim,OIO300,ICT0104063,ICT0121063,kim96,gh/349_SIPP21e_v0,2,-2,(2|-2),2.37,-64.675,20.73,67.91604026,process MZMScript version 2.9 - VpiL-analysis with small signal (SS)  Large signal (LS) with error flag,2.9,0,No error,500,1550,1531.5549,0.330177745,6.603554907,0.456632623,9.13265245,0.740073665,14.8014733,0.459928464,9.198569283,-3.899488027,-36.69784479,0.524724461,0.049448922,13.75041333,0.244744497,0.999377254,2
AL810962,D08,SIPP21e,OTESTv0_1,IIIV_LMZC_IIIV230_JT050,MZMCTE_LULAB_450_500,20191028_204434,ykim,OIO300,ICT0104063,ICT0121063,kim96,gh/349_SIPP21e_v0,0,-5,(0|-5),2.37,-142.285,-5.65,142.3971338,process MZMScript version 2.9 - VpiL-analysis with small signal (SS)  Large signal (LS) with error flag,2.9,0,No error,500,1550,1530.7764,0.387879235,7.757584693,0.531223219,10.62446438,0.842620666,16.85241332,0.541913739,10.83827478,-4.408521512,-38.12227442,0.521447781,0.042895563,13.8005974,0.38789081,0.998514664,1
AL810962,D02,SIPP21e,OTESTv0_1,IIIV_LMZC_IIIV180_JT100,MZMCTE_LULAB_450_500,20191112_161850,magdzi83,THOR,ICT0112383,ICT0121063,kim96,gh/349_SIPP21e_v0,0,0,(0|0),-0.4,-12.935,-6.49,14.47184594,process MZMScript version 2.9 - VpiL-analysis with small signal (SS)  Large signal (LS) with error flag,2.9,0,No error,500,1550,1549.8503,0.372907073,7.458141469,0.559092533,11.18185066,1.11657968,22.3315936,0.569138149,11.38276299,-4.211915249,-34.79765148,0.529977756,0.059955511,13.84570875,0.120277482,0.997732692,2
AL810962,D02,SIPP21e,OTESTv0_1,DCM_LMZC,MZMCTE_LULAB_450_500,20191112_161850,magdzi83,THOR,ICT0112383,ICT0121063,kim96,gh/349_SIPP21e_v0,0,0,(0|0),-0.4,5.3,-9.267,10.67554631,process MZMScript version 2.9 - VpiL-analysis with small signal (SS)  Large signal (LS) with error flag,2.9,0,No error,500,1550,1548.8845,0.913233042,18.26466085,1.135571302,22.71142603,1.501011818,30.02023635,1.144277501,22.88555002,-1.608827322,-33.88099853,0.524342235,0.04868447,13.86330041,0.214165158,0.999388903,2
AL810962,D02,SIPP21e,OTESTv0_1,IIIV_LMZC_IIIV130_JT100,MZMCTE_LULAB_450_500,20191112_161850,magdzi83,THOR,ICT0112383,ICT0121063,kim96,gh/349_SIPP21e_v0,0,0,(0|0),-0.4,-12.935,-6.91,14.66500341,process MZMScript version 2.9 - VpiL-analysis with small signal (SS)  Large signal (LS) with error flag,2.9,0,No error,500,1550,1548.3315,0.401395903,8.027918059,0.566652828,11.33305655,0.963212956,19.26425912,0.574162479,11.48324957,-3.872134009,-34.1968789,0.530892698,0.061785397,13.66730985,0.145243604,0.99843253,2
AL810962,D02,SIPP21e,OTESTv0_1,IIIV_LMZO_IIIV230_JT150,MZMOTE_LULAB_380_500,20191112_161850,magdzi83,THOR,ICT0112383,ICT0121063,kim96,gh/349_SIPP21e_v0,0,0,(0|0),-7.4,-12.839,-2.94,13.17131432,process MZMScript version 2.9 - VpiL-analysis with small signal (SS)  Large signal (LS) with error flag,2.9,1, Higher uncertainty SS VpiL: left/right peak diff between 20% & 40%    ,500,1310,1301.7464,1.010942687,20.21885375,1.380240775,27.6048155,2.17463736,43.4927472,1.377694502,27.55389003,-4.885541415,-13.14145224,0.836303513,0.672607026,9.381227837,0.524862124,0.999632299,0
AL810962,D02,SIPP21e,OTESTv0_1,IIIV_LMZO_IIIV230_JT100,MZMOTE_LULAB_380_500,20191112_161850,magdzi83,THOR,ICT0112383,ICT0121063,kim96,gh/349_SIPP21e_v0,0,0,(0|0),-7.4,-12.839,-3.42,13.28669714,process MZMScript version 2.9 - VpiL-analysis with small signal (SS)  Large signal (LS) with error flag,2.9,1, Higher uncertainty SS VpiL: left/right peak diff between 20% & 40%    ,500,1310,1308.7528,0.385177927,7.703558548,0.628341455,12.56682909,1.704216324,34.08432647,0.635993209,12.71986419,-4.344361581,-10.93129981,0.884112253,0.768224506,9.535104727,0.556791622,0.996761683,2
AL810962,D02,SIPP21e,OTESTv0_1,IIIV_LMZC_IIIV230_JT100,MZMCTE_LULAB_450_500,20191112_161850,magdzi83,THOR,ICT0112383,ICT0121063,kim96,gh/349_SIPP21e_v0,0,0,(0|0),-0.4,-12.935,-6.07,14.28842626,process MZMScript version 2.9 - VpiL-analysis with small signal (SS)  Large signal (LS) with error flag,2.9,0,No error,500,1550,1548.9131,0.393040278,7.860805562,0.658996716,13.17993432,2.038121073,40.76242145,0.670580057,13.41160113,-4.58338622,-35.3253254,0.529357404,0.058714807,13.93884573,0.128517491,0.996696872,2
AL810962,D02,SIPP21e,OTESTv0_1,IIIV_LMZC_IIIV280_JT100,MZMCTE_LULAB_450_500,20191112_161850,magdzi83,THOR,ICT0112383,ICT0121063,kim96,gh/349_SIPP21e_v0,0,0,(0|0),-0.4,-12.935,-4.39,13.6596605,process MZMScript version 2.9 - VpiL-analysis with small signal (SS)  Large signal (LS) with error flag,2.9,0,No error,500,1550,1543.0559,0.60204554,12.0409108,0.892458451,17.84916902,1.724147538,34.48295076,0.912848413,18.25696826,-3.911802905,-34.87820042,0.528396068,0.056792135,13.62242437,0.169488486,0.997398718,2
AL810962,D02,SIPP21e,OTESTv0_1,IIIV_LMZO_IIIV230_JT050,MZMOTE_LULAB_380_500,20191112_161850,magdzi83,THOR,ICT0112383,ICT0121063,kim96,gh/349_SIPP21e_v0,0,0,(0|0),-7.4,-12.839,-3.9,13.41826818,process MZMScript version 2.9 - VpiL-analysis with small signal (SS)  Large signal (LS) with error flag,2.9,0,No error,500,1310,1307.9234,0.488412834,9.768256684,0.702784745,14.0556949,1.252546827,25.05093654,0.718124221,14.36248441,-4.879601374,-11.44759452,0.884654822,0.769309644,9.389338694,0.446431094,0.999437884,0
AL810962,D02,SIPP21e,OTESTv0_1,IIIV_LMZC_IIIV230_JT150,MZMCTE_LULAB_450_500,20191112_161850,magdzi83,THOR,ICT0112383,ICT0121063,kim96,gh/349_SIPP21e_v0,0,0,(0|0),-0.4,-12.935,-5.23,13.95231612,process MZMScript version 2.9 - VpiL-analysis with small signal (SS)  Large signal (LS) with error flag,2.9,1,  Higher uncertainty RsqAdj PS: 0.96 <  RsqAdj < 0.992   ,500,1550,1543.5632,0.361166017,7.223320337,0.669821521,13.39643043,4.607016007,92.14032013,0.687996881,13.75993763,-4.038550834,-34.13861517,0.531557368,0.063114735,13.77332195,0.163875166,0.991705858,0
AL810962,D02,SIPP21e,OTESTv0_1,IIIV_LMZC_IIIV230_JT050,MZMCTE_LULAB_450_500,20191112_161850,magdzi83,THOR,ICT0112383,ICT0121063,kim96,gh/349_SIPP21e_v0,0,0,(0|0),-0.4,-12.935,-5.65,14.11512398,process MZMScript version 2.9 - VpiL-analysis with small signal (SS)  Large signal (LS) with error flag,2.9,0,No error,500,1550,1537.738,0.488594551,9.771891022,0.728913087,14.57826173,1.434463822,28.68927644,0.744503269,14.89006538,-3.97298433,-33.80324083,0.532396903,0.064793805,13.51315721,0.220825901,0.996893783,0
AL810962,D02,SIPP21e,OTESTv0_1,IIIV_LMZO_IIIV230_JT100,MZMOTE_LULAB_380_500,20191114_140845,magdzi83,THOR,ICT0112383,ICT0121063,kim96,gh/349_SIPP21e_v0,0,0,(0|0),-7.4,-12.839,-3.42,13.28669714,process MZMScript version 2.9 - VpiL-analysis with small signal (SS)  Large signal (LS) with error flag,2.9,0,No error,500,1310,1308.7629,0.388401871,7.768037429,0.639419792,12.78839583,1.807720926,36.15441853,0.650722274,13.01444548,-4.122258844,-10.68341685,0.884841663,0.769683327,9.506751234,0.589726977,0.995913939,1
AL810962,D02,SIPP21e,OTESTv0_1,IIIV_LMZC_IIIV280_JT100,MZMCTE_LULAB_450_500,20191114_140845,magdzi83,THOR,ICT0112383,ICT0121063,kim96,gh/349_SIPP21e_v0,3,0,(3|0),-0.4,-12.935,37.07,39.26192972,process MZMScript version 2.9 - VpiL-analysis with small signal (SS)  Large signal (LS) with error flag,2.9,0,No error,500,1550,1537.4091,0.629303632,12.58607264,0.9084879,18.169758,1.632913782,32.65827564,0.925509728,18.51019456,-3.656005301,-33.61544684,0.531825754,0.063651507,13.47911031,0.216687106,0.997895193,1
AL810962,D02,SIPP21e,OTESTv0_1,IIIV_LMZC_IIIV280_JT100,MZMCTE_LULAB_450_500,20191114_140845,magdzi83,THOR,ICT0112383,ICT0121063,kim96,gh/349_SIPP21e_v0,0,0,(0|0),-0.4,-12.935,-4.39,13.6596605,process MZMScript version 2.9 - VpiL-analysis with small signal (SS)  Large signal (LS) with error flag,2.9,0,No error,500,1550,1543.0008,0.613497525,12.2699505,0.902448991,18.04897982,1.705921876,34.11843751,0.924647611,18.49295222,-3.627553532,-34.34385809,0.529257942,0.058515884,13.62264273,0.176681138,0.99709902,1
AL810962,D02,SIPP21e,OTESTv0_1,IIIV_LMZC_IIIV230_JT100,MZMCTE_LULAB_450_500,20191114_140845,magdzi83,THOR,ICT0112383,ICT0121063,kim96,gh/349_SIPP21e_v0,3,0,(3|0),-0.4,-12.935,35.39,37.67978669,process MZMScript version 2.9 - VpiL-analysis with small signal (SS)  Large signal (LS) with error flag,2.9,0,No error,500,1550,1542.5248,0.388999917,7.779998347,0.654548545,13.09097091,2.062508471,41.25016943,0.668659427,13.37318853,-4.057327142,-32.85652256,0.537162177,0.074324354,13.67413575,0.19607893,0.99596691,1
AL810962,D02,SIPP21e,OTESTv0_1,IIIV_LMZO_IIIV230_JT100,MZMOTE_LULAB_380_500,20191114_140845,magdzi83,THOR,ICT0112383,ICT0121063,kim96,gh/349_SIPP21e_v0,3,0,(3|0),-7.4,-12.839,38.04,40.14824431,process MZMScript version 2.9 - VpiL-analysis with small signal (SS)  Large signal (LS) with error flag,2.9,1, Higher uncertainty SS VpiL: left/right peak diff between 20% & 40%    ,500,1310,1303.9696,0.379920639,7.598412788,0.64020129,12.8040258,2.032979826,40.65959653,0.650828058,13.01656116,-4.676892947,-11.64355716,0.873314455,0.74662891,9.313728967,0.518124865,0.997409226,1
AL810962,D02,SIPP21e,OTESTv0_1,IIIV_LMZC_IIIV180_JT100,MZMCTE_LULAB_450_500,20191114_140845,magdzi83,THOR,ICT0112383,ICT0121063,kim96,gh/349_SIPP21e_v0,3,0,(3|0),-0.4,-12.935,34.97,37.2855887,process MZMScript version 2.9 - VpiL-analysis with small signal (SS)  Large signal (LS) with error flag,2.9,0,No error,500,1550,1541.1595,0.361851888,7.237037759,0.543942514,10.87885029,1.094933492,21.89866984,0.553797352,11.07594705,-3.707216413,-33.57893551,0.532378995,0.06475799,13.76710236,0.181237422,0.997642635,1
AL810962,D02,SIPP21e,OTESTv0_1,IIIV_LMZC_IIIV180_JT100,MZMCTE_LULAB_450_500,20191114_140845,magdzi83,THOR,ICT0112383,ICT0121063,kim96,gh/349_SIPP21e_v0,0,0,(0|0),-0.4,-12.935,-6.49,14.47184594,process MZMScript version 2.9 - VpiL-analysis with small signal (SS)  Large signal (LS) with error flag,2.9,0,No error,500,1550,1549.7931,0.375198253,7.503965067,0.556775371,11.13550742,1.07891706,21.57834121,0.5652636,11.305272,-4.195772979,-34.58844986,0.530702426,0.061404853,13.84623357,0.144121018,0.997538204,1
AL810962,D02,SIPP21e,OTESTv0_1,IIIV_LMZC_IIIV130_JT100,MZMCTE_LULAB_450_500,20191114_140845,magdzi83,THOR,ICT0112383,ICT0121063,kim96,gh/349_SIPP21e_v0,3,0,(3|0),-0.4,-12.935,34.55,36.89196017,process MZMScript version 2.9 - VpiL-analysis with small signal (SS)  Large signal (LS) with error flag,2.9,0,No error,500,1550,1539.5436,0.391879765,7.837595292,0.560717191,11.21434381,0.985165965,19.70331931,0.56889685,11.377937,-3.192366532,-32.32574676,0.535364979,0.070729959,13.57033599,0.205788529,0.998753348,1
AL810962,D02,SIPP21e,OTESTv0_1,IIIV_LMZC_IIIV130_JT100,MZMCTE_LULAB_450_500,20191114_140845,magdzi83,THOR,ICT0112383,ICT0121063,kim96,gh/349_SIPP21e_v0,0,0,(0|0),-0.4,-12.935,-6.91,14.66500341,process MZMScript version 2.9 - VpiL-analysis with small signal (SS)  Large signal (LS) with error flag,2.9,0,No error,500,1550,1548.4643,0.407040444,8.140808883,0.581915085,11.63830169,1.020231966,20.40463933,0.589941119,11.79882238,-3.79573338,-34.57835406,0.529381075,0.058762151,13.66989094,0.168134236,0.99830057,1
AL810962,D02,SIPP21e,OTESTv0_1,DCM_LMZC,MZMCTE_LULAB_450_500,20191114_140845,magdzi83,THOR,ICT0112383,ICT0121063,kim96,gh/349_SIPP21e_v0,3,0,(3|0),-0.4,5.3,32.193,32.62635819,process MZMScript version 2.9 - VpiL-analysis with small signal (SS)  Large signal (LS) with error flag,2.9,0,No error,500,1550,1544.8213,0.8718179,17.436358,1.070241964,21.40483929,1.38560238,27.71204761,1.079412739,21.58825478,-1.833805907,-33.28922353,0.526788579,0.053577158,13.75072766,0.21778515,0.999564072,1
AL810962,D02,SIPP21e,OTESTv0_1,IIIV_LMZC_IIIV230_JT100,MZMCTE_LULAB_450_500,20191114_140845,magdzi83,THOR,ICT0112383,ICT0121063,kim96,gh/349_SIPP21e_v0,0,0,(0|0),-0.4,-12.935,-6.07,14.28842626,process MZMScript version 2.9 - VpiL-analysis with small signal (SS)  Large signal (LS) with error flag,2.9,0,No error,500,1550,1548.8745,0.394724995,7.894499902,0.659646548,13.19293096,2.005948195,40.1189639,0.671036111,13.42072221,-4.41760442,-35.27447502,0.528952292,0.057904583,13.93525725,0.135988621,0.996634764,1
AL810962,D02,SIPP21e,OTESTv0_1,DCM_LMZC,MZMCTE_LULAB_450_500,20191114_140845,magdzi83,THOR,ICT0112383,ICT0121063,kim96,gh/349_SIPP21e_v0,0,0,(0|0),-0.4,5.3,-9.267,10.67554631,process MZMScript version 2.9 - VpiL-analysis with small signal (SS)  Large signal (LS) with error flag,2.9,0,No error,500,1550,1548.9788,0.910885523,18.21771046,1.138235272,22.76470543,1.516821898,30.33643795,1.147424617,22.94849234,-1.655689685,-33.93619408,0.524366688,0.048733377,13.85768638,0.216030813,0.9995271,1
AL810962,D02,SIPP21e,OTESTv0_1,IIIV_LMZC_IIIV280_JT100,MZMCTE_LULAB_450_500,20191114_161828,magdzi83,THOR,ICT0112383,ICT0121063,kim96,gh/349_SIPP21e_v0,0,-5,(0|-5),-0.4,-142.285,-4.39,142.3527075,process MZMScript version 2.9 - VpiL-analysis with small signal (SS)  Large signal (LS) with error flag,2.9,0,No error,500,1550,1540.1791,0.514495019,10.28990037,0.792243357,15.84486713,1.721693667,34.43387334,0.813113267,16.26226534,-4.173212222,-34.06205987,0.53214254,0.06428508,13.61489533,0.171468406,0.995379486,0
AL810962,D02,SIPP21e,OTESTv0_1,IIIV_LMZC_IIIV230_JT100,MZMCTE_LULAB_450_500,20191114_161828,magdzi83,THOR,ICT0112383,ICT0121063,kim96,gh/349_SIPP21e_v0,6,0,(6|0),-0.4,-12.935,76.85,77.93097411,process MZMScript version 2.9 - VpiL-analysis with small signal (SS)  Large signal (LS) with error flag,2.9,0,No error,500,1550,1548.4966,0.396608184,7.932163685,0.662425651,13.24851302,2.008731505,40.17463009,0.674555328,13.49110657,-4.799529861,-34.67974566,0.532618927,0.065237855,13.9013939,0.222941284,0.995552213,0
AL810962,D02,SIPP21e,OTESTv0_1,IIIV_LMZC_IIIV230_JT100,MZMCTE_LULAB_450_500,20191114_161828,magdzi83,THOR,ICT0112383,ICT0121063,kim96,gh/349_SIPP21e_v0,4,4,(4|4),-0.4,90.545,49.21,103.0534867,process MZMScript version 2.9 - VpiL-analysis with small signal (SS)  Large signal (LS) with error flag,2.9,0,No error,500,1550,1540.9516,0.397059172,7.941183437,0.650627363,13.01254726,1.800374911,36.00749822,0.660779223,13.21558446,-4.7654447,-33.92952416,0.535417203,0.070834405,13.54777601,0.269121978,0.996951413,0
AL810962,D02,SIPP21e,OTESTv0_1,IIIV_LMZC_IIIV230_JT100,MZMCTE_LULAB_450_500,20191114_161828,magdzi83,THOR,ICT0112383,ICT0121063,kim96,gh/349_SIPP21e_v0,4,-4,(4|-4),-0.4,-116.415,49.21,126.3885925,process MZMScript version 2.9 - VpiL-analysis with small signal (SS)  Large signal (LS) with error flag,2.9,0,No error,500,1550,1545.2848,0.378103697,7.562073948,0.632979074,12.65958147,1.942181195,38.8436239,0.644426451,12.88852903,-4.83482207,-35.25990301,0.530381716,0.060763431,14.00450746,0.152860397,0.996406225,0
AL810962,D02,SIPP21e,OTESTv0_1,IIIV_LMZC_IIIV230_JT100,MZMCTE_LULAB_450_500,20191114_161828,magdzi83,THOR,ICT0112383,ICT0121063,kim96,gh/349_SIPP21e_v0,2,2,(2|2),-0.4,38.805,21.57,44.3969923,process MZMScript version 2.9 - VpiL-analysis with small signal (SS)  Large signal (LS) with error flag,2.9,0,No error,500,1550,1545.6987,0.386470027,7.729400541,0.633401968,12.66803936,1.754294346,35.08588692,0.642581781,12.85163561,-4.411587102,-34.27816103,0.532474837,0.064949673,13.79090672,0.154950936,0.996417661,0
AL810962,D02,SIPP21e,OTESTv0_1,IIIV_LMZC_IIIV230_JT100,MZMCTE_LULAB_450_500,20191114_161828,magdzi83,THOR,ICT0112383,ICT0121063,kim96,gh/349_SIPP21e_v0,0,3,(0|3),-0.4,64.675,-6.07,64.95922202,process MZMScript version 2.9 - VpiL-analysis with small signal (SS)  Large signal (LS) with error flag,2.9,0,No error,500,1550,1540.0249,0.39130521,7.826104192,0.635497972,12.70995945,1.690364566,33.80729133,0.645245863,12.90491726,-4.1804413,-33.22300235,0.535961287,0.071922573,13.70737022,0.166002016,0.995820573,0
AL810962,D02,SIPP21e,OTESTv0_1,IIIV_LMZC_IIIV230_JT100,MZMCTE_LULAB_450_500,20191114_161828,magdzi83,THOR,ICT0112383,ICT0121063,kim96,gh/349_SIPP21e_v0,0,-5,(0|-5),-0.4,-142.285,-6.07,142.4144168,process MZMScript version 2.9 - VpiL-analysis with small signal (SS)  Large signal (LS) with error flag,2.9,0,No error,500,1550,1547.9641,0.395619481,7.912389611,0.639247502,12.78495004,1.663901155,33.27802309,0.651375503,13.02751006,-5.090953046,-35.14424359,0.531841512,0.063683025,14.27510348,0.149384374,0.995950353,0
AL810962,D02,SIPP21e,OTESTv0_1,IIIV_LMZC_IIIV280_JT100,MZMCTE_LULAB_450_500,20191114_161828,magdzi83,THOR,ICT0112383,ICT0121063,kim96,gh/349_SIPP21e_v0,0,0,(0|0),-0.4,-12.935,-4.39,13.6596605,process MZMScript version 2.9 - VpiL-analysis with small signal (SS)  Large signal (LS) with error flag,2.9,0,No error,500,1550,1542.9932,0.596886269,11.93772537,0.850415193,17.00830385,1.478346566,29.56693132,0.868668261,17.37336522,-3.886563638,-34.6318256,0.529171569,0.058343138,13.6217337,0.172364631,0.99772558,0
AL810962,D02,SIPP21e,OTESTv0_1,IIIV_LMZC_IIIV230_JT100,MZMCTE_LULAB_450_500,20191114_161828,magdzi83,THOR,ICT0112383,ICT0121063,kim96,gh/349_SIPP21e_v0,3,0,(3|0),-0.4,-12.935,35.39,37.67978669,process MZMScript version 2.9 - VpiL-analysis with small signal (SS)  Large signal (LS) with error flag,2.9,0,No error,500,1550,1542.5177,0.389273435,7.7854687,0.648852505,12.97705009,1.947509767,38.95019533,0.661582241,13.23164482,-4.158266973,-33.17371248,0.536212885,0.07242577,13.67307054,0.199305884,0.995600638,0
AL810962,D02,SIPP21e,OTESTv0_1,IIIV_LMZC_IIIV280_JT100,MZMCTE_LULAB_450_500,20191114_161828,magdzi83,THOR,ICT0112383,ICT0121063,kim96,gh/349_SIPP21e_v0,0,3,(0|3),-0.4,64.675,-4.39,64.82382066,process MZMScript version 2.9 - VpiL-analysis with small signal (SS)  Large signal (LS) with error flag,2.9,0,No error,500,1550,1530.4783,0.584312271,11.68624542,0.833532445,16.6706489,1.453460828,29.06921655,0.844278258,16.88556515,-4.25243944,-34.90700359,0.529463355,0.058926711,13.87987631,0.189326379,0.998590671,0
AL810962,D02,SIPP21e,OTESTv0_1,IIIV_LMZO_IIIV230_JT100,MZMOTE_LULAB_380_500,20191114_161828,magdzi83,THOR,ICT0112383,ICT0121063,kim96,gh/349_SIPP21e_v0,0,0,(0|0),-7.4,-12.839,-3.42,13.28669714,process MZMScript version 2.9 - VpiL-analysis with small signal (SS)  Large signal (LS) with error flag,2.9,0,No error,500,1310,1308.7616,0.377905498,7.558109956,0.609616984,12.19233968,1.57583479,31.51669581,0.620162993,12.40325985,-4.432192748,-10.9398378,0.886346978,0.772693955,9.605355491,0.507151975,0.997210896,0
AL810962,D02,SIPP21e,OTESTv0_1,IIIV_LMZC_IIIV280_JT100,MZMCTE_LULAB_450_500,20191114_161828,magdzi83,THOR,ICT0112383,ICT0121063,kim96,gh/349_SIPP21e_v0,3,0,(3|0),-0.4,-12.935,37.07,39.26192972,process MZMScript version 2.9 - VpiL-analysis with small signal (SS)  Large signal (LS) with error flag,2.9,0,No error,500,1550,1537.4085,0.623988434,12.47976868,0.898088575,17.9617715,1.60164514,32.0329028,0.911994773,18.23989546,-3.817937101,-33.74187715,0.531955293,0.063910585,13.4771645,0.222532522,0.998287266,0
AL810962,D02,SIPP21e,OTESTv0_1,IIIV_LMZC_IIIV280_JT100,MZMCTE_LULAB_450_500,20191114_161828,magdzi83,THOR,ICT0112383,ICT0121063,kim96,gh/349_SIPP21e_v0,4,-4,(4|-4),-0.4,-116.415,50.89,127.0521323,process MZMScript version 2.9 - VpiL-analysis with small signal (SS)  Large signal (LS) with error flag,2.9,0,No error,500,1550,1544.8691,0.562743635,11.25487269,0.826427836,16.52855673,1.555098931,31.10197862,0.843055604,16.86111207,-4.425022174,-34.97979409,0.529993466,0.059986931,13.75870568,0.152314559,0.997432034,0
AL810962,D02,SIPP21e,OTESTv0_1,IIIV_LMZC_IIIV280_JT100,MZMCTE_LULAB_450_500,20191114_161828,magdzi83,THOR,ICT0112383,ICT0121063,kim96,gh/349_SIPP21e_v0,4,4,(4|4),-0.4,90.545,50.89,103.8662078,process MZMScript version 2.9 - VpiL-analysis with small signal (SS)  Large signal (LS) with error flag,2.9,0,No error,500,1550,1541.5165,0.534070032,10.68140064,0.830867592,16.61735184,1.87017684,37.40353681,0.856063943,17.12127887,-4.307856168,-34.79443904,0.530053011,0.060106022,13.55736232,0.17185806,0.995336426,0
AL810962,D02,SIPP21e,OTESTv0_1,IIIV_LMZC_IIIV280_JT100,MZMCTE_LULAB_450_500,20191114_161828,magdzi83,THOR,ICT0112383,ICT0121063,kim96,gh/349_SIPP21e_v0,6,0,(6|0),-0.4,-12.935,78.53,79.58815945,process MZMScript version 2.9 - VpiL-analysis with small signal (SS)  Large signal (LS) with error flag,2.9,0,No error,500,1550,1542.2586,0.595021873,11.90043745,0.877096905,17.54193809,1.667669313,33.35338626,0.886777281,17.73554562,-4.109746768,-33.6315724,0.533628467,0.067256935,13.69657573,0.24236543,0.998503274,0
AL810962,D02,SIPP21e,OTESTv0_1,IIIV_LMZO_IIIV230_JT100,MZMOTE_LULAB_380_500,20191114_161828,magdzi83,THOR,ICT0112383,ICT0121063,kim96,gh/349_SIPP21e_v0,0,-5,(0|-5),-7.4,-142.189,-3.42,142.2301238,process MZMScript version 2.9 - VpiL-analysis with small signal (SS)  Large signal (LS) with error flag,2.9,0,No error,500,1310,1304.4129,0.358898208,7.17796416,0.576986482,11.53972964,1.470630718,29.41261437,0.58536967,11.7073934,-4.186555567,-15.10248276,0.763472174,0.526944347,9.579240813,0.838695719,0.996991223,0
AL810962,D02,SIPP21e,OTESTv0_1,IIIV_LMZO_IIIV230_JT100,MZMOTE_LULAB_380_500,20191114_161828,magdzi83,THOR,ICT0112383,ICT0121063,kim96,gh/349_SIPP21e_v0,0,3,(0|3),-7.4,64.771,-3.42,64.86122756,process MZMScript version 2.9 - VpiL-analysis with small signal (SS)  Large signal (LS) with error flag,2.9,2, Discarded -left/right peak diff on SS VpiL is larger than 40%    ,500,1310,1300.0797,0.360406348,7.208126955,0.587188865,11.7437773,1.583748898,31.67497797,0.593012807,11.86025614,-4.202054909,-8.214466438,0.950961928,0.901923856,9.366630489,0.428834212,0.995175455,0
AL810962,D02,SIPP21e,OTESTv0_1,IIIV_LMZO_IIIV230_JT100,MZMOTE_LULAB_380_500,20191114_161828,magdzi83,THOR,ICT0112383,ICT0121063,kim96,gh/349_SIPP21e_v0,2,2,(2|2),-7.4,38.901,24.22,45.8246244,process MZMScript version 2.9 - VpiL-analysis with small signal (SS)  Large signal (LS) with error flag,2.9,2, Discarded -left/right peak diff on SS VpiL is larger than 40%    ,500,1310,1308.4106,0.367489869,7.349797373,0.597455986,11.94911971,1.596517104,31.93034209,0.605039263,12.10078525,-4.41030373,-9.413160178,0.927101376,0.854202751,9.388071339,0.479385197,0.997581027,0
AL810962,D02,SIPP21e,OTESTv0_1,IIIV_LMZC_IIIV180_JT100,MZMCTE_LULAB_450_500,20191114_161828,magdzi83,THOR,ICT0112383,ICT0121063,kim96,gh/349_SIPP21e_v0,6,0,(6|0),-0.4,-12.935,76.43,77.51683124,process MZMScript version 2.9 - VpiL-analysis with small signal (SS)  Large signal (LS) with error flag,2.9,0,No error,500,1550,1543.4335,0.37288315,7.457662992,0.55432018,11.0864036,1.079659673,21.59319345,0.563303922,11.26607845,-4.241614755,-34.15114184,0.53243025,0.0648605,13.60112848,0.227895448,0.997086766,0
AL810962,D02,SIPP21e,OTESTv0_1,IIIV_LMZO_IIIV230_JT100,MZMOTE_LULAB_380_500,20191114_161828,magdzi83,THOR,ICT0112383,ICT0121063,kim96,gh/349_SIPP21e_v0,4,-4,(4|-4),-7.4,-116.319,51.86,127.3560731,process MZMScript version 2.9 - VpiL-analysis with small signal (SS)  Large signal (LS) with error flag,2.9,0,No error,500,1310,1306.0444,0.365353219,7.307064381,0.601036164,12.02072328,1.693452866,33.86905732,0.610585359,12.21170719,-4.676105977,-14.39289038,0.795342072,0.590684143,9.512696522,0.6134656,0.996143578,0
AL810962,D02,SIPP21e,OTESTv0_1,IIIV_LMZO_IIIV230_JT100,MZMOTE_LULAB_380_500,20191114_161828,magdzi83,THOR,ICT0112383,ICT0121063,kim96,gh/349_SIPP21e_v0,4,4,(4|4),-7.4,90.641,51.86,104.4282073,process MZMScript version 2.9 - VpiL-analysis with small signal (SS)  Large signal (LS) with error flag,2.9,2, Discarded -left/right peak diff on SS VpiL is larger than 40%  Discarded - RsqAdj PS < 0.96   ,500,1310,1312.4067,0.069085469,1.381709385,0.176641704,3.532834086,0.317211649,6.344232971,0.196461524,3.929230479,-5.590695606,-6.874085642,0.994197498,0.988394996,3.821442251,0.392863669,0.865596181,0
AL810962,D02,SIPP21e,OTESTv0_1,IIIV_LMZO_IIIV230_JT100,MZMOTE_LULAB_380_500,20191114_161828,magdzi83,THOR,ICT0112383,ICT0121063,kim96,gh/349_SIPP21e_v0,6,0,(6|0),-7.4,-12.839,79.5,80.53005601,process MZMScript version 2.9 - VpiL-analysis with small signal (SS)  Large signal (LS) with error flag,2.9,2, Discarded -left/right peak diff on SS VpiL is larger than 40%  Discarded - RsqAdj PS < 0.96   ,500,1310,1303.9384,0.132863869,2.657277375,0.065366451,1.307329015,0.043345896,0.866917923,0.104685931,2.093718619,,-5.938528052,,,13.22947394,0.237828453,0.145152991,0
AL810962,D02,SIPP21e,OTESTv0_1,IIIV_LMZC_IIIV280_JT100,MZMCTE_LULAB_450_500,20191114_161828,magdzi83,THOR,ICT0112383,ICT0121063,kim96,gh/349_SIPP21e_v0,2,2,(2|2),-0.4,38.805,23.25,45.23704815,process MZMScript version 2.9 - VpiL-analysis with small signal (SS)  Large signal (LS) with error flag,2.9,0,No error,500,1550,1540.4508,0.608144858,12.16289716,0.854604102,17.09208205,1.436947091,28.73894183,0.866035134,17.32070267,-4.152379785,-33.9630319,0.532517408,0.065034816,13.68602897,0.187384159,0.99860059,0
AL810962,D02,SIPP21e,OTESTv0_1,IIIV_LMZO_IIIV230_JT100,MZMOTE_LULAB_380_500,20191114_161828,magdzi83,THOR,ICT0112383,ICT0121063,kim96,gh/349_SIPP21e_v0,3,0,(3|0),-7.4,-12.839,38.04,40.14824431,process MZMScript version 2.9 - VpiL-analysis with small signal (SS)  Large signal (LS) with error flag,2.9,0,No error,500,1310,1303.9691,0.373367313,7.467346263,0.610891743,12.21783485,1.67905011,33.5810022,0.618762707,12.37525414,-4.478645035,-11.41351359,0.87422181,0.748443619,9.278387657,0.59762558,0.996876241,0
AL810962,D02,SIPP21e,OTESTv0_1,IIIV_LMZC_IIIV230_JT100,MZMCTE_LULAB_450_500,20191114_161828,magdzi83,THOR,ICT0112383,ICT0121063,kim96,gh/349_SIPP21e_v0,0,0,(0|0),-0.4,-12.935,-6.07,14.28842626,process MZMScript version 2.9 - VpiL-analysis with small signal (SS)  Large signal (LS) with error flag,2.9,0,No error,500,1550,1548.8757,0.392311946,7.846238927,0.646685496,12.93370993,1.839244565,36.78489131,0.65760505,13.15210099,-4.58171608,-35.36293531,0.529159641,0.058319282,13.93890416,0.125647616,0.996660558,0
AL810962,D02,SIPP21e,OTESTv0_1,IIIV_LMZC_IIIV180_JT100,MZMCTE_LULAB_450_500,20191114_161828,magdzi83,THOR,ICT0112383,ICT0121063,kim96,gh/349_SIPP21e_v0,4,4,(4|4),-0.4,90.545,48.79,102.8535907,process MZMScript version 2.9 - VpiL-analysis with small signal (SS)  Large signal (LS) with error flag,2.9,0,No error,500,1550,1546.9973,0.376130803,7.522616053,0.557986461,11.15972922,1.080302354,21.60604707,0.566151757,11.32303513,-4.553320364,-34.96228638,0.530656619,0.061313237,13.66220858,0.16336005,0.997869181,0
AL810962,D02,SIPP21e,OTESTv0_1,DCM_LMZC,MZMCTE_LULAB_450_500,20191114_161828,magdzi83,THOR,ICT0112383,ICT0121063,kim96,gh/349_SIPP21e_v0,0,-5,(0|-5),-0.4,-124.05,-9.267,124.3956582,process MZMScript version 2.9 - VpiL-analysis with small signal (SS)  Large signal (LS) with error flag,2.9,0,No error,500,1550,1540.1372,0.861680719,17.23361438,1.059511687,21.19023374,1.375252142,27.50504285,1.066363844,21.32727688,-1.555204431,-32.28052849,0.529089198,0.058178396,13.81060752,0.271771033,0.999535915,0
AL810962,D02,SIPP21e,OTESTv0_1,DCM_LMZC,MZMCTE_LULAB_450_500,20191114_161828,magdzi83,THOR,ICT0112383,ICT0121063,kim96,gh/349_SIPP21e_v0,0,0,(0|0),-0.4,5.3,-9.267,10.67554631,process MZMScript version 2.9 - VpiL-analysis with small signal (SS)  Large signal (LS) with error flag,2.9,0,No error,500,1550,1548.9705,0.892003685,17.8400737,1.088330636,21.76661273,1.395468457,27.90936914,1.097720989,21.95441977,-1.668851102,-34.15485643,0.523776856,0.047553712,13.85566227,0.20419266,0.999418678,0
AL810962,D02,SIPP21e,OTESTv0_1,DCM_LMZC,MZMCTE_LULAB_450_500,20191114_161828,magdzi83,THOR,ICT0112383,ICT0121063,kim96,gh/349_SIPP21e_v0,0,3,(0|3),-0.4,82.91,-9.267,83.42628716,process MZMScript version 2.9 - VpiL-analysis with small signal (SS)  Large signal (LS) with error flag,2.9,0,No error,500,1550,1549.7304,0.868664127,17.37328254,1.052991321,21.05982643,1.336616136,26.73232272,1.063336009,21.26672019,-1.802844832,-33.42248781,0.526299162,0.052598324,13.87407923,0.211184652,0.999258296,0
AL810962,D02,SIPP21e,OTESTv0_1,DCM_LMZC,MZMCTE_LULAB_450_500,20191114_161828,magdzi83,THOR,ICT0112383,ICT0121063,kim96,gh/349_SIPP21e_v0,2,2,(2|2),-0.4,57.04,18.373,59.92602714,process MZMScript version 2.9 - VpiL-analysis with small signal (SS)  Large signal (LS) with error flag,2.9,0,No error,500,1550,1548.4754,0.881572317,17.63144633,1.083038547,21.66077094,1.403864515,28.07729029,1.093201477,21.86402954,-1.786874584,-34.0281782,0.524447509,0.048895017,13.80327259,0.205322202,0.999396855,0
AL810962,D02,SIPP21e,OTESTv0_1,DCM_LMZC,MZMCTE_LULAB_450_500,20191114_161828,magdzi83,THOR,ICT0112383,ICT0121063,kim96,gh/349_SIPP21e_v0,3,0,(3|0),-0.4,5.3,32.193,32.62635819,process MZMScript version 2.9 - VpiL-analysis with small signal (SS)  Large signal (LS) with error flag,2.9,0,No error,500,1550,1544.8214,0.876630795,17.53261591,1.064396977,21.28793955,1.354523299,27.09046598,1.075938164,21.51876329,-1.765383699,-33.00428309,0.527455805,0.054911611,13.75456016,0.209316808,0.999405551,0
AL810962,D02,SIPP21e,OTESTv0_1,DCM_LMZC,MZMCTE_LULAB_450_500,20191114_161828,magdzi83,THOR,ICT0112383,ICT0121063,kim96,gh/349_SIPP21e_v0,4,-4,(4|-4),-0.4,-98.18,46.013,108.4274346,process MZMScript version 2.9 - VpiL-analysis with small signal (SS)  Large signal (LS) with error flag,2.9,0,No error,500,1550,1542.1166,0.884098731,17.68197462,1.071942082,21.43884163,1.361142278,27.22284556,1.081190529,21.62381058,-1.756461155,-33.31877169,0.52641375,0.0528275,13.77079444,0.244423455,0.99955432,0
AL810962,D02,SIPP21e,OTESTv0_1,DCM_LMZC,MZMCTE_LULAB_450_500,20191114_161828,magdzi83,THOR,ICT0112383,ICT0121063,kim96,gh/349_SIPP21e_v0,6,0,(6|0),-0.4,5.3,73.653,73.84344527,process MZMScript version 2.9 - VpiL-analysis with small signal (SS)  Large signal (LS) with error flag,2.9,0,No error,500,1550,1546.1462,0.904873354,18.09746709,1.114772608,22.29545217,1.451461326,29.02922652,1.125353169,22.50706338,-1.750925319,-32.58633417,0.528836254,0.057672507,13.68665811,0.268535137,0.999564775,0
AL810962,D02,SIPP21e,OTESTv0_1,IIIV_LMZC_IIIV130_JT100,MZMCTE_LULAB_450_500,20191114_161828,magdzi83,THOR,ICT0112383,ICT0121063,kim96,gh/349_SIPP21e_v0,0,-5,(0|-5),-0.4,-142.285,-6.91,142.4526915,process MZMScript version 2.9 - VpiL-analysis with small signal (SS)  Large signal (LS) with error flag,2.9,0,No error,500,1550,1544.2409,0.395198371,7.903967428,0.557962505,11.1592501,0.94868069,18.97361381,0.565736629,11.31473258,-3.952289542,-33.22124788,0.535316772,0.070633543,15.02995808,0.131202989,0.998037122,0
AL810962,D02,SIPP21e,OTESTv0_1,IIIV_LMZC_IIIV130_JT100,MZMCTE_LULAB_450_500,20191114_161828,magdzi83,THOR,ICT0112383,ICT0121063,kim96,gh/349_SIPP21e_v0,0,0,(0|0),-0.4,-12.935,-6.91,14.66500341,process MZMScript version 2.9 - VpiL-analysis with small signal (SS)  Large signal (LS) with error flag,2.9,0,No error,500,1550,1548.4754,0.395581512,7.911630241,0.56242056,11.24841119,0.972636086,19.45272173,0.570049874,11.40099749,-3.758028992,-34.45694303,0.529652518,0.059305036,13.67004342,0.15504374,0.998582046,0
AL810962,D02,SIPP21e,OTESTv0_1,IIIV_LMZC_IIIV130_JT100,MZMCTE_LULAB_450_500,20191114_161828,magdzi83,THOR,ICT0112383,ICT0121063,kim96,gh/349_SIPP21e_v0,0,3,(0|3),-0.4,64.675,-6.91,65.04309129,process MZMScript version 2.9 - VpiL-analysis with small signal (SS)  Large signal (LS) with error flag,2.9,0,No error,500,1550,1548.5705,0.3975828,7.951656006,0.557783567,11.15567133,0.934212032,18.68424063,0.56442855,11.288571,-3.863390906,-33.89042368,0.532106868,0.064213737,13.70349847,0.119106033,0.998725394,0
AL810962,D02,SIPP21e,OTESTv0_1,IIIV_LMZC_IIIV130_JT100,MZMCTE_LULAB_450_500,20191114_161828,magdzi83,THOR,ICT0112383,ICT0121063,kim96,gh/349_SIPP21e_v0,2,2,(2|2),-0.4,38.805,20.73,43.99501023,process MZMScript version 2.9 - VpiL-analysis with small signal (SS)  Large signal (LS) with error flag,2.9,0,No error,500,1550,1546.3863,0.398064153,7.961283068,0.566757756,11.33515511,0.983587235,19.67174469,0.574765734,11.49531468,-3.706761433,-34.40999504,0.529439093,0.058878186,13.7561286,0.145476052,0.998736049,0
AL810962,D02,SIPP21e,OTESTv0_1,DCM_LMZC,MZMCTE_LULAB_450_500,20191114_161828,magdzi83,THOR,ICT0112383,ICT0121063,kim96,gh/349_SIPP21e_v0,4,4,(4|4),-0.4,108.78,46.013,118.1113228,process MZMScript version 2.9 - VpiL-analysis with small signal (SS)  Large signal (LS) with error flag,2.9,0,No error,500,1550,1537.0276,0.901607299,18.03214599,1.091697701,21.83395402,1.383358032,27.66716065,1.1010744,22.021488,-2.074147784,-33.10098062,0.528089957,0.056179914,13.6375943,0.276318913,0.999450403,0
AL810962,D02,SIPP21e,OTESTv0_1,IIIV_LMZC_IIIV130_JT100,MZMCTE_LULAB_450_500,20191114_161828,magdzi83,THOR,ICT0112383,ICT0121063,kim96,gh/349_SIPP21e_v0,4,-4,(4|-4),-0.4,-116.415,48.37,126.0639089,process MZMScript version 2.9 - VpiL-analysis with small signal (SS)  Large signal (LS) with error flag,2.9,0,No error,500,1550,1549.1918,0.383273089,7.665461771,0.543496622,10.86993243,0.933907393,18.67814786,0.550166605,11.0033321,-4.084293913,-34.0100877,0.532603834,0.065207667,13.85356349,0.147578721,0.998127347,0
AL810962,D02,SIPP21e,OTESTv0_1,IIIV_LMZC_IIIV130_JT100,MZMCTE_LULAB_450_500,20191114_161828,magdzi83,THOR,ICT0112383,ICT0121063,kim96,gh/349_SIPP21e_v0,4,4,(4|4),-0.4,90.545,48.37,102.6550239,process MZMScript version 2.9 - VpiL-analysis with small signal (SS)  Large signal (LS) with error flag,2.9,0,No error,500,1550,1538.7043,0.404728359,8.094567174,0.570733857,11.41467714,0.967616492,19.35232985,0.578608512,11.57217025,-3.77992112,-33.09198824,0.534900955,0.06980191,13.28365182,0.198406161,0.998477927,0
