Repository: YKgroup-HYU/wafermap_iiivwfmod

# wafermap_iiivwfmod

This is a repository to plot a wafer map.

Here is the requirement for the code.
- Import csv file in the `data` folder using Pandas
- Filter the table with the conditions below:  
  - Lot: AL810962
  - Wafer: D08
  - TestSite: IIIV_LMZC_IIIV230_JT100
- Plot X: `Row`, Y: `Column`, Z: `VpiL@0V [V.cm]` using [wafer map repo](https://github.com/dougthor42/wafer_map)
- Additional info.
  - die_size_X = 25870 um
  - die_size_Y = 13820 um
  - dia = 300000 um

File: data/Info_LMZ_AL810962.csv (part 5 of 36)
Lot,Wafer,Mask,OTEST,TestSite,Name,Date,Operator,Tester,Measurement PC,Analysis PC,Analysis user,Git Tag/Branch,Row,Column,DieLabel,FiberPower [dBm],Abs position x [mm],Abs position y [mm],Radial position [mm],Script ID,Script Version,ErrorFlag,Error description,Device length [um],Analysis Wavelength [nm],Dip Wavelength [nm],VpiL@0V [V.cm],Vpi@0V [V],VpiL@-2V [V.cm],Vpi@-2V [V],VpiL_v2.7@-2V [V.cm],Vpi_v2.7@-2V [V],VpiL_2.0Vpp [V.cm],Vpi_2.0Vpp [V],mean IL [dB],mean Deep [dB],mean Power ratio (higher part),mean Power imbalance,mean FSR [nm],mean RMSE spectral fit,Ajd. Rsquare PhaseFit,Date Flag
AL810962,D02,SIPP21e,OTESTv0_1,IIIV_LMZC_IIIV130_JT100,MZMCTE_LULAB_450_500,20191114_161828,magdzi83,THOR,ICT0112383,ICT0121063,kim96,gh/349_SIPP21e_v0,6,0,(6|0),-0.4,-12.935,76.01,77.10275173,process MZMScript version 2.9 - VpiL-analysis with small signal (SS)  Large signal (LS) with error flag,2.9,0,No error,500,1550,1540.8594,0.407216654,8.144333078,0.573454705,11.46909411,0.969049965,19.3809993,0.582197373,11.64394746,-3.714548206,-32.81358927,0.535770713,0.071541425,13.53806466,0.209457134,0.997687768,0
AL810962,D02,SIPP21e,OTESTv0_1,IIIV_LMZC_IIIV180_JT100,MZMCTE_LULAB_450_500,20191114_161828,magdzi83,THOR,ICT0112383,ICT0121063,kim96,gh/349_SIPP21e_v0,0,-5,(0|-5),-0.4,-142.285,-6.49,142.4329362,process MZMScript version 2.9 - VpiL-analysis with small signal (SS)  Large signal (LS) with error flag,2.9,0,No error,500,1550,1541.8343,0.369813565,7.396271303,0.538861128,10.77722256,0.992589145,19.85178291,0.548736139,10.97472277,-4.288091784,-33.84863692,0.53384839,0.067696781,14.44362645,0.157174928,0.997629968,0
AL810962,D02,SIPP21e,OTESTv0_1,IIIV_LMZC_IIIV180_JT100,MZMCTE_LULAB_450_500,20191114_161828,magdzi83,THOR,ICT0112383,ICT0121063,kim96,gh/349_SIPP21e_v0,0,0,(0|0),-0.4,-12.935,-6.49,14.47184594,process MZMScript version 2.9 - VpiL-analysis with small signal (SS)  Large signal (LS) with error flag,2.9,0,No error,500,1550,1549.8277,0.369667185,7.393343699,0.545818699,10.91637399,1.0426611,20.85322201,0.554552208,11.09104417,-4.312629187,-34.75094344,0.530568254,0.061136507,13.84869913,0.116585492,0.997637474,0
AL810962,D02,SIPP21e,OTESTv0_1,IIIV_LMZC_IIIV180_JT100,MZMCTE_LULAB_450_500,20191114_161828,magdzi83,THOR,ICT0112383,ICT0121063,kim96,gh/349_SIPP21e_v0,0,3,(0|3),-0.4,64.675,-6.49,64.99981327,process MZMScript version 2.9 - VpiL-analysis with small signal (SS)  Large signal (LS) with error flag,2.9,0,No error,500,1550,1530.21,0.362891058,7.257821168,0.53499352,10.69987039,1.01758893,20.3517786,0.543097138,10.86194276,-4.218420499,-34.57886899,0.530719196,0.061438392,13.78105091,0.147395878,0.998322551,0
AL810962,D02,SIPP21e,OTESTv0_1,IIIV_LMZC_IIIV180_JT100,MZMCTE_LULAB_450_500,20191114_161828,magdzi83,THOR,ICT0112383,ICT0121063,kim96,gh/349_SIPP21e_v0,2,2,(2|2),-0.4,38.805,21.15,44.19446261,process MZMScript version 2.9 - VpiL-analysis with small signal (SS)  Large signal (LS) with error flag,2.9,0,No error,500,1550,1542.6659,0.366804319,7.336086373,0.531498156,10.62996312,0.964600242,19.29200485,0.540492396,10.80984792,-4.071402086,-34.20957608,0.531564518,0.063129037,13.67668657,0.188054939,0.997682666,0
AL810962,D02,SIPP21e,OTESTv0_1,IIIV_LMZC_IIIV180_JT100,MZMCTE_LULAB_450_500,20191114_161828,magdzi83,THOR,ICT0112383,ICT0121063,kim96,gh/349_SIPP21e_v0,3,0,(3|0),-0.4,-12.935,34.97,37.2855887,process MZMScript version 2.9 - VpiL-analysis with small signal (SS)  Large signal (LS) with error flag,2.9,0,No error,500,1550,1541.1697,0.363821592,7.276431831,0.540297182,10.80594364,1.049244605,20.9848921,0.550406636,11.00813272,-3.817099296,-33.66972491,0.532478279,0.064956557,13.76783043,0.180390839,0.997672618,0
AL810962,D02,SIPP21e,OTESTv0_1,IIIV_LMZC_IIIV180_JT100,MZMCTE_LULAB_450_500,20191114_161828,magdzi83,THOR,ICT0112383,ICT0121063,kim96,gh/349_SIPP21e_v0,4,-4,(4|-4),-0.4,-116.415,48.79,126.2256564,process MZMScript version 2.9 - VpiL-analysis with small signal (SS)  Large signal (LS) with error flag,2.9,0,No error,500,1550,1531.4486,0.35353847,7.0707694,0.533214488,10.66428976,1.084258458,21.68516917,0.54237443,10.8474886,-4.427580675,-33.45879402,0.536782732,0.073565465,14.0408595,0.139646151,0.997948175,0
AL810962,D02,SIPP21e,OTESTv0_1,IIIV_LMZC_IIIV130_JT100,MZMCTE_LULAB_450_500,20191114_161828,magdzi83,THOR,ICT0112383,ICT0121063,kim96,gh/349_SIPP21e_v0,3,0,(3|0),-0.4,-12.935,34.55,36.89196017,process MZMScript version 2.9 - VpiL-analysis with small signal (SS)  Large signal (LS) with error flag,2.9,0,No error,500,1550,1539.5302,0.390482724,7.809654484,0.547392757,10.94785513,0.915121597,18.30243194,0.555438017,11.10876034,-3.328821124,-32.54449371,0.535012519,0.070025038,13.57365235,0.185055016,0.998778779,0
AL810962,D04,SIPP21e,OTESTv0_1,IIIV_LMZC_IIIV130_JT100,MZMCTE_LULAB_450_500,20191114_202310,magdzi83,THOR,ICT0112383,ICT0121063,kim96,gh/349_SIPP21e_v0,4,4,(4|4),-0.4,90.545,48.37,102.6550239,process MZMScript version 2.9 - VpiL-analysis with small signal (SS)  Large signal (LS) with error flag,2.9,0,No error,500,1550,1545.5248,0.390334519,7.806690383,0.556619419,11.13238837,0.969730604,19.39461209,0.564216556,11.28433113,-3.893863184,-33.16019978,0.535229433,0.070458865,13.73103112,0.152991715,0.99860292,1
AL810962,D04,SIPP21e,OTESTv0_1,IIIV_LMZC_IIIV130_JT100,MZMCTE_LULAB_450_500,20191114_202310,magdzi83,THOR,ICT0112383,ICT0121063,kim96,gh/349_SIPP21e_v0,6,0,(6|0),-0.4,-12.935,76.01,77.10275173,process MZMScript version 2.9 - VpiL-analysis with small signal (SS)  Large signal (LS) with error flag,2.9,0,No error,500,1550,1546.8126,0.407934517,8.158690344,0.565940274,11.31880549,0.923729516,18.47459032,0.574920169,11.49840337,-3.886316611,-34.0821196,0.531290893,0.062581787,13.77080503,0.160925169,0.998286153,0
AL810962,D04,SIPP21e,OTESTv0_1,IIIV_LMZC_IIIV180_JT100,MZMCTE_LULAB_450_500,20191114_202310,magdzi83,THOR,ICT0112383,ICT0121063,kim96,gh/349_SIPP21e_v0,0,-5,(0|-5),-0.4,-142.285,-6.49,142.4329362,process MZMScript version 2.9 - VpiL-analysis with small signal (SS)  Large signal (LS) with error flag,2.9,0,No error,500,1550,1530.7384,0.361380741,7.22761483,0.537524318,10.75048636,1.048660709,20.97321418,0.549462089,10.98924179,-7.737773343,-19.94460789,0.731753231,0.463506462,15.12612065,0.199139961,0.996837065,1
AL810962,D04,SIPP21e,OTESTv0_1,IIIV_LMZC_IIIV180_JT100,MZMCTE_LULAB_450_500,20191114_202310,magdzi83,THOR,ICT0112383,ICT0121063,kim96,gh/349_SIPP21e_v0,0,0,(0|0),-0.4,-12.935,-6.49,14.47184594,process MZMScript version 2.9 - VpiL-analysis with small signal (SS)  Large signal (LS) with error flag,2.9,0,No error,500,1550,1543.7209,0.364703056,7.294061126,0.533741884,10.67483768,0.994853773,19.89707546,0.542959536,10.85919071,-3.502587586,-33.43154687,0.532360282,0.064720565,13.88695637,0.174042352,0.997595456,1
AL810962,D04,SIPP21e,OTESTv0_1,IIIV_LMZC_IIIV180_JT100,MZMCTE_LULAB_450_500,20191114_202310,magdzi83,THOR,ICT0112383,ICT0121063,kim96,gh/349_SIPP21e_v0,0,3,(0|3),-0.4,64.675,-6.49,64.99981327,process MZMScript version 2.9 - VpiL-analysis with small signal (SS)  Large signal (LS) with error flag,2.9,0,No error,500,1550,1538.8202,0.353500198,7.070003959,0.519636262,10.39272524,0.980398531,19.60797061,0.529083421,10.58166842,-3.466392457,-32.50104265,0.535903402,0.071806804,13.68370852,0.192535465,0.997890237,0
AL810962,D04,SIPP21e,OTESTv0_1,IIIV_LMZC_IIIV180_JT100,MZMCTE_LULAB_450_500,20191114_202310,magdzi83,THOR,ICT0112383,ICT0121063,kim96,gh/349_SIPP21e_v0,6,0,(6|0),-0.4,-12.935,76.43,77.51683124,process MZMScript version 2.9 - VpiL-analysis with small signal (SS)  Large signal (LS) with error flag,2.9,0,No error,500,1550,1550.9938,0.362921714,7.258434272,0.543463237,10.86926474,1.081447547,21.62895095,0.554291472,11.08582945,-4.359745059,-34.94892704,0.530229171,0.060458342,13.91107146,0.143918407,0.997768014,0
AL810962,D04,SIPP21e,OTESTv0_1,IIIV_LMZC_IIIV180_JT100,MZMCTE_LULAB_450_500,20191114_202310,magdzi83,THOR,ICT0112383,ICT0121063,kim96,gh/349_SIPP21e_v0,3,0,(3|0),-0.4,-12.935,34.97,37.2855887,process MZMScript version 2.9 - VpiL-analysis with small signal (SS)  Large signal (LS) with error flag,2.9,0,No error,500,1550,1545.906,0.361757776,7.23515553,0.536022384,10.72044768,1.034225765,20.6845153,0.544948262,10.89896523,-3.614887583,-33.95844393,0.530754502,0.061509004,13.75121476,0.114849549,0.997622142,1
AL810962,D04,SIPP21e,OTESTv0_1,IIIV_LMZC_IIIV180_JT100,MZMCTE_LULAB_450_500,20191114_202310,magdzi83,THOR,ICT0112383,ICT0121063,kim96,gh/349_SIPP21e_v0,4,-4,(4|-4),-0.4,-116.415,48.79,126.2256564,process MZMScript version 2.9 - VpiL-analysis with small signal (SS)  Large signal (LS) with error flag,2.9,0,No error,500,1550,1538.3751,0.353495289,7.069905773,0.524818288,10.49636576,1.018380968,20.36761937,0.534872434,10.69744869,-3.711136183,-32.913682,0.535087811,0.070175622,13.95162356,0.207210484,0.997559791,1
AL810962,D04,SIPP21e,OTESTv0_1,IIIV_LMZC_IIIV180_JT100,MZMCTE_LULAB_450_500,20191114_202310,magdzi83,THOR,ICT0112383,ICT0121063,kim96,gh/349_SIPP21e_v0,4,4,(4|4),-0.4,90.545,48.79,102.8535907,process MZMScript version 2.9 - VpiL-analysis with small signal (SS)  Large signal (LS) with error flag,2.9,0,No error,500,1550,1549.794,0.356608265,7.132165299,0.526163675,10.5232735,1.003108534,20.06217068,0.535749382,10.71498763,-4.065207891,-33.89995652,0.532879438,0.065758875,13.67451972,0.118812719,0.997535396,1
AL810962,D04,SIPP21e,OTESTv0_1,IIIV_LMZC_IIIV130_JT100,MZMCTE_LULAB_450_500,20191114_202310,magdzi83,THOR,ICT0112383,ICT0121063,kim96,gh/349_SIPP21e_v0,4,-4,(4|-4),-0.4,-116.415,48.37,126.0639089,process MZMScript version 2.9 - VpiL-analysis with small signal (SS)  Large signal (LS) with error flag,2.9,0,No error,500,1550,1538.809,0.394326732,7.886534641,0.555683287,11.11366574,0.940552894,18.81105788,0.563557077,11.27114153,-3.430553782,-33.38020362,0.532191743,0.064383487,13.88240589,0.190767262,0.998641365,1
AL810962,D04,SIPP21e,OTESTv0_1,IIIV_LMZC_IIIV180_JT100,MZMCTE_LULAB_450_500,20191114_202310,magdzi83,THOR,ICT0112383,ICT0121063,kim96,gh/349_SIPP21e_v0,2,2,(2|2),-0.4,38.805,21.15,44.19446261,process MZMScript version 2.9 - VpiL-analysis with small signal (SS)  Large signal (LS) with error flag,2.9,0,No error,500,1550,1541.244,0.360729266,7.214585314,0.529437505,10.5887501,0.994597342,19.89194684,0.537903105,10.7580621,-3.350224615,-32.9982647,0.533354185,0.066708371,13.74486147,0.171059902,0.99843612,1
AL810962,D04,SIPP21e,OTESTv0_1,IIIV_LMZC_IIIV130_JT100,MZMCTE_LULAB_450_500,20191114_202310,magdzi83,THOR,ICT0112383,ICT0121063,kim96,gh/349_SIPP21e_v0,3,0,(3|0),-0.4,-12.935,34.55,36.89196017,process MZMScript version 2.9 - VpiL-analysis with small signal (SS)  Large signal (LS) with error flag,2.9,0,No error,500,1550,1539.3801,0.397663165,7.953263292,0.558625859,11.17251719,0.938506489,18.77012978,0.565127833,11.30255665,-2.994815191,-32.56519617,0.533545283,0.067090566,13.57048933,0.213846214,0.998525798,1
AL810962,D04,SIPP21e,OTESTv0_1,DCM_LMZC,MZMCTE_LULAB_450_500,20191114_202310,magdzi83,THOR,ICT0112383,ICT0121063,kim96,gh/349_SIPP21e_v0,0,-5,(0|-5),-0.4,-124.05,-9.267,124.3956582,process MZMScript version 2.9 - VpiL-analysis with small signal (SS)  Large signal (LS) with error flag,2.9,0,No error,500,1550,1547.1105,0.867795073,17.35590147,1.020229228,20.40458457,1.237626875,24.75253751,1.029719646,20.59439293,-1.650508204,-33.83506038,0.52460531,0.049210621,13.85063785,0.215924426,0.999538771,1
AL810962,D04,SIPP21e,OTESTv0_1,IIIV_LMZC_IIIV130_JT100,MZMCTE_LULAB_450_500,20191114_202310,magdzi83,THOR,ICT0112383,ICT0121063,kim96,gh/349_SIPP21e_v0,0,3,(0|3),-0.4,64.675,-6.91,65.04309129,process MZMScript version 2.9 - VpiL-analysis with small signal (SS)  Large signal (LS) with error flag,2.9,0,No error,500,1550,1530.2617,0.395576112,7.911522234,0.553595116,11.07190232,0.921837304,18.43674608,0.561501921,11.23003843,-3.343833154,-33.94151431,0.529792209,0.059584419,13.60718151,0.131529396,0.998467428,0
AL810962,D04,SIPP21e,OTESTv0_1,IIIV_LMZC_IIIV130_JT100,MZMCTE_LULAB_450_500,20191114_202310,magdzi83,THOR,ICT0112383,ICT0121063,kim96,gh/349_SIPP21e_v0,0,0,(0|0),-0.4,-12.935,-6.91,14.66500341,process MZMScript version 2.9 - VpiL-analysis with small signal (SS)  Large signal (LS) with error flag,2.9,0,No error,500,1550,1534.8842,0.403004128,8.060082568,0.577611019,11.55222038,1.019187567,20.38375134,0.594322476,11.88644952,-7.948605833,-11.79442799,0.954668223,0.909336445,14.12418176,0.22090887,0.998824906,1
AL810962,D04,SIPP21e,OTESTv0_1,IIIV_LMZC_IIIV130_JT100,MZMCTE_LULAB_450_500,20191114_202310,magdzi83,THOR,ICT0112383,ICT0121063,kim96,gh/349_SIPP21e_v0,0,-5,(0|-5),-0.4,-142.285,-6.91,142.4526915,process MZMScript version 2.9 - VpiL-analysis with small signal (SS)  Large signal (LS) with error flag,2.9,2, Discarded -left/right peak diff on SS VpiL is larger than 40%  Discarded - RsqAdj PS < 0.96   ,500,1550,1551.76,24.62149885,492.429977,7.512087742,150.2417548,4.432178927,88.64357853,15.24379553,304.8759106,-15.39766287,-15.80476405,0.999447808,0.998895615,0.637929199,0.122440786,-0.243128891,1
AL810962,D04,SIPP21e,OTESTv0_1,DCM_LMZC,MZMCTE_LULAB_450_500,20191114_202310,magdzi83,THOR,ICT0112383,ICT0121063,kim96,gh/349_SIPP21e_v0,6,0,(6|0),-0.4,5.3,73.653,73.84344527,process MZMScript version 2.9 - VpiL-analysis with small signal (SS)  Large signal (LS) with error flag,2.9,0,No error,500,1550,1537.3026,0.861905886,17.23811772,1.04861914,20.9723828,1.338597262,26.77194523,1.05716801,21.14336021,-1.636594056,-32.76345783,0.527777245,0.05555449,13.67967688,0.225262503,0.99926947,0
AL810962,D04,SIPP21e,OTESTv0_1,DCM_LMZC,MZMCTE_LULAB_450_500,20191114_202310,magdzi83,THOR,ICT0112383,ICT0121063,kim96,gh/349_SIPP21e_v0,4,4,(4|4),-0.4,108.78,46.013,118.1113228,process MZMScript version 2.9 - VpiL-analysis with small signal (SS)  Large signal (LS) with error flag,2.9,0,No error,500,1550,1548.526,0.846790088,16.93580177,1.032024055,20.6404811,1.320988063,26.41976127,1.038913555,20.7782711,-1.828771215,-33.2240479,0.52699838,0.053996759,13.83938242,0.215961279,0.999477704,1
AL810962,D04,SIPP21e,OTESTv0_1,DCM_LMZC,MZMCTE_LULAB_450_500,20191114_202310,magdzi83,THOR,ICT0112383,ICT0121063,kim96,gh/349_SIPP21e_v0,4,-4,(4|-4),-0.4,-98.18,46.013,108.4274346,process MZMScript version 2.9 - VpiL-analysis with small signal (SS)  Large signal (LS) with error flag,2.9,0,No error,500,1550,1550.0106,0.86233734,17.2467468,1.046689443,20.93378887,1.331296526,26.62593051,1.059479554,21.18959107,-1.845845469,-33.90773188,0.524938681,0.049877362,13.88716311,0.234851929,0.998656933,1
AL810962,D04,SIPP21e,OTESTv0_1,DCM_LMZC,MZMCTE_LULAB_450_500,20191114_202310,magdzi83,THOR,ICT0112383,ICT0121063,kim96,gh/349_SIPP21e_v0,3,0,(3|0),-0.4,5.3,32.193,32.62635819,process MZMScript version 2.9 - VpiL-analysis with small signal (SS)  Large signal (LS) with error flag,2.9,0,No error,500,1550,1537.4216,0.873644561,17.47289122,1.058866523,21.17733046,1.343757424,26.87514848,1.067070805,21.3414161,-1.533234129,-33.00529762,0.526684269,0.053368538,13.69107979,0.208273432,0.999467785,1
AL810962,D04,SIPP21e,OTESTv0_1,DCM_LMZC,MZMCTE_LULAB_450_500,20191114_202310,magdzi83,THOR,ICT0112383,ICT0121063,kim96,gh/349_SIPP21e_v0,2,2,(2|2),-0.4,57.04,18.373,59.92602714,process MZMScript version 2.9 - VpiL-analysis with small signal (SS)  Large signal (LS) with error flag,2.9,0,No error,500,1550,1538.4056,0.894229266,17.88458532,1.071859087,21.43718174,1.337550247,26.75100494,1.080002953,21.60005907,-1.62798018,-32.89108815,0.527348185,0.054696369,13.72075558,0.206120821,0.999434407,1
AL810962,D04,SIPP21e,OTESTv0_1,DCM_LMZC,MZMCTE_LULAB_450_500,20191114_202310,magdzi83,THOR,ICT0112383,ICT0121063,kim96,gh/349_SIPP21e_v0,0,3,(0|3),-0.4,82.91,-9.267,83.42628716,process MZMScript version 2.9 - VpiL-analysis with small signal (SS)  Large signal (LS) with error flag,2.9,0,No error,500,1550,1538.7659,0.871400124,17.42800248,1.058010575,21.1602115,1.346326591,26.92653182,1.068948277,21.37896555,-1.715214241,-32.74669926,0.528099423,0.056198846,13.72382328,0.250786688,0.999412584,0
AL810962,D04,SIPP21e,OTESTv0_1,DCM_LMZC,MZMCTE_LULAB_450_500,20191114_202310,magdzi83,THOR,ICT0112383,ICT0121063,kim96,gh/349_SIPP21e_v0,0,0,(0|0),-0.4,5.3,-9.267,10.67554631,process MZMScript version 2.9 - VpiL-analysis with small signal (SS)  Large signal (LS) with error flag,2.9,0,No error,500,1550,1542.0872,0.876107689,17.52215378,1.071803318,21.43606637,1.38006832,27.60136641,1.086270367,21.72540734,-1.66130957,-33.84596734,0.524576459,0.049152917,13.74740225,0.223562517,0.999115319,1
AL810962,D04,SIPP21e,OTESTv0_1,IIIV_LMZC_IIIV230_JT100,MZMCTE_LULAB_450_500,20191114_202310,magdzi83,THOR,ICT0112383,ICT0121063,kim96,gh/349_SIPP21e_v0,0,3,(0|3),-0.4,64.675,-6.07,64.95922202,process MZMScript version 2.9 - VpiL-analysis with small signal (SS)  Large signal (LS) with error flag,2.9,0,No error,500,1550,1531.2098,0.365500237,7.310004748,0.587353392,11.74706785,1.494480784,29.88961568,0.596571017,11.93142034,-4.092677802,-33.88678021,0.532810879,0.065621757,13.8304027,0.156392658,0.996715351,0
AL810962,D04,SIPP21e,OTESTv0_1,IIIV_LMZC_IIIV230_JT100,MZMCTE_LULAB_450_500,20191114_202310,magdzi83,THOR,ICT0112383,ICT0121063,kim96,gh/349_SIPP21e_v0,0,-5,(0|-5),-0.4,-142.285,-6.07,142.4144168,process MZMScript version 2.9 - VpiL-analysis with small signal (SS)  Large signal (LS) with error flag,2.9,0,No error,500,1550,1549.5593,0.369053481,7.381069629,0.59584956,11.9169912,1.545791997,30.91583994,0.604694351,12.09388702,-4.735202623,-34.45030444,0.533388684,0.066777368,14.55901216,0.247538232,0.994508639,1
AL810962,D04,SIPP21e,OTESTv0_1,IIIV_LMZC_IIIV130_JT100,MZMCTE_LULAB_450_500,20191114_202310,magdzi83,THOR,ICT0112383,ICT0121063,kim96,gh/349_SIPP21e_v0,2,2,(2|2),-0.4,38.805,20.73,43.99501023,process MZMScript version 2.9 - VpiL-analysis with small signal (SS)  Large signal (LS) with error flag,2.9,0,No error,500,1550,1550.4984,0.40267025,8.053405001,0.567100955,11.34201911,0.95850873,19.1701746,0.576102445,11.52204889,-3.437867259,-33.80864342,0.530661258,0.061322516,13.79158953,0.125914348,0.998041259,1
AL810962,D04,SIPP21e,OTESTv0_1,IIIV_LMZC_IIIV230_JT100,MZMCTE_LULAB_450_500,20191114_202310,magdzi83,THOR,ICT0112383,ICT0121063,kim96,gh/349_SIPP21e_v0,0,0,(0|0),-0.4,-12.935,-6.07,14.28842626,process MZMScript version 2.9 - VpiL-analysis with small signal (SS)  Large signal (LS) with error flag,2.9,0,No error,500,1550,1549.1917,0.376083204,7.521664073,0.61370035,12.274007,1.666851777,33.33703554,0.625661484,12.51322968,-4.06736444,-34.11230165,0.531895014,0.063790028,13.8441285,0.138069638,0.997069433,1
AL810962,D04,SIPP21e,OTESTv0_1,IIIV_LMZC_IIIV230_JT100,MZMCTE_LULAB_450_500,20191114_202310,magdzi83,THOR,ICT0112383,ICT0121063,kim96,gh/349_SIPP21e_v0,2,2,(2|2),-0.4,38.805,21.57,44.3969923,process MZMScript version 2.9 - VpiL-analysis with small signal (SS)  Large signal (LS) with error flag,2.9,0,No error,500,1550,1531.0097,0.361427629,7.228552584,0.584982185,11.69964369,1.533502651,30.67005302,0.595137694,11.90275389,-3.919424402,-34.01022067,0.531754442,0.063508884,13.81064546,0.146944997,0.998088984,1
AL810962,D04,SIPP21e,OTESTv0_1,IIIV_LMZC_IIIV280_JT100,MZMCTE_LULAB_450_500,20191114_202310,magdzi83,THOR,ICT0112383,ICT0121063,kim96,gh/349_SIPP21e_v0,4,4,(4|4),-0.4,90.545,50.89,103.8662078,process MZMScript version 2.9 - VpiL-analysis with small signal (SS)  Large signal (LS) with error flag,2.9,0,No error,500,1550,1546.2233,0.482827588,9.656551759,0.755926813,15.11853626,1.740262093,34.80524185,0.784967116,15.69934233,-3.985187806,-34.9884633,0.52850876,0.05701752,13.62191228,0.131401516,0.994489667,1
AL810962,D04,SIPP21e,OTESTv0_1,IIIV_LMZO_IIIV230_JT100,MZMOTE_LULAB_380_500,20191114_202310,magdzi83,THOR,ICT0112383,ICT0121063,kim96,gh/349_SIPP21e_v0,4,-4,(4|-4),-7.4,-116.319,51.86,127.3560731,process MZMScript version 2.9 - VpiL-analysis with small signal (SS)  Large signal (LS) with error flag,2.9,2, Discarded -left/right peak diff on SS VpiL is larger than 40%    ,500,1310,1315.7038,0.334262243,6.685244855,0.531577123,10.63154245,1.297477787,25.94955574,0.53957414,10.7914828,-3.834963863,-10.78983497,0.873643513,0.747287025,9.301055177,0.566075466,0.998267798,1
AL810962,D04,SIPP21e,OTESTv0_1,IIIV_LMZO_IIIV230_JT100,MZMOTE_LULAB_380_500,20191114_202310,magdzi83,THOR,ICT0112383,ICT0121063,kim96,gh/349_SIPP21e_v0,3,0,(3|0),-7.4,-12.839,38.04,40.14824431,process MZMScript version 2.9 - VpiL-analysis with small signal (SS)  Large signal (LS) with error flag,2.9,0,No error,500,1310,1310.4078,0.347737036,6.954740723,0.553045304,11.06090608,1.350249232,27.00498463,0.561634709,11.23269418,-3.84774046,-10.93319522,0.869915677,0.739831354,9.519934354,0.515386781,0.997894349,1
AL810962,D04,SIPP21e,OTESTv0_1,IIIV_LMZC_IIIV230_JT100,MZMCTE_LULAB_450_500,20191114_202310,magdzi83,THOR,ICT0112383,ICT0121063,kim96,gh/349_SIPP21e_v0,3,0,(3|0),-0.4,-12.935,35.39,37.67978669,process MZMScript version 2.9 - VpiL-analysis with small signal (SS)  Large signal (LS) with error flag,2.9,0,No error,500,1550,1539.3812,0.369768,7.395360006,0.603989822,12.07979644,1.647675434,32.95350868,0.616582591,12.33165182,-3.584685751,-32.87627687,0.534576011,0.069152022,13.66673396,0.169474441,0.996817873,1
AL810962,D04,SIPP21e,OTESTv0_1,IIIV_LMZO_IIIV230_JT100,MZMOTE_LULAB_380_500,20191114_202310,magdzi83,THOR,ICT0112383,ICT0121063,kim96,gh/349_SIPP21e_v0,2,2,(2|2),-7.4,38.901,24.22,45.8246244,process MZMScript version 2.9 - VpiL-analysis with small signal (SS)  Large signal (LS) with error flag,2.9,0,No error,500,1310,1307.1179,0.344428198,6.888563966,0.54133277,10.8266554,1.263867187,25.27734374,0.549912219,10.99824438,-3.952365399,-11.76510705,0.849040003,0.698080006,9.482511994,0.478952959,0.997935465,1
AL810962,D04,SIPP21e,OTESTv0_1,IIIV_LMZO_IIIV230_JT100,MZMOTE_LULAB_380_500,20191114_202310,magdzi83,THOR,ICT0112383,ICT0121063,kim96,gh/349_SIPP21e_v0,0,3,(0|3),-7.4,64.771,-3.42,64.86122756,process MZMScript version 2.9 - VpiL-analysis with small signal (SS)  Large signal (LS) with error flag,2.9,0,No error,500,1310,1302.8912,0.331925218,6.638504362,0.517779868,10.35559735,1.176583326,23.53166652,0.525186032,10.50372064,-3.949242557,-12.52161787,0.827315469,0.654630938,9.294794378,0.596185833,0.997880457,0
AL810962,D04,SIPP21e,OTESTv0_1,IIIV_LMZO_IIIV230_JT100,MZMOTE_LULAB_380_500,20191114_202310,magdzi83,THOR,ICT0112383,ICT0121063,kim96,gh/349_SIPP21e_v0,0,0,(0|0),-7.4,-12.839,-3.42,13.28669714,process MZMScript version 2.9 - VpiL-analysis with small signal (SS)  Large signal (LS) with error flag,2.9,0,No error,500,1310,1307.1252,0.352442403,7.048848067,0.557764555,11.15529111,1.336185051,26.72370101,0.564773844,11.29547688,-3.8422656,-11.68526387,0.848169932,0.696339863,9.49560862,0.54003383,0.996567221,1
AL810962,D04,SIPP21e,OTESTv0_1,IIIV_LMZC_IIIV280_JT100,MZMCTE_LULAB_450_500,20191114_202310,magdzi83,THOR,ICT0112383,ICT0121063,kim96,gh/349_SIPP21e_v0,6,0,(6|0),-0.4,-12.935,78.53,79.58815945,process MZMScript version 2.9 - VpiL-analysis with small signal (SS)  Large signal (LS) with error flag,2.9,0,No error,500,1550,1540.3279,0.525944914,10.51889828,0.74886244,14.97724881,1.299751798,25.99503597,0.766020954,15.32041908,-3.895376691,-33.92821421,0.531666576,0.063333152,13.72360096,0.188595724,0.997264227,0
AL810962,D04,SIPP21e,OTESTv0_1,IIIV_LMZO_IIIV230_JT100,MZMOTE_LULAB_380_500,20191114_202310,magdzi83,THOR,ICT0112383,ICT0121063,kim96,gh/349_SIPP21e_v0,4,4,(4|4),-7.4,90.641,51.86,104.4282073,process MZMScript version 2.9 - VpiL-analysis with small signal (SS)  Large signal (LS) with error flag,2.9,1, Higher uncertainty SS VpiL: left/right peak diff between 20% & 40%    ,500,1310,1303.3222,0.337519822,6.75039644,0.526867573,10.53735146,1.200146887,24.00293773,0.535081015,10.7016203,-3.901084707,-12.00778458,0.840610695,0.681221389,9.320007488,0.595213925,0.997316704,1
AL810962,D04,SIPP21e,OTESTv0_1,IIIV_LMZC_IIIV280_JT100,MZMCTE_LULAB_450_500,20191114_202310,magdzi83,THOR,ICT0112383,ICT0121063,kim96,gh/349_SIPP21e_v0,4,-4,(4|-4),-0.4,-116.415,50.89,127.0521323,process MZMScript version 2.9 - VpiL-analysis with small signal (SS)  Large signal (LS) with error flag,2.9,0,No error,500,1550,1541.9795,0.519718198,10.39436396,0.75379647,15.07592941,1.371523055,27.4304611,0.773033168,15.46066336,-4.21278512,-35.10699145,0.528723234,0.057446469,13.67630562,0.167830888,0.997215201,1
AL810962,D04,SIPP21e,OTESTv0_1,IIIV_LMZC_IIIV280_JT100,MZMCTE_LULAB_450_500,20191114_202310,magdzi83,THOR,ICT0112383,ICT0121063,kim96,gh/349_SIPP21e_v0,2,2,(2|2),-0.4,38.805,23.25,45.23704815,process MZMScript version 2.9 - VpiL-analysis with small signal (SS)  Large signal (LS) with error flag,2.9,0,No error,500,1550,1539.2046,0.554968827,11.09937655,0.780436067,15.60872133,1.314463128,26.28926257,0.792421794,15.84843588,-3.466617293,-32.51898824,0.535759199,0.071518399,13.74879058,0.166562989,0.997452357,1
AL810962,D04,SIPP21e,OTESTv0_1,IIIV_LMZC_IIIV280_JT100,MZMCTE_LULAB_450_500,20191114_202310,magdzi83,THOR,ICT0112383,ICT0121063,kim96,gh/349_SIPP21e_v0,0,3,(0|3),-0.4,64.675,-4.39,64.82382066,process MZMScript version 2.9 - VpiL-analysis with small signal (SS)  Large signal (LS) with error flag,2.9,0,No error,500,1550,1546.6023,0.551722207,11.03444415,0.787084487,15.74168974,1.372651692,27.45303383,0.802616685,16.05233371,-4.334393252,-34.98354218,0.52968875,0.0593775,13.80467873,0.128051049,0.997764313,0
AL810962,D04,SIPP21e,OTESTv0_1,IIIV_LMZC_IIIV280_JT100,MZMCTE_LULAB_450_500,20191114_202310,magdzi83,THOR,ICT0112383,ICT0121063,kim96,gh/349_SIPP21e_v0,0,0,(0|0),-0.4,-12.935,-4.39,13.6596605,process MZMScript version 2.9 - VpiL-analysis with small signal (SS)  Large signal (LS) with error flag,2.9,0,No error,500,1550,1537.162,0.530030966,10.60061931,0.78755256,15.7510512,1.531790419,30.63580837,0.806290756,16.12581511,-3.420951978,-33.43440462,0.531763878,0.063527755,13.73783973,0.241270568,0.996180178,1
AL810962,D04,SIPP21e,OTESTv0_1,IIIV_LMZC_IIIV280_JT100,MZMCTE_LULAB_450_500,20191114_202310,magdzi83,THOR,ICT0112383,ICT0121063,kim96,gh/349_SIPP21e_v0,0,-5,(0|-5),-0.4,-142.285,-4.39,142.3527075,process MZMScript version 2.9 - VpiL-analysis with small signal (SS)  Large signal (LS) with error flag,2.9,0,No error,500,1550,1540.6266,0.482372549,9.647450985,0.73966455,14.79329099,1.585183066,31.70366132,0.761805346,15.23610693,-4.026155075,-32.80150779,0.537460242,0.074920485,13.46601129,0.138400194,0.99563957,1
AL810962,D04,SIPP21e,OTESTv0_1,IIIV_LMZC_IIIV230_JT100,MZMCTE_LULAB_450_500,20191114_202310,magdzi83,THOR,ICT0112383,ICT0121063,kim96,gh/349_SIPP21e_v0,6,0,(6|0),-0.4,-12.935,76.85,77.93097411,process MZMScript version 2.9 - VpiL-analysis with small signal (SS)  Large signal (LS) with error flag,2.9,0,No error,500,1550,1541.4889,0.370982714,7.419654271,0.605305467,12.10610935,1.643186969,32.86373937,0.616404796,12.32809591,-4.025801768,-33.92478151,0.532286384,0.064572768,13.75851233,0.172561242,0.996622732,0
AL810962,D04,SIPP21e,OTESTv0_1,IIIV_LMZC_IIIV230_JT100,MZMCTE_LULAB_450_500,20191114_202310,magdzi83,THOR,ICT0112383,ICT0121063,kim96,gh/349_SIPP21e_v0,4,4,(4|4),-0.4,90.545,49.21,103.0534867,process MZMScript version 2.9 - VpiL-analysis with small signal (SS)  Large signal (LS) with error flag,2.9,0,No error,500,1550,1541.5851,0.360968757,7.219375133,0.597305308,11.94610616,1.729958588,34.59917176,0.610865839,12.21731678,-3.855617845,-34.14503078,0.530885855,0.061771709,13.66241404,0.23289622,0.995846841,1
AL810962,D04,SIPP21e,OTESTv0_1,IIIV_LMZC_IIIV230_JT100,MZMCTE_LULAB_450_500,20191114_202310,magdzi83,THOR,ICT0112383,ICT0121063,kim96,gh/349_SIPP21e_v0,4,-4,(4|-4),-0.4,-116.415,49.21,126.3885925,process MZMScript version 2.9 - VpiL-analysis with small signal (SS)  Large signal (LS) with error flag,2.9,0,No error,500,1550,1543.3406,0.36211512,7.242302405,0.587730586,11.75461172,1.55916975,31.183395,0.600285202,12.00570404,-4.376516381,-35.03601117,0.529828739,0.059657478,13.90106384,0.247734415,0.995421966,1
AL810962,D04,SIPP21e,OTESTv0_1,IIIV_LMZC_IIIV280_JT100,MZMCTE_LULAB_450_500,20191114_202310,magdzi83,THOR,ICT0112383,ICT0121063,kim96,gh/349_SIPP21e_v0,3,0,(3|0),-0.4,-12.935,37.07,39.26192972,process MZMScript version 2.9 - VpiL-analysis with small signal (SS)  Large signal (LS) with error flag,2.9,0,No error,500,1550,1540.7718,0.54752934,10.9505868,0.795926632,15.91853264,1.45685889,29.13717781,0.810229379,16.20458758,-3.724281352,-34.08501329,0.530409137,0.060818274,13.68434122,0.19571687,0.998020147,1
AL810962,D04,SIPP21e,OTESTv0_1,IIIV_LMZO_IIIV230_JT100,MZMOTE_LULAB_380_500,20191114_202310,magdzi83,THOR,ICT0112383,ICT0121063,kim96,gh/349_SIPP21e_v0,6,0,(6|0),-7.4,-12.839,79.5,80.53005601,process MZMScript version 2.9 - VpiL-analysis with small signal (SS)  Large signal (LS) with error flag,2.9,0,No error,500,1310,1307.6262,0.344648516,6.892970321,0.536291417,10.72582833,1.208008219,24.16016438,0.544027606,10.88055213,-3.569700157,-11.30803885,0.851178174,0.702356348,9.45707252,0.568899623,0.997975428,0
AL810962,D04,SIPP21e,OTESTv0_1,IIIV_LMZO_IIIV230_JT100,MZMOTE_LULAB_380_500,20191114_202310,magdzi83,THOR,ICT0112383,ICT0121063,kim96,gh/349_SIPP21e_v0,0,-5,(0|-5),-7.4,-142.189,-3.42,142.2301238,process MZMScript version 2.9 - VpiL-analysis with small signal (SS)  Large signal (LS) with error flag,2.9,0,No error,500,1310,1303.1104,0.336746332,6.73492663,0.503288647,10.06577294,0.995749746,19.91499493,0.509931179,10.19862358,-4.219332055,-10.72690805,0.886324268,0.772648536,9.347833239,0.454166257,0.996639976,1
AL810962,D05,SIPP21e,OTESTv0_1,DCM_LMZC,MZMCTE_LULAB_450_500,20191115_002729,magdzi83,THOR,ICT0112383,ICT0121063,kim96,gh/349_SIPP21e_v0,4,-4,(4|-4),-0.4,-98.18,46.013,108.4274346,process MZMScript version 2.9 - VpiL-analysis with small signal (SS)  Large signal (LS) with error flag,2.9,0,No error,500,1550,1543.5611,0.75575815,15.115163,0.917177348,18.34354696,1.166277682,23.32555364,0.925111675,18.5022335,-2.304207365,-34.04741796,0.525882046,0.051764091,13.77540525,0.164125057,0.999367913,1
AL810962,D05,SIPP21e,OTESTv0_1,IIIV_LMZC_IIIV230_JT100,MZMCTE_LULAB_450_500,20191115_002729,magdzi83,THOR,ICT0112383,ICT0121063,kim96,gh/349_SIPP21e_v0,0,0,(0|0),-0.4,-12.935,-6.07,14.28842626,process MZMScript version 2.9 - VpiL-analysis with small signal (SS)  Large signal (LS) with error flag,2.9,0,No error,500,1550,1549.1685,0.292236496,5.844729923,0.424002338,8.480046768,0.772159612,15.44319223,0.431422575,8.62845151,-4.692228507,-34.42730069,0.533387565,0.06677513,13.7823121,0.127384505,0.998338622,1
AL810962,D05,SIPP21e,OTESTv0_1,IIIV_LMZC_IIIV230_JT100,MZMCTE_LULAB_450_500,20191115_002729,magdzi83,THOR,ICT0112383,ICT0121063,kim96,gh/349_SIPP21e_v0,0,3,(0|3),-0.4,64.675,-6.07,64.95922202,process MZMScript version 2.9 - VpiL-analysis with small signal (SS)  Large signal (LS) with error flag,2.9,0,No error,500,1550,1538.7162,0.284348258,5.686965151,0.407291777,8.145835547,0.717529787,14.35059575,0.413650011,8.273000215,-4.253503241,-33.08789317,0.536982508,0.073965016,13.63488895,0.181439557,0.998601579,1
AL810962,D05,SIPP21e,OTESTv0_1,IIIV_LMZO_IIIV230_JT100,MZMOTE_LULAB_380_500,20191115_002729,magdzi83,THOR,ICT0112383,ICT0121063,kim96,gh/349_SIPP21e_v0,6,0,(6|0),-7.4,-12.839,79.5,80.53005601,process MZMScript version 2.9 - VpiL-analysis with small signal (SS)  Large signal (LS) with error flag,2.9,0,No error,500,1310,1310.2788,0.260047224,5.200944488,0.365000393,7.300007854,0.61199856,12.23997121,0.370819141,7.416382818,-3.446232568,-9.862496619,0.888882912,0.777765824,9.425939878,0.506689112,0.997696874,1
AL810962,D05,SIPP21e,OTESTv0_1,IIIV_LMZO_IIIV230_JT100,MZMOTE_LULAB_380_500,20191115_002729,magdzi83,THOR,ICT0112383,ICT0121063,kim96,gh/349_SIPP21e_v0,4,4,(4|4),-7.4,90.641,51.86,104.4282073,process MZMScript version 2.9 - VpiL-analysis with small signal (SS)  Large signal (LS) with error flag,2.9,0,No error,500,1310,1303.0431,0.257237824,5.144756486,0.360871384,7.217427681,0.604343701,12.08687401,0.366566674,7.331333472,-4.083890233,-11.63970467,0.856422314,0.712844629,9.42546149,0.460211565,0.998866756,1
AL810962,D05,SIPP21e,OTESTv0_1,IIIV_LMZO_IIIV230_JT100,MZMOTE_LULAB_380_500,20191115_002729,magdzi83,THOR,ICT0112383,ICT0121063,kim96,gh/349_SIPP21e_v0,4,-4,(4|-4),-7.4,-116.319,51.86,127.3560731,process MZMScript version 2.9 - VpiL-analysis with small signal (SS)  Large signal (LS) with error flag,2.9,0,No error,500,1310,1310.316,0.252413407,5.048268141,0.353345894,7.066917882,0.588782013,11.77564026,0.358747038,7.174940766,-2.313103455,-7.776148391,0.915024434,0.830048867,9.327755279,0.716610654,0.998879874,1
AL810962,D05,SIPP21e,OTESTv0_1,IIIV_LMZO_IIIV230_JT100,MZMOTE_LULAB_380_500,20191115_002729,magdzi83,THOR,ICT0112383,ICT0121063,kim96,gh/349_SIPP21e_v0,3,0,(3|0),-7.4,-12.839,38.04,40.14824431,process MZMScript version 2.9 - VpiL-analysis with small signal (SS)  Large signal (LS) with error flag,2.9,0,No error,500,1310,1307.6851,0.266422187,5.328443745,0.375369188,7.507383761,0.6350631,12.70126201,0.381011899,7.620237971,-3.738484573,-10.73470387,0.872446368,0.744892736,9.415453271,0.525516691,0.998459842,1
AL810962,D05,SIPP21e,OTESTv0_1,IIIV_LMZO_IIIV230_JT100,MZMOTE_LULAB_380_500,20191115_002729,magdzi83,THOR,ICT0112383,ICT0121063,kim96,gh/349_SIPP21e_v0,2,2,(2|2),-7.4,38.901,24.22,45.8246244,process MZMScript version 2.9 - VpiL-analysis with small signal (SS)  Large signal (LS) with error flag,2.9,0,No error,500,1310,1311.0734,0.26507573,5.301514601,0.377410085,7.548201703,0.654978089,13.09956177,0.382557957,7.651159149,-4.088040299,-10.23962674,0.896267889,0.792535778,9.554779826,0.386704183,0.997851302,1
AL810962,D05,SIPP21e,OTESTv0_1,IIIV_LMZO_IIIV230_JT100,MZMOTE_LULAB_380_500,20191115_002729,magdzi83,THOR,ICT0112383,ICT0121063,kim96,gh/349_SIPP21e_v0,0,3,(0|3),-7.4,64.771,-3.42,64.86122756,process MZMScript version 2.9 - VpiL-analysis with small signal (SS)  Large signal (LS) with error flag,2.9,0,No error,500,1310,1305.5526,0.257502159,5.150043186,0.359188737,7.183774741,0.593598371,11.87196742,0.363963481,7.279269629,-3.135515659,-10.27140198,0.868454011,0.736908021,9.30423849,0.664648388,0.998297865,1
AL810962,D05,SIPP21e,OTESTv0_1,IIIV_LMZO_IIIV230_JT100,MZMOTE_LULAB_380_500,20191115_002729,magdzi83,THOR,ICT0112383,ICT0121063,kim96,gh/349_SIPP21e_v0,0,0,(0|0),-7.4,-12.839,-3.42,13.28669714,process MZMScript version 2.9 - VpiL-analysis with small signal (SS)  Large signal (LS) with error flag,2.9,0,No error,500,1310,1303.8888,0.265883693,5.31767385,0.382652303,7.653046056,0.682298569,13.64597138,0.388756913,7.775138259,-3.440696504,-11.46285858,0.843043868,0.686087736,9.383937271,0.627271061,0.999010023,1
AL810962,D05,SIPP21e,OTESTv0_1,IIIV_LMZO_IIIV230_JT100,MZMOTE_LULAB_380_500,20191115_002729,magdzi83,THOR,ICT0112383,ICT0121063,kim96,gh/349_SIPP21e_v0,0,-5,(0|-5),-7.4,-142.189,-3.42,142.2301238,process MZMScript version 2.9 - VpiL-analysis with small signal (SS)  Large signal (LS) with error flag,2.9,2, Discarded -left/right peak diff on SS VpiL is larger than 40%  Discarded - RsqAdj PS < 0.96  Higher uncertainty spectral fit: 2dB > rmse > 1dB  ,500,1310,1305.1763,0.112837333,2.25674666,0.028446842,0.568936843,0.016274914,0.325498273,0.033652945,0.673058892,-6.116721519,-9.567938629,0.946744458,0.893488916,6.005805113,1.189445966,0.73343801,1
AL810962,D05,SIPP21e,OTESTv0_1,IIIV_LMZC_IIIV280_JT100,MZMCTE_LULAB_450_500,20191115_002729,magdzi83,THOR,ICT0112383,ICT0121063,kim96,gh/349_SIPP21e_v0,6,0,(6|0),-0.4,-12.935,78.53,79.58815945,process MZMScript version 2.9 - VpiL-analysis with small signal (SS)  Large signal (LS) with error flag,2.9,0,No error,500,1550,1543.3016,0.374866349,7.497326976,0.554141066,11.08282133,1.062053816,21.24107632,0.573891836,11.47783673,-4.454835119,-34.94440123,0.530269115,0.060538231,13.54991021,0.134618072,0.993850882,0
AL810962,D05,SIPP21e,OTESTv0_1,IIIV_LMZC_IIIV280_JT100,MZMCTE_LULAB_450_500,20191115_002729,magdzi83,THOR,ICT0112383,ICT0121063,kim96,gh/349_SIPP21e_v0,4,4,(4|4),-0.4,90.545,50.89,103.8662078,process MZMScript version 2.9 - VpiL-analysis with small signal (SS)  Large signal (LS) with error flag,2.9,0,No error,500,1550,1538.9603,0.356155904,7.123118074,0.541725013,10.83450025,1.131028703,22.62057406,0.558706078,11.17412157,-4.09071992,-33.97540056,0.532393809,0.064787618,13.38527702,0.148157179,0.994363577,0
AL810962,D05,SIPP21e,OTESTv0_1,IIIV_LMZC_IIIV280_JT100,MZMCTE_LULAB_450_500,20191115_002729,magdzi83,THOR,ICT0112383,ICT0121063,kim96,gh/349_SIPP21e_v0,4,-4,(4|-4),-0.4,-116.415,50.89,127.0521323,process MZMScript version 2.9 - VpiL-analysis with small signal (SS)  Large signal (LS) with error flag,2.9,0,No error,500,1550,1542.963,0.38225053,7.645010607,0.540830455,10.8166091,0.924273119,18.48546237,0.554485625,11.08971249,-4.467052849,-34.78275868,0.530859061,0.061718121,13.77264947,0.145882286,0.996410935,0
AL810962,D05,SIPP21e,OTESTv0_1,IIIV_LMZC_IIIV280_JT100,MZMCTE_LULAB_450_500,20191115_002729,magdzi83,THOR,ICT0112383,ICT0121063,kim96,gh/349_SIPP21e_v0,3,0,(3|0),-0.4,-12.935,37.07,39.26192972,process MZMScript version 2.9 - VpiL-analysis with small signal (SS)  Large signal (LS) with error flag,2.9,0,No error,500,1550,1538.4272,0.442191945,8.843838901,0.606632634,12.13265268,0.965785243,19.31570485,0.61673407,12.3346814,-4.04199423,-33.97923965,0.532077732,0.064155465,13.5529771,0.251941677,0.99796306,0
AL810962,D05,SIPP21e,OTESTv0_1,IIIV_LMZC_IIIV280_JT100,MZMCTE_LULAB_450_500,20191115_002729,magdzi83,THOR,ICT0112383,ICT0121063,kim96,gh/349_SIPP21e_v0,2,2,(2|2),-0.4,38.805,23.25,45.23704815,process MZMScript version 2.9 - VpiL-analysis with small signal (SS)  Large signal (LS) with error flag,2.9,0,No error,500,1550,1545.0456,0.436280542,8.725610848,0.589992529,11.79985057,0.910937381,18.21874762,0.598619156,11.97238312,-4.578452397,-34.6464407,0.5319208,0.063841599,13.52307663,0.148060524,0.997799028,0
AL810962,D05,SIPP21e,OTESTv0_1,IIIV_LMZC_IIIV280_JT100,MZMCTE_LULAB_450_500,20191115_002729,magdzi83,THOR,ICT0112383,ICT0121063,kim96,gh/349_SIPP21e_v0,0,3,(0|3),-0.4,64.675,-4.39,64.82382066,process MZMScript version 2.9 - VpiL-analysis with small signal (SS)  Large signal (LS) with error flag,2.9,0,No error,500,1550,1544.9593,0.424942682,8.498853635,0.574142203,11.48284407,0.884799926,17.69599852,0.583283771,11.66567541,-4.612747354,-34.55641741,0.532224626,0.064449253,13.61574423,0.145853994,0.997979542,0
AL810962,D05,SIPP21e,OTESTv0_1,IIIV_LMZC_IIIV280_JT100,MZMCTE_LULAB_450_500,20191115_002729,magdzi83,THOR,ICT0112383,ICT0121063,kim96,gh/349_SIPP21e_v0,0,0,(0|0),-0.4,-12.935,-4.39,13.6596605,process MZMScript version 2.9 - VpiL-analysis with small signal (SS)  Large signal (LS) with error flag,2.9,0,No error,500,1550,1548.3857,0.382557144,7.651142871,0.583798138,11.67596275,1.231749894,24.63499788,0.605270553,12.10541105,-4.676033534,-34.98068414,0.531175761,0.062351522,13.78375768,0.140146606,0.994106307,0
AL810962,D05,SIPP21e,OTESTv0_1,IIIV_LMZC_IIIV280_JT100,MZMCTE_LULAB_450_500,20191115_002729,magdzi83,THOR,ICT0112383,ICT0121063,kim96,gh/349_SIPP21e_v0,0,-5,(0|-5),-0.4,-142.285,-4.39,142.3527075,process MZMScript version 2.9 - VpiL-analysis with small signal (SS)  Large signal (LS) with error flag,2.9,0,No error,500,1550,1530.9518,0.3484187,6.968374009,0.52149428,10.4298856,1.036244584,20.72489168,0.537221433,10.74442866,-4.279212466,-33.91183749,0.53347466,0.06694932,14.09261782,0.174805874,0.994593815,0
AL810962,D05,SIPP21e,OTESTv0_1,IIIV_LMZC_IIIV230_JT100,MZMCTE_LULAB_450_500,20191115_002729,magdzi83,THOR,ICT0112383,ICT0121063,kim96,gh/349_SIPP21e_v0,6,0,(6|0),-0.4,-12.935,76.85,77.93097411,process MZMScript version 2.9 - VpiL-analysis with small signal (SS)  Large signal (LS) with error flag,2.9,0,No error,500,1550,1531.3319,0.286412838,5.728256756,0.413651306,8.273026116,0.744309806,14.88619613,0.422133851,8.442677029,-4.428112715,-33.35538584,0.536686734,0.073373468,13.64360607,0.173986645,0.997527292,1
AL810962,D05,SIPP21e,OTESTv0_1,IIIV_LMZC_IIIV230_JT100,MZMCTE_LULAB_450_500,20191115_002729,magdzi83,THOR,ICT0112383,ICT0121063,kim96,gh/349_SIPP21e_v0,4,4,(4|4),-0.4,90.545,49.21,103.0534867,process MZMScript version 2.9 - VpiL-analysis with small signal (SS)  Large signal (LS) with error flag,2.9,0,No error,500,1550,1545.8056,0.280017824,5.600356479,0.404375118,8.087502355,0.727430649,14.54861299,0.41061143,8.212228599,-4.612898739,-33.56208787,0.536672918,0.073345837,13.69541382,0.151252511,0.99786037,1
