Repository: YKgroup-HYU/wafermap_iiivwfmod

# wafermap_iiivwfmod

This is a repository to plot a wafer map.

Here is the requirement for the code.
- Import csv file in the `data` folder using Pandas
- Filter the table with the conditions below:  
  - Lot: AL810962
  - Wafer: D08
  - TestSite: IIIV_LMZC_IIIV230_JT100
- Plot X: `Row`, Y: `Column`, Z: `VpiL@0V [V.cm]` using [wafer map repo](https://github.com/dougthor42/wafer_map)
- Additional info.
  - die_size_X = 25870 um
  - die_size_Y = 13820 um
  - dia = 300000 um

File: data/Info_LMZ_AL810962.csv (part 6 of 36)
Lot,Wafer,Mask,OTEST,TestSite,Name,Date,Operator,Tester,Measurement PC,Analysis PC,Analysis user,Git Tag/Branch,Row,Column,DieLabel,FiberPower [dBm],Abs position x [mm],Abs position y [mm],Radial position [mm],Script ID,Script Version,ErrorFlag,Error description,Device length [um],Analysis Wavelength [nm],Dip Wavelength [nm],VpiL@0V [V.cm],Vpi@0V [V],VpiL@-2V [V.cm],Vpi@-2V [V],VpiL_v2.7@-2V [V.cm],Vpi_v2.7@-2V [V],VpiL_2.0Vpp [V.cm],Vpi_2.0Vpp [V],mean IL [dB],mean Deep [dB],mean Power ratio (higher part),mean Power imbalance,mean FSR [nm],mean RMSE spectral fit,Ajd. Rsquare PhaseFit,Date Flag
AL810962,D05,SIPP21e,OTESTv0_1,IIIV_LMZC_IIIV230_JT100,MZMCTE_LULAB_450_500,20191115_002729,magdzi83,THOR,ICT0112383,ICT0121063,kim96,gh/349_SIPP21e_v0,4,-4,(4|-4),-0.4,-116.415,49.21,126.3885925,process MZMScript version 2.9 - VpiL-analysis with small signal (SS)  Large signal (LS) with error flag,2.9,0,No error,500,1550,1545.7159,0.283261892,5.665237845,0.410118757,8.202375133,0.742757549,14.85515097,0.416968526,8.339370525,-4.769433409,-34.11323624,0.534864322,0.069728643,14.01214849,0.141813283,0.998287555,1
AL810962,D05,SIPP21e,OTESTv0_1,IIIV_LMZC_IIIV180_JT100,MZMCTE_LULAB_450_500,20191115_002729,magdzi83,THOR,ICT0112383,ICT0121063,kim96,gh/349_SIPP21e_v0,6,0,(6|0),-0.4,-12.935,76.43,77.51683124,process MZMScript version 2.9 - VpiL-analysis with small signal (SS)  Large signal (LS) with error flag,2.9,0,No error,500,1550,1547.5646,0.292599377,5.851987549,0.410457512,8.209150248,0.687299752,13.74599504,0.416518594,8.33037188,-4.525467293,-33.37422183,0.537218638,0.074437275,13.67055145,0.137847402,0.99843014,0
AL810962,D05,SIPP21e,OTESTv0_1,DCM_LMZC,MZMCTE_LULAB_450_500,20191115_002729,magdzi83,THOR,ICT0112383,ICT0121063,kim96,gh/349_SIPP21e_v0,4,4,(4|4),-0.4,108.78,46.013,118.1113228,process MZMScript version 2.9 - VpiL-analysis with small signal (SS)  Large signal (LS) with error flag,2.9,0,No error,500,1550,1537.6843,0.771755167,15.43510334,0.897200381,17.94400762,1.07134205,21.426841,0.904175548,18.08351096,-2.412465147,-34.07611802,0.526127095,0.05225419,13.86655139,0.211467857,0.999444821,1
AL810962,D05,SIPP21e,OTESTv0_1,IIIV_LMZC_IIIV230_JT100,MZMCTE_LULAB_450_500,20191115_002729,magdzi83,THOR,ICT0112383,ICT0121063,kim96,gh/349_SIPP21e_v0,2,2,(2|2),-0.4,38.805,21.57,44.3969923,process MZMScript version 2.9 - VpiL-analysis with small signal (SS)  Large signal (LS) with error flag,2.9,0,No error,500,1550,1538.5225,0.288194344,5.763886888,0.415441609,8.308832181,0.743896207,14.87792414,0.422659766,8.453195321,-4.216154216,-32.84592767,0.537902387,0.075804773,13.51837471,0.16291912,0.998432397,1
AL810962,D05,SIPP21e,OTESTv0_1,IIIV_LMZC_IIIV180_JT100,MZMCTE_LULAB_450_500,20191115_002729,magdzi83,THOR,ICT0112383,ICT0121063,kim96,gh/349_SIPP21e_v0,4,-4,(4|-4),-0.4,-116.415,48.79,126.2256564,process MZMScript version 2.9 - VpiL-analysis with small signal (SS)  Large signal (LS) with error flag,2.9,0,No error,500,1550,1539.4267,0.286432418,5.728648366,0.404827401,8.096548024,0.690058684,13.80117368,0.411550712,8.231014234,-4.26751385,-33.69020765,0.534297337,0.068594674,14.11308888,0.138794592,0.997795484,0
AL810962,D05,SIPP21e,OTESTv0_1,DCM_LMZC,MZMCTE_LULAB_450_500,20191115_002729,magdzi83,THOR,ICT0112383,ICT0121063,kim96,gh/349_SIPP21e_v0,3,0,(3|0),-0.4,5.3,32.193,32.62635819,process MZMScript version 2.9 - VpiL-analysis with small signal (SS)  Large signal (LS) with error flag,2.9,0,No error,500,1550,1542.5423,0.743757427,14.87514855,0.915727345,18.3145469,1.19114007,23.8228014,0.922283108,18.44566216,-2.339233809,-34.4099818,0.524992366,0.049984731,13.80725691,0.171781892,0.999537943,1
AL810962,D05,SIPP21e,OTESTv0_1,DCM_LMZC,MZMCTE_LULAB_450_500,20191115_002729,magdzi83,THOR,ICT0112383,ICT0121063,kim96,gh/349_SIPP21e_v0,2,2,(2|2),-0.4,57.04,18.373,59.92602714,process MZMScript version 2.9 - VpiL-analysis with small signal (SS)  Large signal (LS) with error flag,2.9,0,No error,500,1550,1537.8227,0.755844892,15.11689784,0.913930708,18.27861416,1.15563257,23.11265139,0.919490073,18.38980145,-2.332959419,-33.94231654,0.526311217,0.052622434,13.66249361,0.218325788,0.999533404,1
AL810962,D05,SIPP21e,OTESTv0_1,DCM_LMZC,MZMCTE_LULAB_450_500,20191115_002729,magdzi83,THOR,ICT0112383,ICT0121063,kim96,gh/349_SIPP21e_v0,0,3,(0|3),-0.4,82.91,-9.267,83.42628716,process MZMScript version 2.9 - VpiL-analysis with small signal (SS)  Large signal (LS) with error flag,2.9,0,No error,500,1550,1538.0456,0.740944717,14.81889435,0.89570867,17.9141734,1.132194448,22.64388895,0.904021933,18.08043866,-2.461017506,-34.03545684,0.526369489,0.052738979,13.58834633,0.198770772,0.999464169,1
AL810962,D05,SIPP21e,OTESTv0_1,DCM_LMZC,MZMCTE_LULAB_450_500,20191115_002729,magdzi83,THOR,ICT0112383,ICT0121063,kim96,gh/349_SIPP21e_v0,0,0,(0|0),-0.4,5.3,-9.267,10.67554631,process MZMScript version 2.9 - VpiL-analysis with small signal (SS)  Large signal (LS) with error flag,2.9,0,No error,500,1550,1544.5868,0.754965756,15.09931513,0.89439342,17.8878684,1.096985569,21.93971137,0.902040841,18.04081682,-2.423364335,-35.01785423,0.523455887,0.046911774,13.84933538,0.187962099,0.99942835,1
AL810962,D05,SIPP21e,OTESTv0_1,DCM_LMZC,MZMCTE_LULAB_450_500,20191115_002729,magdzi83,THOR,ICT0112383,ICT0121063,kim96,gh/349_SIPP21e_v0,0,-5,(0|-5),-0.4,-124.05,-9.267,124.3956582,process MZMScript version 2.9 - VpiL-analysis with small signal (SS)  Large signal (LS) with error flag,2.9,0,No error,500,1550,1530.416,0.757759723,15.15519446,0.916334522,18.32669045,1.158843233,23.17686465,0.925709811,18.51419622,-2.541710177,-34.35009466,0.525676698,0.051353396,13.81709042,0.197405047,0.999263882,1
AL810962,D05,SIPP21e,OTESTv0_1,DCM_LMZC,MZMCTE_LULAB_450_500,20191115_002729,magdzi83,THOR,ICT0112383,ICT0121063,kim96,gh/349_SIPP21e_v0,6,0,(6|0),-0.4,5.3,73.653,73.84344527,process MZMScript version 2.9 - VpiL-analysis with small signal (SS)  Large signal (LS) with error flag,2.9,0,No error,500,1550,1530.324,0.754487024,15.08974048,0.920631774,18.41263548,1.180613324,23.61226647,0.928173022,18.56346044,-2.490974034,-34.34496161,0.525543015,0.05108603,13.86091361,0.178071097,0.999569953,1
AL810962,D05,SIPP21e,OTESTv0_1,IIIV_LMZC_IIIV130_JT100,MZMCTE_LULAB_450_500,20191115_002729,magdzi83,THOR,ICT0112383,ICT0121063,kim96,gh/349_SIPP21e_v0,0,-5,(0|-5),-0.4,-142.285,-6.91,142.4526915,process MZMScript version 2.9 - VpiL-analysis with small signal (SS)  Large signal (LS) with error flag,2.9,2, Discarded -left/right peak diff on SS VpiL is larger than 40%  Discarded - RsqAdj PS < 0.96   ,500,1550,1543.2028,0.040546729,0.810934588,0.067069142,1.341382839,0.193908508,3.87817016,0.102326495,2.046529906,-10.41213958,-10.75884014,0.998086955,0.996173911,4.611591845,0.177916757,-0.059248657,0
AL810962,D05,SIPP21e,OTESTv0_1,IIIV_LMZC_IIIV130_JT100,MZMCTE_LULAB_450_500,20191115_002729,magdzi83,THOR,ICT0112383,ICT0121063,kim96,gh/349_SIPP21e_v0,0,0,(0|0),-0.4,-12.935,-6.91,14.66500341,process MZMScript version 2.9 - VpiL-analysis with small signal (SS)  Large signal (LS) with error flag,2.9,2, Discarded -left/right peak diff on SS VpiL is larger than 40%  Discarded - RsqAdj PS < 0.96   ,500,1550,1532.4352,0.017339409,0.346788184,0.032688716,0.65377432,0.284810988,5.696219751,0.041578109,0.831562179,-9.569648795,-10.86409541,0.994430135,0.98886027,8.366763363,0.318235312,0.638641113,0
AL810962,D05,SIPP21e,OTESTv0_1,IIIV_LMZC_IIIV130_JT100,MZMCTE_LULAB_450_500,20191115_002729,magdzi83,THOR,ICT0112383,ICT0121063,kim96,gh/349_SIPP21e_v0,0,3,(0|3),-0.4,64.675,-6.91,65.04309129,process MZMScript version 2.9 - VpiL-analysis with small signal (SS)  Large signal (LS) with error flag,2.9,0,No error,500,1550,1546.9116,0.329076596,6.581531929,0.456702945,9.134058898,0.746041527,14.92083055,0.462329342,9.246586844,-4.237091605,-34.31069167,0.53204594,0.064091881,13.73551533,0.133264337,0.998461215,0
AL810962,D05,SIPP21e,OTESTv0_1,IIIV_LMZC_IIIV130_JT100,MZMCTE_LULAB_450_500,20191115_002729,magdzi83,THOR,ICT0112383,ICT0121063,kim96,gh/349_SIPP21e_v0,2,2,(2|2),-0.4,38.805,20.73,43.99501023,process MZMScript version 2.9 - VpiL-analysis with small signal (SS)  Large signal (LS) with error flag,2.9,0,No error,500,1550,1530.5005,0.329158007,6.583160141,0.45708685,9.141736995,0.747673912,14.95347824,0.463739865,9.274797291,-4.205895736,-34.04748391,0.532857091,0.065714182,13.71513985,0.140637231,0.998618943,0
AL810962,D05,SIPP21e,OTESTv0_1,IIIV_LMZC_IIIV130_JT100,MZMCTE_LULAB_450_500,20191115_002729,magdzi83,THOR,ICT0112383,ICT0121063,kim96,gh/349_SIPP21e_v0,3,0,(3|0),-0.4,-12.935,34.55,36.89196017,process MZMScript version 2.9 - VpiL-analysis with small signal (SS)  Large signal (LS) with error flag,2.9,0,No error,500,1550,1531.1354,0.333154517,6.663090345,0.457072486,9.14144972,0.727768473,14.55536946,0.462367614,9.247352279,-4.170126278,-34.46002686,0.53101851,0.062037019,13.68928527,0.120133419,0.998764799,0
AL810962,D05,SIPP21e,OTESTv0_1,IIIV_LMZC_IIIV130_JT100,MZMCTE_LULAB_450_500,20191115_002729,magdzi83,THOR,ICT0112383,ICT0121063,kim96,gh/349_SIPP21e_v0,4,-4,(4|-4),-0.4,-116.415,48.37,126.0639089,process MZMScript version 2.9 - VpiL-analysis with small signal (SS)  Large signal (LS) with error flag,2.9,0,No error,500,1550,1530.6079,0.329993034,6.599860674,0.453729117,9.074582342,0.7259268,14.51853599,0.459741735,9.194834709,-4.410771019,-33.73798352,0.534997079,0.069994157,13.8661446,0.169375338,0.99868403,0
AL810962,D05,SIPP21e,OTESTv0_1,IIIV_LMZC_IIIV130_JT100,MZMCTE_LULAB_450_500,20191115_002729,magdzi83,THOR,ICT0112383,ICT0121063,kim96,gh/349_SIPP21e_v0,4,4,(4|4),-0.4,90.545,48.37,102.6550239,process MZMScript version 2.9 - VpiL-analysis with small signal (SS)  Large signal (LS) with error flag,2.9,0,No error,500,1550,1542.8075,0.328968549,6.579370976,0.452065261,9.041305214,0.722368125,14.4473625,0.459008782,9.180175643,-4.139777242,-33.81514785,0.533556798,0.067113595,13.25073646,0.136357794,0.998293777,0
AL810962,D05,SIPP21e,OTESTv0_1,IIIV_LMZC_IIIV230_JT100,MZMCTE_LULAB_450_500,20191115_002729,magdzi83,THOR,ICT0112383,ICT0121063,kim96,gh/349_SIPP21e_v0,3,0,(3|0),-0.4,-12.935,35.39,37.67978669,process MZMScript version 2.9 - VpiL-analysis with small signal (SS)  Large signal (LS) with error flag,2.9,0,No error,500,1550,1531.7966,0.288313699,5.76627398,0.415753352,8.315067039,0.74510084,14.90201679,0.422572216,8.45144431,-4.530552682,-33.76272529,0.535276617,0.070553234,13.63674489,0.129623438,0.998080847,1
AL810962,D05,SIPP21e,OTESTv0_1,IIIV_LMZC_IIIV130_JT100,MZMCTE_LULAB_450_500,20191115_002729,magdzi83,THOR,ICT0112383,ICT0121063,kim96,gh/349_SIPP21e_v0,6,0,(6|0),-0.4,-12.935,76.01,77.10275173,process MZMScript version 2.9 - VpiL-analysis with small signal (SS)  Large signal (LS) with error flag,2.9,0,No error,500,1550,1548.3292,0.336175861,6.723517227,0.464203182,9.284063631,0.749723748,14.99447496,0.471586719,9.431734375,-4.360615136,-34.24804862,0.532622319,0.065244638,13.7071962,0.141090382,0.998178568,0
AL810962,D05,SIPP21e,OTESTv0_1,IIIV_LMZC_IIIV180_JT100,MZMCTE_LULAB_450_500,20191115_002729,magdzi83,THOR,ICT0112383,ICT0121063,kim96,gh/349_SIPP21e_v0,0,-5,(0|-5),-0.4,-142.285,-6.49,142.4329362,process MZMScript version 2.9 - VpiL-analysis with small signal (SS)  Large signal (LS) with error flag,2.9,0,No error,500,1550,1548.2801,0.296483896,5.929677916,0.415630299,8.312605975,0.694876691,13.89753382,0.42323249,8.464649803,-4.538571951,-33.80897098,0.534999552,0.069999104,15.71167885,0.193048961,0.997993619,0
AL810962,D05,SIPP21e,OTESTv0_1,IIIV_LMZC_IIIV230_JT100,MZMCTE_LULAB_450_500,20191115_002729,magdzi83,THOR,ICT0112383,ICT0121063,kim96,gh/349_SIPP21e_v0,0,-5,(0|-5),-0.4,-142.285,-6.07,142.4144168,process MZMScript version 2.9 - VpiL-analysis with small signal (SS)  Large signal (LS) with error flag,2.9,0,No error,500,1550,1542.9542,0.291900151,5.838003014,0.420541692,8.41083384,0.751912464,15.03824928,0.428564744,8.571294876,-4.670055731,-33.57742585,0.536473451,0.072946901,15.06699875,0.147020387,0.998269673,1
AL810962,D05,SIPP21e,OTESTv0_1,IIIV_LMZC_IIIV180_JT100,MZMCTE_LULAB_450_500,20191115_002729,magdzi83,THOR,ICT0112383,ICT0121063,kim96,gh/349_SIPP21e_v0,0,0,(0|0),-0.4,-12.935,-6.49,14.47184594,process MZMScript version 2.9 - VpiL-analysis with small signal (SS)  Large signal (LS) with error flag,2.9,0,No error,500,1550,1547.2976,0.293595533,5.87191066,0.418678208,8.373564168,0.729452064,14.58904128,0.42449708,8.489941597,-4.531692373,-34.18983796,0.533553147,0.067106294,13.80501388,0.133501488,0.998496186,0
AL810962,D05,SIPP21e,OTESTv0_1,IIIV_LMZC_IIIV180_JT100,MZMCTE_LULAB_450_500,20191115_002729,magdzi83,THOR,ICT0112383,ICT0121063,kim96,gh/349_SIPP21e_v0,0,3,(0|3),-0.4,64.675,-6.49,64.99981327,process MZMScript version 2.9 - VpiL-analysis with small signal (SS)  Large signal (LS) with error flag,2.9,0,No error,500,1550,1549.6061,0.286433296,5.728665927,0.409330513,8.186610259,0.716942025,14.33884049,0.416086318,8.321726365,-4.488604999,-33.80335982,0.535236655,0.07047331,13.91105909,0.134623818,0.997868635,0
AL810962,D05,SIPP21e,OTESTv0_1,IIIV_LMZC_IIIV180_JT100,MZMCTE_LULAB_450_500,20191115_002729,magdzi83,THOR,ICT0112383,ICT0121063,kim96,gh/349_SIPP21e_v0,2,2,(2|2),-0.4,38.805,21.15,44.19446261,process MZMScript version 2.9 - VpiL-analysis with small signal (SS)  Large signal (LS) with error flag,2.9,0,No error,500,1550,1547.4799,0.29219082,5.843816409,0.411412894,8.228257874,0.694987233,13.89974465,0.418175235,8.363504709,-4.498695657,-33.51406457,0.53659694,0.073193881,13.71312562,0.12926402,0.997724427,0
AL810962,D05,SIPP21e,OTESTv0_1,IIIV_LMZC_IIIV180_JT100,MZMCTE_LULAB_450_500,20191115_002729,magdzi83,THOR,ICT0112383,ICT0121063,kim96,gh/349_SIPP21e_v0,3,0,(3|0),-0.4,-12.935,34.97,37.2855887,process MZMScript version 2.9 - VpiL-analysis with small signal (SS)  Large signal (LS) with error flag,2.9,0,No error,500,1550,1549.7123,0.292384597,5.847691945,0.409658975,8.193179499,0.684014758,13.68029515,0.41492527,8.298505392,-4.31198204,-33.73798547,0.534621009,0.069242019,13.79209343,0.143076515,0.998305089,0
AL810962,D05,SIPP21e,OTESTv0_1,IIIV_LMZC_IIIV180_JT100,MZMCTE_LULAB_450_500,20191115_002729,magdzi83,THOR,ICT0112383,ICT0121063,kim96,gh/349_SIPP21e_v0,4,4,(4|4),-0.4,90.545,48.79,102.8535907,process MZMScript version 2.9 - VpiL-analysis with small signal (SS)  Large signal (LS) with error flag,2.9,0,No error,500,1550,1543.0754,0.288082531,5.761650621,0.399739314,7.994786279,0.652727363,13.05454725,0.405789445,8.115788895,-4.128719429,-33.37978695,0.535098737,0.070197473,13.32850248,0.186024736,0.997908612,0
AL810962,D06,SIPP21e,OTESTv0_1,IIIV_LMZC_IIIV230_JT100,MZMCTE_LULAB_450_500,20191115_043032,magdzi83,THOR,ICT0112383,ICT0121063,kim96,gh/349_SIPP21e_v0,3,0,(3|0),-0.4,-12.935,35.39,37.67978669,process MZMScript version 2.9 - VpiL-analysis with small signal (SS)  Large signal (LS) with error flag,2.9,0,No error,500,1550,1545.608,0.72881855,14.57637099,1.031933263,20.63866526,1.766702669,35.33405338,1.049431307,20.98862615,-4.73141653,-36.40007818,0.526169857,0.052339713,13.62535573,0.115550815,0.998107039,1
AL810962,D06,SIPP21e,OTESTv0_1,IIIV_LMZC_IIIV230_JT100,MZMCTE_LULAB_450_500,20191115_043032,magdzi83,THOR,ICT0112383,ICT0121063,kim96,gh/349_SIPP21e_v0,4,-4,(4|-4),-0.4,-116.415,49.21,126.3885925,process MZMScript version 2.9 - VpiL-analysis with small signal (SS)  Large signal (LS) with error flag,2.9,0,No error,500,1550,1549.8836,0.702897405,14.05794809,0.976650249,19.53300497,1.599658922,31.99317845,0.991591837,19.83183674,-4.838415708,-36.17579716,0.527347831,0.054695663,14.08998013,0.182502619,0.998209905,1
AL810962,D06,SIPP21e,OTESTv0_1,DCM_LMZC,MZMCTE_LULAB_450_500,20191115_043032,magdzi83,THOR,ICT0112383,ICT0121063,kim96,gh/349_SIPP21e_v0,0,0,(0|0),-0.4,5.3,-9.267,10.67554631,process MZMScript version 2.9 - VpiL-analysis with small signal (SS)  Large signal (LS) with error flag,2.9,0,No error,500,1550,1542.1741,1.084442212,21.68884423,1.316848923,26.33697846,1.676041148,33.52082296,1.33083694,26.61673881,-0.977005657,-33.04147505,0.524958008,0.049916017,13.8549259,0.242279364,0.99946498,1
AL810962,D06,SIPP21e,OTESTv0_1,IIIV_LMZC_IIIV230_JT100,MZMCTE_LULAB_450_500,20191115_043032,magdzi83,THOR,ICT0112383,ICT0121063,kim96,gh/349_SIPP21e_v0,0,3,(0|3),-0.4,64.675,-6.07,64.95922202,process MZMScript version 2.9 - VpiL-analysis with small signal (SS)  Large signal (LS) with error flag,2.9,0,No error,500,1550,1537.1879,0.716484832,14.32969663,1.007419876,20.14839751,1.69616125,33.923225,1.022089648,20.44179296,-4.262302087,-35.53133403,0.527327627,0.054655254,13.64630778,0.166891995,0.998588545,0
AL810962,D06,SIPP21e,OTESTv0_1,IIIV_LMZC_IIIV230_JT100,MZMCTE_LULAB_450_500,20191115_043032,magdzi83,THOR,ICT0112383,ICT0121063,kim96,gh/349_SIPP21e_v0,2,2,(2|2),-0.4,38.805,21.57,44.3969923,process MZMScript version 2.9 - VpiL-analysis with small signal (SS)  Large signal (LS) with error flag,2.9,0,No error,500,1550,1550.3539,0.732328123,14.64656246,1.040868274,20.81736549,1.798675662,35.97351324,1.05741214,21.14824279,-5.109520045,-36.75613337,0.526201536,0.052403072,13.68238392,0.12627539,0.998474742,1
AL810962,D06,SIPP21e,OTESTv0_1,IIIV_LMZO_IIIV230_JT100,MZMOTE_LULAB_380_500,20191115_043032,magdzi83,THOR,ICT0112383,ICT0121063,kim96,gh/349_SIPP21e_v0,6,0,(6|0),-7.4,-12.839,79.5,80.53005601,process MZMScript version 2.9 - VpiL-analysis with small signal (SS)  Large signal (LS) with error flag,2.9,2, Discarded -left/right peak diff on SS VpiL is larger than 40%    ,500,1310,1309.6373,0.706098142,14.12196284,0.976605146,19.53210291,1.583087942,31.66175884,0.990295155,19.8059031,-3.963651185,-10.59049518,0.88300354,0.766007079,9.352533864,0.556354278,0.993478006,0
AL810962,D06,SIPP21e,OTESTv0_1,IIIV_LMZO_IIIV230_JT100,MZMOTE_LULAB_380_500,20191115_043032,magdzi83,THOR,ICT0112383,ICT0121063,kim96,gh/349_SIPP21e_v0,4,4,(4|4),-7.4,90.641,51.86,104.4282073,process MZMScript version 2.9 - VpiL-analysis with small signal (SS)  Large signal (LS) with error flag,2.9,2, Discarded -left/right peak diff on SS VpiL is larger than 40%    ,500,1310,1309.8084,0.6847794,13.695588,0.957149108,19.14298216,1.589283678,31.78567355,0.971845909,19.43691817,-4.025120929,-10.13063606,0.897636754,0.795273509,9.467914496,0.515905862,0.999505579,1
AL810962,D06,SIPP21e,OTESTv0_1,IIIV_LMZO_IIIV230_JT100,MZMOTE_LULAB_380_500,20191115_043032,magdzi83,THOR,ICT0112383,ICT0121063,kim96,gh/349_SIPP21e_v0,4,-4,(4|-4),-7.4,-116.319,51.86,127.3560731,process MZMScript version 2.9 - VpiL-analysis with small signal (SS)  Large signal (LS) with error flag,2.9,1, Higher uncertainty SS VpiL: left/right peak diff between 20% & 40%    ,500,1310,1295.9407,0.652196419,13.04392837,0.896615239,17.93230479,1.434039661,28.68079322,0.908779486,18.17558972,-4.633060054,-10.91991841,0.8925791,0.785158199,9.449892683,0.518863938,0.999028804,1
AL810962,D06,SIPP21e,OTESTv0_1,IIIV_LMZO_IIIV230_JT100,MZMOTE_LULAB_380_500,20191115_043032,magdzi83,THOR,ICT0112383,ICT0121063,kim96,gh/349_SIPP21e_v0,3,0,(3|0),-7.4,-12.839,38.04,40.14824431,process MZMScript version 2.9 - VpiL-analysis with small signal (SS)  Large signal (LS) with error flag,2.9,2, Discarded -left/right peak diff on SS VpiL is larger than 40%    ,500,1310,1305.777,0.72447785,14.48955701,1.008244295,20.16488589,1.65743534,33.1487068,1.02179947,20.43598939,-3.79566022,-10.94657687,0.868055377,0.736110755,9.277251837,0.613293851,0.997660486,1
AL810962,D06,SIPP21e,OTESTv0_1,IIIV_LMZO_IIIV230_JT100,MZMOTE_LULAB_380_500,20191115_043032,magdzi83,THOR,ICT0112383,ICT0121063,kim96,gh/349_SIPP21e_v0,2,2,(2|2),-7.4,38.901,24.22,45.8246244,process MZMScript version 2.9 - VpiL-analysis with small signal (SS)  Large signal (LS) with error flag,2.9,0,No error,500,1310,1301.874,0.718638342,14.37276684,0.995804607,19.91609213,1.620993507,32.41987014,1.009347988,20.18695977,-4.25834009,-12.45506626,0.838004461,0.676008922,9.286224301,0.613643827,0.99838393,1
AL810962,D06,SIPP21e,OTESTv0_1,IIIV_LMZO_IIIV230_JT100,MZMOTE_LULAB_380_500,20191115_043032,magdzi83,THOR,ICT0112383,ICT0121063,kim96,gh/349_SIPP21e_v0,0,0,(0|0),-7.4,-12.839,-3.42,13.28669714,process MZMScript version 2.9 - VpiL-analysis with small signal (SS)  Large signal (LS) with error flag,2.9,0,No error,500,1310,1308.4383,0.743902332,14.87804663,1.02880066,20.5760132,1.667365,33.3473,1.046961752,20.93923503,-4.52734738,-11.41220168,0.875668077,0.751336155,9.520385476,0.451587475,0.998495575,1
AL810962,D06,SIPP21e,OTESTv0_1,IIIV_LMZO_IIIV230_JT100,MZMOTE_LULAB_380_500,20191115_043032,magdzi83,THOR,ICT0112383,ICT0121063,kim96,gh/349_SIPP21e_v0,0,-5,(0|-5),-7.4,-142.189,-3.42,142.2301238,process MZMScript version 2.9 - VpiL-analysis with small signal (SS)  Large signal (LS) with error flag,2.9,2, Discarded -left/right peak diff on SS VpiL is larger than 40%    ,500,1310,1310.3351,0.661331841,13.22663681,0.902980705,18.0596141,1.422907112,28.45814224,0.921320031,18.42640061,-4.203671653,-9.091006176,0.930078806,0.860157612,9.732734646,0.485807139,0.998964646,1
AL810962,D06,SIPP21e,OTESTv0_1,IIIV_LMZC_IIIV230_JT100,MZMCTE_LULAB_450_500,20191115_043032,magdzi83,THOR,ICT0112383,ICT0121063,kim96,gh/349_SIPP21e_v0,0,0,(0|0),-0.4,-12.935,-6.07,14.28842626,process MZMScript version 2.9 - VpiL-analysis with small signal (SS)  Large signal (LS) with error flag,2.9,0,No error,500,1550,1537.6964,0.742930397,14.85860794,1.066250254,21.32500507,1.887821319,37.75642639,1.08288706,21.65774121,-4.557182422,-35.60212614,0.528049737,0.056099474,13.54914222,0.197000734,0.998626115,1
AL810962,D06,SIPP21e,OTESTv0_1,IIIV_LMZC_IIIV280_JT100,MZMCTE_LULAB_450_500,20191115_043032,magdzi83,THOR,ICT0112383,ICT0121063,kim96,gh/349_SIPP21e_v0,6,0,(6|0),-0.4,-12.935,78.53,79.58815945,process MZMScript version 2.9 - VpiL-analysis with small signal (SS)  Large signal (LS) with error flag,2.9,0,No error,500,1550,1543.1291,0.926770729,18.53541459,1.364693163,27.29386326,2.587219162,51.74438323,1.389083829,27.78167657,-4.449235793,-35.40890016,0.528464177,0.056928353,13.60378335,0.161225985,0.99802151,0
AL810962,D06,SIPP21e,OTESTv0_1,IIIV_LMZC_IIIV280_JT100,MZMCTE_LULAB_450_500,20191115_043032,magdzi83,THOR,ICT0112383,ICT0121063,kim96,gh/349_SIPP21e_v0,4,-4,(4|-4),-0.4,-116.415,50.89,127.0521323,process MZMScript version 2.9 - VpiL-analysis with small signal (SS)  Large signal (LS) with error flag,2.9,0,No error,500,1550,1540.0424,0.896672041,17.93344081,1.301374266,26.02748533,2.371905518,47.43811036,1.324630473,26.49260945,-4.293606663,-35.56144499,0.527399284,0.054798568,13.75129121,0.156542447,0.997306203,1
AL810962,D06,SIPP21e,OTESTv0_1,IIIV_LMZC_IIIV280_JT100,MZMCTE_LULAB_450_500,20191115_043032,magdzi83,THOR,ICT0112383,ICT0121063,kim96,gh/349_SIPP21e_v0,3,0,(3|0),-0.4,-12.935,37.07,39.26192972,process MZMScript version 2.9 - VpiL-analysis with small signal (SS)  Large signal (LS) with error flag,2.9,0,No error,500,1550,1545.1151,0.970673128,19.41346256,1.422644607,28.45289215,2.662268175,53.24536349,1.439583315,28.79166631,-4.445637452,-36.52145353,0.524895758,0.049791516,13.65791071,0.15162806,0.999218339,1
AL810962,D06,SIPP21e,OTESTv0_1,IIIV_LMZC_IIIV280_JT100,MZMCTE_LULAB_450_500,20191115_043032,magdzi83,THOR,ICT0112383,ICT0121063,kim96,gh/349_SIPP21e_v0,2,2,(2|2),-0.4,38.805,23.25,45.23704815,process MZMScript version 2.9 - VpiL-analysis with small signal (SS)  Large signal (LS) with error flag,2.9,0,No error,500,1550,1544.8469,1.006915402,20.13830804,1.420611136,28.41222271,2.411307833,48.22615665,1.43969243,28.79384859,-4.674655901,-36.59697151,0.525343011,0.050686021,13.64495794,0.171337754,0.998540025,1
AL810962,D06,SIPP21e,OTESTv0_1,IIIV_LMZC_IIIV280_JT100,MZMCTE_LULAB_450_500,20191115_043032,magdzi83,THOR,ICT0112383,ICT0121063,kim96,gh/349_SIPP21e_v0,0,3,(0|3),-0.4,64.675,-4.39,64.82382066,process MZMScript version 2.9 - VpiL-analysis with small signal (SS)  Large signal (LS) with error flag,2.9,0,No error,500,1550,1547.6201,0.950746088,19.01492176,1.361760342,27.23520683,2.398762192,47.97524385,1.383133139,27.66266279,-4.642191284,-36.73504002,0.52483995,0.0496799,13.79154205,0.135273249,0.998155323,0
AL810962,D06,SIPP21e,OTESTv0_1,IIIV_LMZC_IIIV280_JT100,MZMCTE_LULAB_450_500,20191115_043032,magdzi83,THOR,ICT0112383,ICT0121063,kim96,gh/349_SIPP21e_v0,0,0,(0|0),-0.4,-12.935,-4.39,13.6596605,process MZMScript version 2.9 - VpiL-analysis with small signal (SS)  Large signal (LS) with error flag,2.9,0,No error,500,1550,1549.641,1.006163771,20.12327543,1.443845722,28.87691445,2.555482349,51.10964698,1.461263644,29.22527289,-4.862066422,-36.83217372,0.525246214,0.050492427,13.85350085,0.138714942,0.998469428,1
AL810962,D06,SIPP21e,OTESTv0_1,IIIV_LMZC_IIIV280_JT100,MZMCTE_LULAB_450_500,20191115_043032,magdzi83,THOR,ICT0112383,ICT0121063,kim96,gh/349_SIPP21e_v0,0,-5,(0|-5),-0.4,-142.285,-4.39,142.3527075,process MZMScript version 2.9 - VpiL-analysis with small signal (SS)  Large signal (LS) with error flag,2.9,0,No error,500,1550,1547.2552,0.814660772,16.29321544,1.210728963,24.21457927,2.356308826,47.12617651,1.236706315,24.73412631,-4.393697382,-32.6481661,0.538996432,0.077992863,13.6806221,0.241806142,0.997168848,1
AL810962,D06,SIPP21e,OTESTv0_1,DCM_LMZC,MZMCTE_LULAB_450_500,20191115_043032,magdzi83,THOR,ICT0112383,ICT0121063,kim96,gh/349_SIPP21e_v0,0,-5,(0|-5),-0.4,-124.05,-9.267,124.3956582,process MZMScript version 2.9 - VpiL-analysis with small signal (SS)  Large signal (LS) with error flag,2.9,0,No error,500,1550,1540.8452,1.044227884,20.88455768,1.279152182,25.58304363,1.650463927,33.00927855,1.294307508,25.88615017,-0.997903699,-32.55544614,0.526426396,0.052852792,13.78602803,0.187281174,0.999466079,1
AL810962,D06,SIPP21e,OTESTv0_1,IIIV_LMZC_IIIV230_JT100,MZMCTE_LULAB_450_500,20191115_043032,magdzi83,THOR,ICT0112383,ICT0121063,kim96,gh/349_SIPP21e_v0,4,4,(4|4),-0.4,90.545,49.21,103.0534867,process MZMScript version 2.9 - VpiL-analysis with small signal (SS)  Large signal (LS) with error flag,2.9,0,No error,500,1550,1540.0417,0.706108697,14.12217394,0.979095337,19.58190673,1.596196085,31.9239217,0.993100997,19.86201993,-4.413105057,-35.95520691,0.526500723,0.053001446,13.54312436,0.181417879,0.998716238,1
AL810962,D06,SIPP21e,OTESTv0_1,IIIV_LMZC_IIIV230_JT100,MZMCTE_LULAB_450_500,20191115_043032,magdzi83,THOR,ICT0112383,ICT0121063,kim96,gh/349_SIPP21e_v0,6,0,(6|0),-0.4,-12.935,76.85,77.93097411,process MZMScript version 2.9 - VpiL-analysis with small signal (SS)  Large signal (LS) with error flag,2.9,0,No error,500,1550,1546.3299,0.719006104,14.38012209,1.024235961,20.48471922,1.779782943,35.59565886,1.039505508,20.79011015,-4.711441595,-36.31307431,0.526320983,0.052641967,13.59488802,0.142083038,0.998330412,0
AL810962,D06,SIPP21e,OTESTv0_1,IIIV_LMZC_IIIV280_JT100,MZMCTE_LULAB_450_500,20191115_043032,magdzi83,THOR,ICT0112383,ICT0121063,kim96,gh/349_SIPP21e_v0,4,4,(4|4),-0.4,90.545,50.89,103.8662078,process MZMScript version 2.9 - VpiL-analysis with small signal (SS)  Large signal (LS) with error flag,2.9,0,No error,500,1550,1541.3944,0.882359752,17.64719504,1.31288046,26.25760919,2.56381756,51.27635119,1.336950777,26.73901554,-4.387021487,-35.33513473,0.528505814,0.057011628,13.51710069,0.111424988,0.997091861,1
AL810962,D06,SIPP21e,OTESTv0_1,IIIV_LMZC_IIIV230_JT100,MZMCTE_LULAB_450_500,20191115_043032,magdzi83,THOR,ICT0112383,ICT0121063,kim96,gh/349_SIPP21e_v0,0,-5,(0|-5),-0.4,-142.285,-6.07,142.4144168,process MZMScript version 2.9 - VpiL-analysis with small signal (SS)  Large signal (LS) with error flag,2.9,0,No error,500,1550,1548.2522,0.692897677,13.85795354,0.952032595,19.0406519,1.520787941,30.41575883,0.96530749,19.30614979,-4.975720785,-35.86985022,0.528599201,0.057198401,14.56807848,0.208441677,0.999147445,1
AL810962,D06,SIPP21e,OTESTv0_1,IIIV_LMZO_IIIV230_JT100,MZMOTE_LULAB_380_500,20191115_043032,magdzi83,THOR,ICT0112383,ICT0121063,kim96,gh/349_SIPP21e_v0,0,3,(0|3),-7.4,64.771,-3.42,64.86122756,process MZMScript version 2.9 - VpiL-analysis with small signal (SS)  Large signal (LS) with error flag,2.9,1, Higher uncertainty SS VpiL: left/right peak diff between 20% & 40%    ,500,1310,1306.6477,0.712242414,14.24484828,0.969458938,19.38917877,1.5174736,30.34947199,0.981722463,19.63444926,-3.961666027,-10.85754525,0.87535205,0.7507041,9.411740149,0.55061045,0.999723787,0
AL810962,D06,SIPP21e,OTESTv0_1,IIIV_LMZC_IIIV180_JT100,MZMCTE_LULAB_450_500,20191115_043032,magdzi83,THOR,ICT0112383,ICT0121063,kim96,gh/349_SIPP21e_v0,4,4,(4|4),-0.4,90.545,48.79,102.8535907,process MZMScript version 2.9 - VpiL-analysis with small signal (SS)  Large signal (LS) with error flag,2.9,0,No error,500,1550,1541.5061,0.677874627,13.55749254,0.908608024,18.17216049,1.377467084,27.54934168,0.92180609,18.4361218,-4.117697196,-35.69839769,0.526402323,0.052804646,13.31894903,0.165813577,0.998667644,1
AL810962,D06,SIPP21e,OTESTv0_1,DCM_LMZC,MZMCTE_LULAB_450_500,20191115_043032,magdzi83,THOR,ICT0112383,ICT0121063,kim96,gh/349_SIPP21e_v0,0,3,(0|3),-0.4,82.91,-9.267,83.42628716,process MZMScript version 2.9 - VpiL-analysis with small signal (SS)  Large signal (LS) with error flag,2.9,0,No error,500,1550,1537.8901,1.066479707,21.32959414,1.288946678,25.77893357,1.628690443,32.57380885,1.300612486,26.01224972,-0.994308238,-32.84659575,0.525550742,0.051101483,13.60818173,0.226478407,0.999179735,0
AL810962,D06,SIPP21e,OTESTv0_1,DCM_LMZC,MZMCTE_LULAB_450_500,20191115_043032,magdzi83,THOR,ICT0112383,ICT0121063,kim96,gh/349_SIPP21e_v0,3,0,(3|0),-0.4,5.3,32.193,32.62635819,process MZMScript version 2.9 - VpiL-analysis with small signal (SS)  Large signal (LS) with error flag,2.9,0,No error,500,1550,1542.9612,1.062681391,21.25362783,1.296419199,25.92838397,1.661971435,33.23942869,1.310202777,26.20405554,-0.999866439,-33.24734053,0.52440962,0.048819239,13.79284842,0.218491144,0.999122495,1
AL810962,D06,SIPP21e,OTESTv0_1,IIIV_LMZC_IIIV180_JT100,MZMCTE_LULAB_450_500,20191115_043032,magdzi83,THOR,ICT0112383,ICT0121063,kim96,gh/349_SIPP21e_v0,6,0,(6|0),-0.4,-12.935,76.43,77.51683124,process MZMScript version 2.9 - VpiL-analysis with small signal (SS)  Large signal (LS) with error flag,2.9,0,No error,500,1550,1545.3251,0.68502399,13.7004798,0.925960356,18.51920712,1.428333112,28.56666225,0.937635805,18.7527161,-4.266957605,-35.22575234,0.528423487,0.056846973,13.59828262,0.131735562,0.998569762,0
AL810962,D06,SIPP21e,OTESTv0_1,DCM_LMZC,MZMCTE_LULAB_450_500,20191115_043032,magdzi83,THOR,ICT0112383,ICT0121063,kim96,gh/349_SIPP21e_v0,4,-4,(4|-4),-0.4,-98.18,46.013,108.4274346,process MZMScript version 2.9 - VpiL-analysis with small signal (SS)  Large signal (LS) with error flag,2.9,0,No error,500,1550,1542.3889,1.059265291,21.18530582,1.309867367,26.19734735,1.715790965,34.3158193,1.318608916,26.37217831,-0.989495409,-32.6200588,0.526203204,0.052406408,13.75251976,0.231999764,0.999295914,1
AL810962,D06,SIPP21e,OTESTv0_1,DCM_LMZC,MZMCTE_LULAB_450_500,20191115_043032,magdzi83,THOR,ICT0112383,ICT0121063,kim96,gh/349_SIPP21e_v0,4,4,(4|4),-0.4,108.78,46.013,118.1113228,process MZMScript version 2.9 - VpiL-analysis with small signal (SS)  Large signal (LS) with error flag,2.9,0,No error,500,1550,1544.5425,1.08986332,21.7972664,1.298587826,25.97175652,1.606197816,32.12395633,1.310806116,26.21612232,-0.974079633,-33.05888432,0.524882634,0.049765267,14.02743317,0.199241942,0.9988779,1
AL810962,D06,SIPP21e,OTESTv0_1,DCM_LMZC,MZMCTE_LULAB_450_500,20191115_043032,magdzi83,THOR,ICT0112383,ICT0121063,kim96,gh/349_SIPP21e_v0,6,0,(6|0),-0.4,5.3,73.653,73.84344527,process MZMScript version 2.9 - VpiL-analysis with small signal (SS)  Large signal (LS) with error flag,2.9,0,No error,500,1550,1540.0252,1.052602585,21.0520517,1.297460564,25.94921128,1.690769996,33.81539991,1.308626645,26.17253291,-0.978601449,-32.52509365,0.52646589,0.05293178,13.79455097,0.217552215,0.999264329,0
AL810962,D06,SIPP21e,OTESTv0_1,IIIV_LMZC_IIIV130_JT100,MZMCTE_LULAB_450_500,20191115_043032,magdzi83,THOR,ICT0112383,ICT0121063,kim96,gh/349_SIPP21e_v0,0,-5,(0|-5),-0.4,-142.285,-6.91,142.4526915,process MZMScript version 2.9 - VpiL-analysis with small signal (SS)  Large signal (LS) with error flag,2.9,0,No error,500,1550,1543.5094,0.727825685,14.5565137,0.92331525,18.46630501,1.262383914,25.24767829,0.934973388,18.69946776,-3.750316131,-34.60049439,0.528750543,0.057501087,15.39374641,0.150447383,0.998846085,1
AL810962,D06,SIPP21e,OTESTv0_1,DCM_LMZC,MZMCTE_LULAB_450_500,20191115_043032,magdzi83,THOR,ICT0112383,ICT0121063,kim96,gh/349_SIPP21e_v0,2,2,(2|2),-0.4,57.04,18.373,59.92602714,process MZMScript version 2.9 - VpiL-analysis with small signal (SS)  Large signal (LS) with error flag,2.9,0,No error,500,1550,1539.6453,1.081921595,21.6384319,1.299915315,25.99830629,1.627921138,32.55842276,1.307209591,26.14419182,-1.054772516,-32.9452114,0.525439717,0.050879435,13.61642199,0.250497527,0.999654594,1
AL810962,D06,SIPP21e,OTESTv0_1,IIIV_LMZC_IIIV130_JT100,MZMCTE_LULAB_450_500,20191115_043032,magdzi83,THOR,ICT0112383,ICT0121063,kim96,gh/349_SIPP21e_v0,0,3,(0|3),-0.4,64.675,-6.91,65.04309129,process MZMScript version 2.9 - VpiL-analysis with small signal (SS)  Large signal (LS) with error flag,2.9,0,No error,500,1550,1545.1642,0.711206724,14.22413448,0.931526681,18.63053363,1.349614788,26.99229576,0.942549425,18.85098851,-3.754426083,-35.15114956,0.526945954,0.053891908,13.73423438,0.109991531,0.998868563,0
AL810962,D06,SIPP21e,OTESTv0_1,IIIV_LMZC_IIIV130_JT100,MZMCTE_LULAB_450_500,20191115_043032,magdzi83,THOR,ICT0112383,ICT0121063,kim96,gh/349_SIPP21e_v0,2,2,(2|2),-0.4,38.805,20.73,43.99501023,process MZMScript version 2.9 - VpiL-analysis with small signal (SS)  Large signal (LS) with error flag,2.9,0,No error,500,1550,1540.3286,0.711334885,14.22669769,0.93420615,18.684123,1.360456333,27.20912665,0.945669529,18.91339058,-3.854785599,-35.37575212,0.526549002,0.053098003,13.67357261,0.141049776,0.999008283,1
AL810962,D06,SIPP21e,OTESTv0_1,IIIV_LMZC_IIIV130_JT100,MZMCTE_LULAB_450_500,20191115_043032,magdzi83,THOR,ICT0112383,ICT0121063,kim96,gh/349_SIPP21e_v0,0,0,(0|0),-0.4,-12.935,-6.91,14.66500341,process MZMScript version 2.9 - VpiL-analysis with small signal (SS)  Large signal (LS) with error flag,2.9,0,No error,500,1550,1542.014,0.712552119,14.25104238,0.941728826,18.83457651,1.388218873,27.76437745,0.952696305,19.05392611,-4.084929213,-35.54801484,0.526741261,0.053482523,13.59449066,0.133722152,0.999185744,1
AL810962,D06,SIPP21e,OTESTv0_1,IIIV_LMZC_IIIV180_JT100,MZMCTE_LULAB_450_500,20191115_043032,magdzi83,THOR,ICT0112383,ICT0121063,kim96,gh/349_SIPP21e_v0,2,2,(2|2),-0.4,38.805,21.15,44.19446261,process MZMScript version 2.9 - VpiL-analysis with small signal (SS)  Large signal (LS) with error flag,2.9,0,No error,500,1550,1542.0141,0.706366323,14.12732646,0.961940202,19.23880404,1.507306018,30.14612036,0.974192814,19.48385629,-4.26902685,-36.14767075,0.525487167,0.050974334,13.65679341,0.151846989,0.99878776,1
AL810962,D06,SIPP21e,OTESTv0_1,IIIV_LMZC_IIIV130_JT100,MZMCTE_LULAB_450_500,20191115_043032,magdzi83,THOR,ICT0112383,ICT0121063,kim96,gh/349_SIPP21e_v0,4,-4,(4|-4),-0.4,-116.415,48.37,126.0639089,process MZMScript version 2.9 - VpiL-analysis with small signal (SS)  Large signal (LS) with error flag,2.9,0,No error,500,1550,1541.4802,0.69207574,13.8415148,0.905137394,18.10274788,1.307735306,26.15470613,0.916038114,18.32076229,-3.669512175,-34.83187405,0.527780041,0.055560083,13.78601724,0.134132349,0.999178715,1
AL810962,D06,SIPP21e,OTESTv0_1,IIIV_LMZC_IIIV130_JT100,MZMCTE_LULAB_450_500,20191115_043032,magdzi83,THOR,ICT0112383,ICT0121063,kim96,gh/349_SIPP21e_v0,4,4,(4|4),-0.4,90.545,48.37,102.6550239,process MZMScript version 2.9 - VpiL-analysis with small signal (SS)  Large signal (LS) with error flag,2.9,0,No error,500,1550,1543.0851,0.70297643,14.0595286,0.932805889,18.65611778,1.385913032,27.71826065,0.94697323,18.93946461,-3.785244738,-35.33805011,0.526439117,0.052878233,13.41748993,0.152244237,0.998871895,1
AL810962,D06,SIPP21e,OTESTv0_1,IIIV_LMZC_IIIV130_JT100,MZMCTE_LULAB_450_500,20191115_043032,magdzi83,THOR,ICT0112383,ICT0121063,kim96,gh/349_SIPP21e_v0,6,0,(6|0),-0.4,-12.935,76.01,77.10275173,process MZMScript version 2.9 - VpiL-analysis with small signal (SS)  Large signal (LS) with error flag,2.9,0,No error,500,1550,1547.3415,0.710381178,14.20762357,0.919425702,18.38851403,1.302802631,26.05605261,0.928900541,18.57801083,-3.915982583,-35.40275803,0.526694888,0.053389776,13.71979387,0.131011512,0.99903754,0
AL810962,D06,SIPP21e,OTESTv0_1,IIIV_LMZC_IIIV180_JT100,MZMCTE_LULAB_450_500,20191115_043032,magdzi83,THOR,ICT0112383,ICT0121063,kim96,gh/349_SIPP21e_v0,0,-5,(0|-5),-0.4,-142.285,-6.49,142.4329362,process MZMScript version 2.9 - VpiL-analysis with small signal (SS)  Large signal (LS) with error flag,2.9,0,No error,500,1550,1537.07,0.690370976,13.80741951,0.916873837,18.33747673,1.364575544,27.29151089,0.925033965,18.50067931,-3.96812121,-34.8897383,0.528557543,0.057115086,14.88591651,0.223709769,0.99880977,1
AL810962,D06,SIPP21e,OTESTv0_1,IIIV_LMZC_IIIV180_JT100,MZMCTE_LULAB_450_500,20191115_043032,magdzi83,THOR,ICT0112383,ICT0121063,kim96,gh/349_SIPP21e_v0,0,0,(0|0),-0.4,-12.935,-6.49,14.47184594,process MZMScript version 2.9 - VpiL-analysis with small signal (SS)  Large signal (LS) with error flag,2.9,0,No error,500,1550,1538.2951,0.710141528,14.20283056,0.966951795,19.33903591,1.514725954,30.29451907,0.982187303,19.64374607,-4.1955745,-35.22504601,0.52812198,0.05624396,13.58748041,0.202065883,0.998379898,1
AL810962,D06,SIPP21e,OTESTv0_1,IIIV_LMZC_IIIV180_JT100,MZMCTE_LULAB_450_500,20191115_043032,magdzi83,THOR,ICT0112383,ICT0121063,kim96,gh/349_SIPP21e_v0,0,3,(0|3),-0.4,64.675,-6.49,64.99981327,process MZMScript version 2.9 - VpiL-analysis with small signal (SS)  Large signal (LS) with error flag,2.9,0,No error,500,1550,1545.1444,0.694071928,13.88143856,0.94229934,18.8459868,1.466931847,29.33863693,0.953826796,19.07653591,-4.206134317,-35.64638307,0.526790172,0.053580344,13.83641178,0.140159504,0.998600376,0
AL810962,D06,SIPP21e,OTESTv0_1,IIIV_LMZC_IIIV180_JT100,MZMCTE_LULAB_450_500,20191115_043032,magdzi83,THOR,ICT0112383,ICT0121063,kim96,gh/349_SIPP21e_v0,4,-4,(4|-4),-0.4,-116.415,48.79,126.2256564,process MZMScript version 2.9 - VpiL-analysis with small signal (SS)  Large signal (LS) with error flag,2.9,0,No error,500,1550,1538.8629,0.665682567,13.31365135,0.903246395,18.06492791,1.40445938,28.08918761,0.915977881,18.31955763,-3.970023861,-35.1328979,0.527710292,0.055420583,13.89611486,0.22271215,0.999073575,1
AL810962,D06,SIPP21e,OTESTv0_1,IIIV_LMZC_IIIV130_JT100,MZMCTE_LULAB_450_500,20191115_043032,magdzi83,THOR,ICT0112383,ICT0121063,kim96,gh/349_SIPP21e_v0,3,0,(3|0),-0.4,-12.935,34.55,36.89196017,process MZMScript version 2.9 - VpiL-analysis with small signal (SS)  Large signal (LS) with error flag,2.9,0,No error,500,1550,1542.2769,0.706642987,14.13285974,0.94038043,18.8076086,1.405171168,28.10342337,0.950479477,19.00958954,-3.701639155,-35.33851491,0.526276788,0.052553576,13.66355335,0.141156251,0.999268017,1
AL810962,D06,SIPP21e,OTESTv0_1,IIIV_LMZC_IIIV180_JT100,MZMCTE_LULAB_450_500,20191115_043032,magdzi83,THOR,ICT0112383,ICT0121063,kim96,gh/349_SIPP21e_v0,3,0,(3|0),-0.4,-12.935,34.97,37.2855887,process MZMScript version 2.9 - VpiL-analysis with small signal (SS)  Large signal (LS) with error flag,2.9,0,No error,500,1550,1547.5242,0.687776374,13.75552747,0.953195972,19.06391944,1.552208244,31.04416489,0.966377971,19.32755941,-4.421837739,-36.19587198,0.52579985,0.051599701,13.73117882,0.137714338,0.998748028,1
AL810962,D09,SIPP21e,OTESTv0_1,IIIV_LMZC_IIIV280_JT100,MZMCTE_LULAB_450_500,20191115_172049,magdzi83,THOR,ICT0112383,ICT0121063,kim96,gh/349_SIPP21e_v0,0,0,(0|0),-0.4,-12.935,-4.39,13.6596605,process MZMScript version 2.9 - VpiL-analysis with small signal (SS)  Large signal (LS) with error flag,2.9,1, Higher uncertainty SS VpiL: left/right peak diff between 20% & 40%    ,500,1550,1540.9975,0.472489857,9.449797136,0.758972139,15.17944279,1.927914167,38.55828333,0.791909434,15.83818868,-3.673603646,-31.62557361,0.541249298,0.082498597,13.94062004,0.474092126,0.992771987,1
AL810962,D09,SIPP21e,OTESTv0_1,IIIV_LMZC_IIIV280_JT100,MZMCTE_LULAB_450_500,20191115_172049,magdzi83,THOR,ICT0112383,ICT0121063,kim96,gh/349_SIPP21e_v0,0,-5,(0|-5),-0.4,-142.285,-4.39,142.3527075,process MZMScript version 2.9 - VpiL-analysis with small signal (SS)  Large signal (LS) with error flag,2.9,0,No error,500,1550,1542.1589,0.409418501,8.188370022,0.659265594,13.18531189,1.691503102,33.83006203,0.682987855,13.65975709,-3.498719657,-33.40423934,0.5323465,0.064692999,13.68969333,0.14150547,0.992755665,0
