Repository: YKgroup-HYU/wafermap_iiivwfmod

# wafermap_iiivwfmod

This is a repository to plot a wafer map.

Here is the requirement for the code.
- Import csv file in the `data` folder using Pandas
- Filter the table with the conditions below:  
  - Lot: AL810962
  - Wafer: D08
  - TestSite: IIIV_LMZC_IIIV230_JT100
- Plot X: `Row`, Y: `Column`, Z: `VpiL@0V [V.cm]` using [wafer map repo](https://github.com/dougthor42/wafer_map)
- Additional info.
  - die_size_X = 25870 um
  - die_size_Y = 13820 um
  - dia = 300000 um

File: data/Info_LMZ_AL810962.csv (part 7 of 36)
Lot,Wafer,Mask,OTEST,TestSite,Name,Date,Operator,Tester,Measurement PC,Analysis PC,Analysis user,Git Tag/Branch,Row,Column,DieLabel,FiberPower [dBm],Abs position x [mm],Abs position y [mm],Radial position [mm],Script ID,Script Version,ErrorFlag,Error description,Device length [um],Analysis Wavelength [nm],Dip Wavelength [nm],VpiL@0V [V.cm],Vpi@0V [V],VpiL@-2V [V.cm],Vpi@-2V [V],VpiL_v2.7@-2V [V.cm],Vpi_v2.7@-2V [V],VpiL_2.0Vpp [V.cm],Vpi_2.0Vpp [V],mean IL [dB],mean Deep [dB],mean Power ratio (higher part),mean Power imbalance,mean FSR [nm],mean RMSE spectral fit,Ajd. Rsquare PhaseFit,Date Flag
AL810962,D09,SIPP21e,OTESTv0_1,IIIV_LMZC_IIIV230_JT100,MZMCTE_LULAB_450_500,20191115_172049,magdzi83,THOR,ICT0112383,ICT0121063,kim96,gh/349_SIPP21e_v0,6,0,(6|0),-0.4,-12.935,76.85,77.93097411,process MZMScript version 2.9 - VpiL-analysis with small signal (SS)  Large signal (LS) with error flag,2.9,0,No error,500,1550,1530.6416,0.304509683,6.090193657,0.470231395,9.404627908,1.031717755,20.63435509,0.477308247,9.546164942,-4.118605002,-33.32290776,0.535519935,0.071039871,13.60796775,0.187099824,0.998043195,0
AL810962,D09,SIPP21e,OTESTv0_1,IIIV_LMZC_IIIV230_JT100,MZMCTE_LULAB_450_500,20191115_172049,magdzi83,THOR,ICT0112383,ICT0121063,kim96,gh/349_SIPP21e_v0,2,2,(2|2),-0.4,38.805,21.57,44.3969923,process MZMScript version 2.9 - VpiL-analysis with small signal (SS)  Large signal (LS) with error flag,2.9,0,No error,500,1550,1550.8973,0.309919509,6.198390171,0.47166826,9.433365191,0.986559005,19.73118011,0.480264559,9.605291188,-4.216733417,-33.72948128,0.534414424,0.068828849,13.90168175,0.144517862,0.998168427,1
AL810962,D09,SIPP21e,OTESTv0_1,IIIV_LMZC_IIIV230_JT100,MZMCTE_LULAB_450_500,20191115_172049,magdzi83,THOR,ICT0112383,ICT0121063,kim96,gh/349_SIPP21e_v0,4,-4,(4|-4),-0.4,-116.415,49.21,126.3885925,process MZMScript version 2.9 - VpiL-analysis with small signal (SS)  Large signal (LS) with error flag,2.9,0,No error,500,1550,1542.5342,0.304342843,6.086856867,0.482821355,9.656427095,1.167473117,23.34946234,0.493783936,9.875678725,-4.344033707,-33.60706342,0.534956557,0.069913113,13.65038407,0.258340439,0.997607947,1
AL810962,D09,SIPP21e,OTESTv0_1,IIIV_LMZC_IIIV230_JT100,MZMCTE_LULAB_450_500,20191115_172049,magdzi83,THOR,ICT0112383,ICT0121063,kim96,gh/349_SIPP21e_v0,3,0,(3|0),-0.4,-12.935,35.39,37.67978669,process MZMScript version 2.9 - VpiL-analysis with small signal (SS)  Large signal (LS) with error flag,2.9,0,No error,500,1550,1538.5215,0.314343792,6.286875846,0.477815237,9.556304743,0.995532026,19.91064051,0.486156027,9.723120548,-3.521599477,-32.34328144,0.537018232,0.074036463,13.63245758,0.210838276,0.997875502,1
AL810962,D09,SIPP21e,OTESTv0_1,IIIV_LMZC_IIIV230_JT100,MZMCTE_LULAB_450_500,20191115_172049,magdzi83,THOR,ICT0112383,ICT0121063,kim96,gh/349_SIPP21e_v0,0,3,(0|3),-0.4,64.675,-6.07,64.95922202,process MZMScript version 2.9 - VpiL-analysis with small signal (SS)  Large signal (LS) with error flag,2.9,0,No error,500,1550,1547.6769,0.304991714,6.099834284,0.471020957,9.420419132,1.033786224,20.67572447,0.479648831,9.592976617,-4.187196752,-33.27254187,0.536035456,0.072070913,13.83351934,0.170576587,0.997069642,0
AL810962,D09,SIPP21e,OTESTv0_1,IIIV_LMZC_IIIV230_JT100,MZMCTE_LULAB_450_500,20191115_172049,magdzi83,THOR,ICT0112383,ICT0121063,kim96,gh/349_SIPP21e_v0,4,4,(4|4),-0.4,90.545,49.21,103.0534867,process MZMScript version 2.9 - VpiL-analysis with small signal (SS)  Large signal (LS) with error flag,2.9,0,No error,500,1550,1530.7982,0.307051417,6.141028339,0.470692982,9.413859636,1.007789527,20.15579053,0.48046585,9.609316992,-4.1374742,-33.1080232,0.53672364,0.073447281,13.60688926,0.171032663,0.997114532,1
AL810962,D09,SIPP21e,OTESTv0_1,IIIV_LMZC_IIIV280_JT100,MZMCTE_LULAB_450_500,20191115_172049,magdzi83,THOR,ICT0112383,ICT0121063,kim96,gh/349_SIPP21e_v0,0,3,(0|3),-0.4,64.675,-4.39,64.82382066,process MZMScript version 2.9 - VpiL-analysis with small signal (SS)  Large signal (LS) with error flag,2.9,0,No error,500,1550,1541.3205,0.473927037,9.478540749,0.708304924,14.16609847,1.401319322,28.02638644,0.723769235,14.4753847,-3.732273242,-34.41212215,0.529422981,0.058845962,13.77270745,0.156797648,0.996798469,0
AL810962,D09,SIPP21e,OTESTv0_1,IIIV_LMZO_IIIV230_JT100,MZMOTE_LULAB_380_500,20191115_172049,magdzi83,THOR,ICT0112383,ICT0121063,kim96,gh/349_SIPP21e_v0,2,2,(2|2),-7.4,38.901,24.22,45.8246244,process MZMScript version 2.9 - VpiL-analysis with small signal (SS)  Large signal (LS) with error flag,2.9,0,No error,500,1310,1301.0518,0.298734191,5.974683812,0.440716016,8.814320318,0.839904023,16.79808046,0.447937941,8.958758824,-4.236435868,-9.161962478,0.929048731,0.858097462,9.668866034,0.412836568,0.995969903,1
AL810962,D09,SIPP21e,OTESTv0_1,IIIV_LMZC_IIIV280_JT100,MZMCTE_LULAB_450_500,20191115_172049,magdzi83,THOR,ICT0112383,ICT0121063,kim96,gh/349_SIPP21e_v0,3,0,(3|0),-0.4,-12.935,37.07,39.26192972,process MZMScript version 2.9 - VpiL-analysis with small signal (SS)  Large signal (LS) with error flag,2.9,0,No error,500,1550,1545.2516,0.506828537,10.13657073,0.757126166,15.14252333,1.49585542,29.91710839,0.77400976,15.4801952,-3.815258002,-34.31561665,0.530357826,0.060715652,13.79628585,0.155899014,0.997085877,1
AL810962,D09,SIPP21e,OTESTv0_1,IIIV_LMZC_IIIV280_JT100,MZMCTE_LULAB_450_500,20191115_172049,magdzi83,THOR,ICT0112383,ICT0121063,kim96,gh/349_SIPP21e_v0,4,-4,(4|-4),-0.4,-116.415,50.89,127.0521323,process MZMScript version 2.9 - VpiL-analysis with small signal (SS)  Large signal (LS) with error flag,2.9,0,No error,500,1550,1540.129,0.445656756,8.913135129,0.680568767,13.61137535,1.439182119,28.78364239,0.702826649,14.05653297,-3.735099468,-33.21958924,0.534267779,0.068535558,13.66282453,0.133928263,0.995105224,1
AL810962,D09,SIPP21e,OTESTv0_1,IIIV_LMZC_IIIV280_JT100,MZMCTE_LULAB_450_500,20191115_172049,magdzi83,THOR,ICT0112383,ICT0121063,kim96,gh/349_SIPP21e_v0,4,4,(4|4),-0.4,90.545,50.89,103.8662078,process MZMScript version 2.9 - VpiL-analysis with small signal (SS)  Large signal (LS) with error flag,2.9,0,No error,500,1550,1543.4344,0.393440898,7.868817952,0.663392709,13.26785418,2.113594257,42.27188514,0.685763707,13.71527415,-3.785579329,-33.22264553,0.534293787,0.068587574,13.7130481,0.122811123,0.993071701,1
AL810962,D09,SIPP21e,OTESTv0_1,IIIV_LMZC_IIIV280_JT100,MZMCTE_LULAB_450_500,20191115_172049,magdzi83,THOR,ICT0112383,ICT0121063,kim96,gh/349_SIPP21e_v0,6,0,(6|0),-0.4,-12.935,78.53,79.58815945,process MZMScript version 2.9 - VpiL-analysis with small signal (SS)  Large signal (LS) with error flag,2.9,0,No error,500,1550,1541.7614,0.429114606,8.582292111,0.661670853,13.23341706,1.444520753,28.89041506,0.684678919,13.69357839,-3.790447967,-32.95484511,0.535501517,0.071003034,13.57773247,0.171907064,0.994916444,0
AL810962,D09,SIPP21e,OTESTv0_1,IIIV_LMZO_IIIV230_JT100,MZMOTE_LULAB_380_500,20191115_172049,magdzi83,THOR,ICT0112383,ICT0121063,kim96,gh/349_SIPP21e_v0,0,-5,(0|-5),-7.4,-142.189,-3.42,142.2301238,process MZMScript version 2.9 - VpiL-analysis with small signal (SS)  Large signal (LS) with error flag,2.9,2, Discarded -left/right peak diff on SS VpiL is larger than 40%  Discarded - RsqAdj PS < 0.96  Higher uncertainty spectral fit: 2dB > rmse > 1dB  ,500,1310,1299.2586,0.036932177,0.738643545,0.024033869,0.480677384,0.009066795,0.181335898,0.022201022,0.444020445,-4.244780187,-8.975821331,0.927157833,0.854315667,8.094436371,0.717484122,0.781699465,0
AL810962,D09,SIPP21e,OTESTv0_1,IIIV_LMZO_IIIV230_JT100,MZMOTE_LULAB_380_500,20191115_172049,magdzi83,THOR,ICT0112383,ICT0121063,kim96,gh/349_SIPP21e_v0,0,0,(0|0),-7.4,-12.839,-3.42,13.28669714,process MZMScript version 2.9 - VpiL-analysis with small signal (SS)  Large signal (LS) with error flag,2.9,2, Discarded -left/right peak diff on SS VpiL is larger than 40%   Higher uncertainty spectral fit: 2dB > rmse > 1dB  ,500,1310,1305.773,0.352352872,7.047057436,0.555176864,11.10353727,1.308229971,26.16459943,0.563327444,11.26654889,-7.693276593,-20.32888533,0.72144173,0.44288346,7.966108561,1.788200048,0.998447797,1
AL810962,D09,SIPP21e,OTESTv0_1,IIIV_LMZO_IIIV230_JT100,MZMOTE_LULAB_380_500,20191115_172049,magdzi83,THOR,ICT0112383,ICT0121063,kim96,gh/349_SIPP21e_v0,0,3,(0|3),-7.4,64.771,-3.42,64.86122756,process MZMScript version 2.9 - VpiL-analysis with small signal (SS)  Large signal (LS) with error flag,2.9,0,No error,500,1310,1303.7857,0.281085413,5.621708266,0.414444666,8.288893312,0.788583074,15.77166147,0.420682628,8.413652569,-3.264011857,-11.12352991,0.847710196,0.695420392,9.379880291,0.60600669,0.998751899,0
AL810962,D09,SIPP21e,OTESTv0_1,IIIV_LMZO_IIIV230_JT100,MZMOTE_LULAB_380_500,20191115_172049,magdzi83,THOR,ICT0112383,ICT0121063,kim96,gh/349_SIPP21e_v0,3,0,(3|0),-7.4,-12.839,38.04,40.14824431,process MZMScript version 2.9 - VpiL-analysis with small signal (SS)  Large signal (LS) with error flag,2.9,0,No error,500,1310,1301.5978,0.301241394,6.024827871,0.436377067,8.727541334,0.791392586,15.82785173,0.443372711,8.867454216,-3.487717617,-11.99389548,0.829229323,0.658458646,9.715081405,0.607058601,0.998362425,1
AL810962,D09,SIPP21e,OTESTv0_1,IIIV_LMZO_IIIV230_JT100,MZMOTE_LULAB_380_500,20191115_172049,magdzi83,THOR,ICT0112383,ICT0121063,kim96,gh/349_SIPP21e_v0,4,-4,(4|-4),-7.4,-116.319,51.86,127.3560731,process MZMScript version 2.9 - VpiL-analysis with small signal (SS)  Large signal (LS) with error flag,2.9,2, Discarded -left/right peak diff on SS VpiL is larger than 40%  Discarded - RsqAdj PS < 0.96  Discareded - max rmse spectral fit is > 2dB ,500,1310,1303.3935,0.139671032,2.793420638,0.030366196,0.607323928,0.017034896,0.340697918,0.042867902,0.857358047,-5.303379668,-10.26766836,0.911558207,0.823116415,6.88660922,1.04106706,0.962043614,1
AL810962,D09,SIPP21e,OTESTv0_1,IIIV_LMZC_IIIV230_JT100,MZMCTE_LULAB_450_500,20191115_172049,magdzi83,THOR,ICT0112383,ICT0121063,kim96,gh/349_SIPP21e_v0,0,0,(0|0),-0.4,-12.935,-6.07,14.28842626,process MZMScript version 2.9 - VpiL-analysis with small signal (SS)  Large signal (LS) with error flag,2.9,0,No error,500,1550,1537.9669,0.316686779,6.33373558,0.492529184,9.850583687,1.107445594,22.14891187,0.501894048,10.03788096,-3.612336815,-33.1097291,0.534065579,0.068131157,13.58737115,0.21516377,0.997522255,1
AL810962,D09,SIPP21e,OTESTv0_1,IIIV_LMZC_IIIV280_JT100,MZMCTE_LULAB_450_500,20191115_172049,magdzi83,THOR,ICT0112383,ICT0121063,kim96,gh/349_SIPP21e_v0,2,2,(2|2),-0.4,38.805,23.25,45.23704815,process MZMScript version 2.9 - VpiL-analysis with small signal (SS)  Large signal (LS) with error flag,2.9,0,No error,500,1550,1530.8512,0.501821123,10.03642246,0.730310157,14.60620314,1.340805116,26.81610232,0.744964495,14.8992899,-3.941886755,-31.49352768,0.542379866,0.084759731,13.85392238,0.414227015,0.997121532,1
AL810962,D09,SIPP21e,OTESTv0_1,IIIV_LMZC_IIIV230_JT100,MZMCTE_LULAB_450_500,20191115_172049,magdzi83,THOR,ICT0112383,ICT0121063,kim96,gh/349_SIPP21e_v0,0,-5,(0|-5),-0.4,-142.285,-6.07,142.4144168,process MZMScript version 2.9 - VpiL-analysis with small signal (SS)  Large signal (LS) with error flag,2.9,0,No error,500,1550,1539.3512,0.323906607,6.478132141,0.492485264,9.849705277,1.026983428,20.53966857,0.503308049,10.06616097,-4.068680538,-33.7356273,0.533372279,0.066744559,13.685648,0.248595539,0.99786531,0
AL810962,D09,SIPP21e,OTESTv0_1,DCM_LMZC,MZMCTE_LULAB_450_500,20191115_172049,magdzi83,THOR,ICT0112383,ICT0121063,kim96,gh/349_SIPP21e_v0,0,3,(0|3),-0.4,82.91,-9.267,83.42628716,process MZMScript version 2.9 - VpiL-analysis with small signal (SS)  Large signal (LS) with error flag,2.9,0,No error,500,1550,1537.7713,0.745733799,14.91467598,0.90816094,18.16321879,1.161046763,23.22093525,0.91358131,18.27162621,-2.425523959,-33.98826911,0.526412558,0.052825117,13.71384622,0.188141528,0.999426167,0
AL810962,D09,SIPP21e,OTESTv0_1,IIIV_LMZC_IIIV180_JT100,MZMCTE_LULAB_450_500,20191115_172049,magdzi83,THOR,ICT0112383,ICT0121063,kim96,gh/349_SIPP21e_v0,4,4,(4|4),-0.4,90.545,48.79,102.8535907,process MZMScript version 2.9 - VpiL-analysis with small signal (SS)  Large signal (LS) with error flag,2.9,0,No error,500,1550,1549.2042,0.299563121,5.991262417,0.44549695,8.909938993,0.868678459,17.37356917,0.453312241,9.066244829,-4.416964077,-34.49525335,0.53207627,0.064152541,13.7899404,0.135576545,0.997899949,1
AL810962,D09,SIPP21e,OTESTv0_1,IIIV_LMZO_IIIV230_JT100,MZMOTE_LULAB_380_500,20191115_172049,magdzi83,THOR,ICT0112383,ICT0121063,kim96,gh/349_SIPP21e_v0,4,4,(4|4),-7.4,90.641,51.86,104.4282073,process MZMScript version 2.9 - VpiL-analysis with small signal (SS)  Large signal (LS) with error flag,2.9,0,No error,500,1310,1305.8633,0.288217848,5.764356956,0.420622952,8.412459032,0.77805601,15.5611202,0.426784977,8.535699548,-3.228214256,-10.31638496,0.869818661,0.739637322,9.248685584,0.598802246,0.998518934,1
AL810962,D09,SIPP21e,OTESTv0_1,DCM_LMZC,MZMCTE_LULAB_450_500,20191115_172049,magdzi83,THOR,ICT0112383,ICT0121063,kim96,gh/349_SIPP21e_v0,0,-5,(0|-5),-0.4,-124.05,-9.267,124.3956582,process MZMScript version 2.9 - VpiL-analysis with small signal (SS)  Large signal (LS) with error flag,2.9,0,No error,500,1550,1547.6875,0.759840086,15.19680172,0.902933587,18.05867173,1.11242632,22.24852639,0.915976456,18.31952913,-2.694285553,-35.00053095,0.524252305,0.04850461,13.86183757,0.226472643,0.998719291,0
AL810962,D09,SIPP21e,OTESTv0_1,DCM_LMZC,MZMCTE_LULAB_450_500,20191115_172049,magdzi83,THOR,ICT0112383,ICT0121063,kim96,gh/349_SIPP21e_v0,0,0,(0|0),-0.4,5.3,-9.267,10.67554631,process MZMScript version 2.9 - VpiL-analysis with small signal (SS)  Large signal (LS) with error flag,2.9,0,No error,500,1550,1537.6867,0.744439251,14.88878503,0.910319984,18.20639969,1.171321321,23.42642642,0.914979391,18.29958782,-2.231256452,-33.82265098,0.526337659,0.052675318,13.71527657,0.219679453,0.999611843,1
AL810962,D09,SIPP21e,OTESTv0_1,DCM_LMZC,MZMCTE_LULAB_450_500,20191115_172049,magdzi83,THOR,ICT0112383,ICT0121063,kim96,gh/349_SIPP21e_v0,2,2,(2|2),-0.4,57.04,18.373,59.92602714,process MZMScript version 2.9 - VpiL-analysis with small signal (SS)  Large signal (LS) with error flag,2.9,0,No error,500,1550,1539.5213,0.761626811,15.23253622,0.903953354,18.07906708,1.11169839,22.23396779,0.912078188,18.24156376,-2.408807178,-34.3815699,0.525195943,0.050391886,13.68819396,0.229284581,0.99935576,1
AL810962,D09,SIPP21e,OTESTv0_1,DCM_LMZC,MZMCTE_LULAB_450_500,20191115_172049,magdzi83,THOR,ICT0112383,ICT0121063,kim96,gh/349_SIPP21e_v0,3,0,(3|0),-0.4,5.3,32.193,32.62635819,process MZMScript version 2.9 - VpiL-analysis with small signal (SS)  Large signal (LS) with error flag,2.9,0,No error,500,1550,1538.2956,0.760482958,15.20965916,0.911555353,18.23110706,1.137529202,22.75058403,0.915093121,18.30186242,-2.375204579,-34.83899514,0.523823791,0.047647583,13.73040386,0.218711437,0.999633281,1
AL810962,D09,SIPP21e,OTESTv0_1,DCM_LMZC,MZMCTE_LULAB_450_500,20191115_172049,magdzi83,THOR,ICT0112383,ICT0121063,kim96,gh/349_SIPP21e_v0,4,-4,(4|-4),-0.4,-98.18,46.013,108.4274346,process MZMScript version 2.9 - VpiL-analysis with small signal (SS)  Large signal (LS) with error flag,2.9,0,No error,500,1550,1547.8979,0.729078474,14.58156948,0.89584509,17.9169018,1.161528717,23.23057433,0.901188377,18.02376753,-2.544216372,-34.56025814,0.525083285,0.050166571,13.87684631,0.217324351,0.999514939,1
AL810962,D09,SIPP21e,OTESTv0_1,DCM_LMZC,MZMCTE_LULAB_450_500,20191115_172049,magdzi83,THOR,ICT0112383,ICT0121063,kim96,gh/349_SIPP21e_v0,4,4,(4|4),-0.4,108.78,46.013,118.1113228,process MZMScript version 2.9 - VpiL-analysis with small signal (SS)  Large signal (LS) with error flag,2.9,0,No error,500,1550,1543.0345,0.754665909,15.09331818,0.915603807,18.31207615,1.163790434,23.27580868,0.923048962,18.46097924,-2.487880001,-34.72898557,0.524431859,0.048863718,13.77297529,0.194951705,0.999433738,1
AL810962,D09,SIPP21e,OTESTv0_1,DCM_LMZC,MZMCTE_LULAB_450_500,20191115_172049,magdzi83,THOR,ICT0112383,ICT0121063,kim96,gh/349_SIPP21e_v0,6,0,(6|0),-0.4,5.3,73.653,73.84344527,process MZMScript version 2.9 - VpiL-analysis with small signal (SS)  Large signal (LS) with error flag,2.9,0,No error,500,1550,1550.5773,0.766867477,15.33734953,0.954253797,19.08507594,1.262830023,25.25660046,0.970069368,19.40138736,-2.404281369,-33.4371409,0.528188248,0.056376497,13.92907964,0.24971335,0.998920081,0
AL810962,D09,SIPP21e,OTESTv0_1,IIIV_LMZC_IIIV130_JT100,MZMCTE_LULAB_450_500,20191115_172049,magdzi83,THOR,ICT0112383,ICT0121063,kim96,gh/349_SIPP21e_v0,0,-5,(0|-5),-0.4,-142.285,-6.91,142.4526915,process MZMScript version 2.9 - VpiL-analysis with small signal (SS)  Large signal (LS) with error flag,2.9,0,No error,500,1550,1546.6139,0.348980731,6.979614624,0.493863014,9.877260277,0.844438931,16.88877862,0.501674972,10.03349944,-4.323980777,-34.19984926,0.532830407,0.065660815,13.79972717,0.132586018,0.998452994,0
AL810962,D09,SIPP21e,OTESTv0_1,IIIV_LMZC_IIIV130_JT100,MZMCTE_LULAB_450_500,20191115_172049,magdzi83,THOR,ICT0112383,ICT0121063,kim96,gh/349_SIPP21e_v0,0,0,(0|0),-0.4,-12.935,-6.91,14.66500341,process MZMScript version 2.9 - VpiL-analysis with small signal (SS)  Large signal (LS) with error flag,2.9,0,No error,500,1550,1543.6067,0.34912742,6.982548398,0.485953869,9.719077374,0.799147642,15.98295284,0.492575118,9.851502363,-3.634918414,-33.62872253,0.532294341,0.064588683,13.76159999,0.138527655,0.998176684,1
AL810962,D09,SIPP21e,OTESTv0_1,IIIV_LMZC_IIIV180_JT100,MZMCTE_LULAB_450_500,20191115_172049,magdzi83,THOR,ICT0112383,ICT0121063,kim96,gh/349_SIPP21e_v0,6,0,(6|0),-0.4,-12.935,76.43,77.51683124,process MZMScript version 2.9 - VpiL-analysis with small signal (SS)  Large signal (LS) with error flag,2.9,0,No error,500,1550,1547.47,0.30930903,6.1861806,0.453534149,9.070682978,0.849763049,16.99526098,0.461537932,9.230758637,-4.22847835,-33.60133935,0.534924548,0.069849096,13.75395173,0.099312909,0.997537103,0
AL810962,D09,SIPP21e,OTESTv0_1,IIIV_LMZC_IIIV130_JT100,MZMCTE_LULAB_450_500,20191115_172049,magdzi83,THOR,ICT0112383,ICT0121063,kim96,gh/349_SIPP21e_v0,0,3,(0|3),-0.4,64.675,-6.91,65.04309129,process MZMScript version 2.9 - VpiL-analysis with small signal (SS)  Large signal (LS) with error flag,2.9,0,No error,500,1550,1540.0528,0.341626904,6.832538073,0.475625014,9.512500281,0.78258077,15.65161539,0.482434442,9.648688847,-3.665109729,-33.60583881,0.532368753,0.064737506,13.6878276,0.122116027,0.998513612,0
AL810962,D09,SIPP21e,OTESTv0_1,IIIV_LMZC_IIIV130_JT100,MZMCTE_LULAB_450_500,20191115_172049,magdzi83,THOR,ICT0112383,ICT0121063,kim96,gh/349_SIPP21e_v0,3,0,(3|0),-0.4,-12.935,34.55,36.89196017,process MZMScript version 2.9 - VpiL-analysis with small signal (SS)  Large signal (LS) with error flag,2.9,0,No error,500,1550,1541.4434,0.343832611,6.876652227,0.478108495,9.562169894,0.784462011,15.68924022,0.484048254,9.680965071,-3.600859434,-33.79798415,0.531286172,0.062572345,13.71191371,0.123189889,0.99858629,1
AL810962,D09,SIPP21e,OTESTv0_1,IIIV_LMZC_IIIV130_JT100,MZMCTE_LULAB_450_500,20191115_172049,magdzi83,THOR,ICT0112383,ICT0121063,kim96,gh/349_SIPP21e_v0,4,-4,(4|-4),-0.4,-116.415,48.37,126.0639089,process MZMScript version 2.9 - VpiL-analysis with small signal (SS)  Large signal (LS) with error flag,2.9,0,No error,500,1550,1541.8381,0.349945485,6.998909695,0.487676644,9.753532872,0.804188118,16.08376237,0.496351584,9.927031676,-3.847455355,-32.7766392,0.5367374,0.0734748,13.67570698,0.134753365,0.998201034,1
AL810962,D09,SIPP21e,OTESTv0_1,IIIV_LMZC_IIIV130_JT100,MZMCTE_LULAB_450_500,20191115_172049,magdzi83,THOR,ICT0112383,ICT0121063,kim96,gh/349_SIPP21e_v0,4,4,(4|4),-0.4,90.545,48.37,102.6550239,process MZMScript version 2.9 - VpiL-analysis with small signal (SS)  Large signal (LS) with error flag,2.9,0,No error,500,1550,1550.2319,0.343553185,6.871063691,0.486799888,9.735997751,0.834928807,16.69857613,0.494921072,9.898421433,-4.103644939,-33.99890102,0.532731159,0.065462318,13.78405017,0.124680036,0.998229446,1
AL810962,D09,SIPP21e,OTESTv0_1,IIIV_LMZC_IIIV130_JT100,MZMCTE_LULAB_450_500,20191115_172049,magdzi83,THOR,ICT0112383,ICT0121063,kim96,gh/349_SIPP21e_v0,6,0,(6|0),-0.4,-12.935,76.01,77.10275173,process MZMScript version 2.9 - VpiL-analysis with small signal (SS)  Large signal (LS) with error flag,2.9,0,No error,500,1550,1549.3838,0.35063254,7.012650801,0.495026754,9.90053508,0.841611215,16.83222429,0.502540556,10.05081111,-4.128094018,-33.767789,0.533633038,0.067266075,13.7876983,0.112387169,0.998336779,0
AL810962,D09,SIPP21e,OTESTv0_1,IIIV_LMZC_IIIV180_JT100,MZMCTE_LULAB_450_500,20191115_172049,magdzi83,THOR,ICT0112383,ICT0121063,kim96,gh/349_SIPP21e_v0,0,-5,(0|-5),-0.4,-142.285,-6.49,142.4329362,process MZMScript version 2.9 - VpiL-analysis with small signal (SS)  Large signal (LS) with error flag,2.9,0,No error,500,1550,1538.5733,0.31522037,6.3044074,0.459558384,9.191167675,0.847730374,16.95460749,0.466925637,9.338512745,-3.932248797,-33.27708659,0.534701604,0.069403208,13.77365674,0.19144406,0.997816146,0
AL810962,D09,SIPP21e,OTESTv0_1,IIIV_LMZC_IIIV180_JT100,MZMCTE_LULAB_450_500,20191115_172049,magdzi83,THOR,ICT0112383,ICT0121063,kim96,gh/349_SIPP21e_v0,0,0,(0|0),-0.4,-12.935,-6.49,14.47184594,process MZMScript version 2.9 - VpiL-analysis with small signal (SS)  Large signal (LS) with error flag,2.9,0,No error,500,1550,1549.5258,0.311942201,6.238844023,0.458265171,9.16530341,0.863137961,17.26275922,0.466539549,9.330790989,-4.097497393,-33.7515128,0.533621825,0.06724365,13.89257275,0.12872527,0.997686094,1
AL810962,D09,SIPP21e,OTESTv0_1,IIIV_LMZC_IIIV180_JT100,MZMCTE_LULAB_450_500,20191115_172049,magdzi83,THOR,ICT0112383,ICT0121063,kim96,gh/349_SIPP21e_v0,0,3,(0|3),-0.4,64.675,-6.49,64.99981327,process MZMScript version 2.9 - VpiL-analysis with small signal (SS)  Large signal (LS) with error flag,2.9,0,No error,500,1550,1547.3301,0.301790944,6.035818873,0.443164649,8.86329297,0.833720107,16.67440214,0.451039218,9.020784365,-4.464151368,-34.26360339,0.533224001,0.066448003,13.90070238,0.124188462,0.998308875,0
AL810962,D09,SIPP21e,OTESTv0_1,IIIV_LMZC_IIIV180_JT100,MZMCTE_LULAB_450_500,20191115_172049,magdzi83,THOR,ICT0112383,ICT0121063,kim96,gh/349_SIPP21e_v0,2,2,(2|2),-0.4,38.805,21.15,44.19446261,process MZMScript version 2.9 - VpiL-analysis with small signal (SS)  Large signal (LS) with error flag,2.9,0,No error,500,1550,1549.5387,0.305332957,6.10665914,0.444603044,8.892060871,0.817473296,16.34946591,0.452134547,9.042690943,-4.156029055,-33.4622345,0.535076966,0.070153933,13.87525018,0.113754749,0.997971369,1
AL810962,D09,SIPP21e,OTESTv0_1,IIIV_LMZC_IIIV180_JT100,MZMCTE_LULAB_450_500,20191115_172049,magdzi83,THOR,ICT0112383,ICT0121063,kim96,gh/349_SIPP21e_v0,3,0,(3|0),-0.4,-12.935,34.97,37.2855887,process MZMScript version 2.9 - VpiL-analysis with small signal (SS)  Large signal (LS) with error flag,2.9,0,No error,500,1550,1539.2751,0.30534439,6.106887803,0.447279593,8.945591865,0.835781127,16.71562255,0.454902218,9.098044362,-3.671594782,-33.00594437,0.534702223,0.069404445,13.68606637,0.158527757,0.997949576,1
AL810962,D09,SIPP21e,OTESTv0_1,IIIV_LMZC_IIIV180_JT100,MZMCTE_LULAB_450_500,20191115_172049,magdzi83,THOR,ICT0112383,ICT0121063,kim96,gh/349_SIPP21e_v0,4,-4,(4|-4),-0.4,-116.415,48.79,126.2256564,process MZMScript version 2.9 - VpiL-analysis with small signal (SS)  Large signal (LS) with error flag,2.9,0,No error,500,1550,1542.2605,0.305950061,6.119001215,0.448689866,8.973797328,0.841103347,16.82206695,0.456457747,9.129154947,-4.170773433,-34.16639678,0.532081655,0.064163309,13.69116815,0.159101898,0.997618828,1
AL810962,D09,SIPP21e,OTESTv0_1,IIIV_LMZC_IIIV130_JT100,MZMCTE_LULAB_450_500,20191115_172049,magdzi83,THOR,ICT0112383,ICT0121063,kim96,gh/349_SIPP21e_v0,2,2,(2|2),-0.4,38.805,20.73,43.99501023,process MZMScript version 2.9 - VpiL-analysis with small signal (SS)  Large signal (LS) with error flag,2.9,0,No error,500,1550,1541.9809,0.33796171,6.759234198,0.476282261,9.525645214,0.806272454,16.12544907,0.482480164,9.649603277,-3.779926947,-33.29541413,0.533977986,0.067955971,13.75100135,0.158304437,0.99862112,1
AL810962,D09,SIPP21e,OTESTv0_1,IIIV_LMZO_IIIV230_JT100,MZMOTE_LULAB_380_500,20191115_172049,magdzi83,THOR,ICT0112383,ICT0121063,kim96,gh/349_SIPP21e_v0,6,0,(6|0),-7.4,-12.839,79.5,80.53005601,process MZMScript version 2.9 - VpiL-analysis with small signal (SS)  Large signal (LS) with error flag,2.9,0,No error,500,1310,1303.1606,0.287164789,5.743295774,0.418791605,8.375832108,0.773201562,15.46403124,0.424940588,8.498811755,-3.549326737,-11.81326248,0.836138013,0.672276025,9.262477136,0.588333424,0.998202879,0
AL810962,D10,SIPP21e,OTESTv0_1,IIIV_LMZC_IIIV280_JT100,MZMCTE_LULAB_450_500,20191115_212501,magdzi83,THOR,ICT0112383,ICT0121063,kim96,gh/349_SIPP21e_v0,2,2,(2|2),-0.4,38.805,23.25,45.23704815,process MZMScript version 2.9 - VpiL-analysis with small signal (SS)  Large signal (LS) with error flag,2.9,0,No error,500,1550,1538.6675,0.598046157,11.96092314,0.855898093,17.11796187,1.504630397,30.09260795,0.868871506,17.37743012,-4.53162244,-34.73863068,0.531402155,0.06280431,13.7198506,0.156181936,0.998051746,0
AL810962,D10,SIPP21e,OTESTv0_1,DCM_LMZC,MZMCTE_LULAB_450_500,20191115_212501,magdzi83,THOR,ICT0112383,ICT0121063,kim96,gh/349_SIPP21e_v0,0,0,(0|0),-0.4,5.3,-9.267,10.67554631,process MZMScript version 2.9 - VpiL-analysis with small signal (SS)  Large signal (LS) with error flag,2.9,0,No error,500,1550,1550.2531,0.866015179,17.32030357,1.088730715,21.7746143,1.465658089,29.31316178,1.092097867,21.84195734,-1.500359385,-33.77883062,0.524387696,0.048775392,13.94713556,0.258396007,0.999807192,0
AL810962,D10,SIPP21e,OTESTv0_1,IIIV_LMZC_IIIV230_JT100,MZMCTE_LULAB_450_500,20191115_212501,magdzi83,THOR,ICT0112383,ICT0121063,kim96,gh/349_SIPP21e_v0,2,2,(2|2),-0.4,38.805,21.57,44.3969923,process MZMScript version 2.9 - VpiL-analysis with small signal (SS)  Large signal (LS) with error flag,2.9,0,No error,500,1550,1546.0268,0.374269001,7.485380022,0.616848479,12.33696959,1.753117934,35.06235868,0.625211073,12.50422146,-4.926152513,-35.43386665,0.530241089,0.060482178,13.80571791,0.156197257,0.998076001,0
AL810962,D10,SIPP21e,OTESTv0_1,IIIV_LMZC_IIIV230_JT100,MZMCTE_LULAB_450_500,20191115_212501,magdzi83,THOR,ICT0112383,ICT0121063,kim96,gh/349_SIPP21e_v0,3,0,(3|0),-0.4,-12.935,35.39,37.67978669,process MZMScript version 2.9 - VpiL-analysis with small signal (SS)  Large signal (LS) with error flag,2.9,0,No error,500,1550,1551.0512,0.385361354,7.707227085,0.631803499,12.63606998,1.75262048,35.05240961,0.641252374,12.82504749,-4.967892169,-35.06005072,0.531728113,0.063456227,13.8563048,0.133025149,0.997504691,0
AL810962,D10,SIPP21e,OTESTv0_1,IIIV_LMZC_IIIV230_JT100,MZMCTE_LULAB_450_500,20191115_212501,magdzi83,THOR,ICT0112383,ICT0121063,kim96,gh/349_SIPP21e_v0,4,-4,(4|-4),-0.4,-116.415,49.21,126.3885925,process MZMScript version 2.9 - VpiL-analysis with small signal (SS)  Large signal (LS) with error flag,2.9,0,No error,500,1550,1530.2114,0.390113947,7.802278936,0.64699087,12.93981739,1.894369555,37.8873911,0.658662874,13.17325748,-4.723601345,-35.10691247,0.530598967,0.061197934,13.63206875,0.135676242,0.996942395,0
AL810962,D10,SIPP21e,OTESTv0_1,IIIV_LMZC_IIIV230_JT100,MZMCTE_LULAB_450_500,20191115_212501,magdzi83,THOR,ICT0112383,ICT0121063,kim96,gh/349_SIPP21e_v0,4,4,(4|4),-0.4,90.545,49.21,103.0534867,process MZMScript version 2.9 - VpiL-analysis with small signal (SS)  Large signal (LS) with error flag,2.9,0,No error,500,1550,1538.2248,0.379591325,7.591826501,0.625981166,12.51962333,1.783891693,35.67783386,0.635832261,12.71664521,-4.813022608,-34.69598848,0.532615224,0.065230449,13.56724457,0.136963073,0.997076181,0
AL810962,D10,SIPP21e,OTESTv0_1,IIIV_LMZC_IIIV230_JT100,MZMCTE_LULAB_450_500,20191115_212501,magdzi83,THOR,ICT0112383,ICT0121063,kim96,gh/349_SIPP21e_v0,6,0,(6|0),-0.4,-12.935,76.85,77.93097411,process MZMScript version 2.9 - VpiL-analysis with small signal (SS)  Large signal (LS) with error flag,2.9,0,No error,500,1550,1542.3073,0.380498432,7.609968641,0.628744585,12.5748917,1.808939178,36.17878356,0.64003754,12.8007508,-4.790685105,-35.12933975,0.530809073,0.061618146,13.63903837,0.152825709,0.9969545,0
AL810962,D10,SIPP21e,OTESTv0_1,IIIV_LMZC_IIIV280_JT100,MZMCTE_LULAB_450_500,20191115_212501,magdzi83,THOR,ICT0112383,ICT0121063,kim96,gh/349_SIPP21e_v0,0,-5,(0|-5),-0.4,-142.285,-4.39,142.3527075,process MZMScript version 2.9 - VpiL-analysis with small signal (SS)  Large signal (LS) with error flag,2.9,0,No error,500,1550,1547.4086,0.517749667,10.35499333,0.795213827,15.90427655,1.713468702,34.26937403,0.823286857,16.46573714,-4.533466141,-35.57076769,0.528289984,0.056579969,13.66863638,0.136043921,0.99577993,0
AL810962,D10,SIPP21e,OTESTv0_1,IIIV_LMZC_IIIV280_JT100,MZMCTE_LULAB_450_500,20191115_212501,magdzi83,THOR,ICT0112383,ICT0121063,kim96,gh/349_SIPP21e_v0,0,0,(0|0),-0.4,-12.935,-4.39,13.6596605,process MZMScript version 2.9 - VpiL-analysis with small signal (SS)  Large signal (LS) with error flag,2.9,0,No error,500,1550,1545.566,0.590842784,11.81685567,0.872319129,17.44638258,1.665996689,33.31993378,0.887831351,17.75662702,-4.655610319,-35.73590555,0.528145779,0.056291558,13.8455781,0.193890099,0.997298661,0
AL810962,D10,SIPP21e,OTESTv0_1,IIIV_LMZC_IIIV280_JT100,MZMCTE_LULAB_450_500,20191115_212501,magdzi83,THOR,ICT0112383,ICT0121063,kim96,gh/349_SIPP21e_v0,0,3,(0|3),-0.4,64.675,-4.39,64.82382066,process MZMScript version 2.9 - VpiL-analysis with small signal (SS)  Large signal (LS) with error flag,2.9,0,No error,500,1550,1542.3178,0.588945591,11.77891183,0.848262327,16.96524655,1.515584422,30.31168843,0.859882475,17.19764951,-4.847504088,-35.54914538,0.529484483,0.058968966,13.78489183,0.11746007,0.997728187,0
AL810962,D10,SIPP21e,OTESTv0_1,IIIV_LMZC_IIIV280_JT100,MZMCTE_LULAB_450_500,20191115_212501,magdzi83,THOR,ICT0112383,ICT0121063,kim96,gh/349_SIPP21e_v0,4,-4,(4|-4),-0.4,-116.415,50.89,127.0521323,process MZMScript version 2.9 - VpiL-analysis with small signal (SS)  Large signal (LS) with error flag,2.9,0,No error,500,1550,1541.3097,0.550330357,11.00660714,0.811263829,16.22527657,1.542736412,30.85472825,0.826132228,16.52264456,-4.60233049,-33.90091239,0.535045354,0.070090707,13.59245915,0.124664375,0.997934474,0
AL810962,D10,SIPP21e,OTESTv0_1,IIIV_LMZC_IIIV230_JT100,MZMCTE_LULAB_450_500,20191115_212501,magdzi83,THOR,ICT0112383,ICT0121063,kim96,gh/349_SIPP21e_v0,0,3,(0|3),-0.4,64.675,-6.07,64.95922202,process MZMScript version 2.9 - VpiL-analysis with small signal (SS)  Large signal (LS) with error flag,2.9,0,No error,500,1550,1547.8727,0.374817209,7.496344186,0.610549162,12.21098325,1.645352927,32.90705854,0.619629477,12.39258953,-5.05208719,-34.96443361,0.532523081,0.065046163,13.85897157,0.15505392,0.997340216,0
AL810962,D10,SIPP21e,OTESTv0_1,IIIV_LMZC_IIIV280_JT100,MZMCTE_LULAB_450_500,20191115_212501,magdzi83,THOR,ICT0112383,ICT0121063,kim96,gh/349_SIPP21e_v0,4,4,(4|4),-0.4,90.545,50.89,103.8662078,process MZMScript version 2.9 - VpiL-analysis with small signal (SS)  Large signal (LS) with error flag,2.9,0,No error,500,1550,1542.0015,0.530791616,10.61583233,0.796641994,15.93283988,1.596017644,31.92035289,0.821698787,16.43397574,-4.717461279,-35.89834823,0.527745707,0.055491413,13.71941136,0.132950992,0.995614093,0
AL810962,D10,SIPP21e,OTESTv0_1,IIIV_LMZO_IIIV230_JT100,MZMOTE_LULAB_380_500,20191115_212501,magdzi83,THOR,ICT0112383,ICT0121063,kim96,gh/349_SIPP21e_v0,0,-5,(0|-5),-7.4,-142.189,-3.42,142.2301238,process MZMScript version 2.9 - VpiL-analysis with small signal (SS)  Large signal (LS) with error flag,2.9,1, Higher uncertainty SS VpiL: left/right peak diff between 20% & 40%    ,500,1310,1299.5365,0.369786382,7.395727639,0.578615669,11.57231339,1.329324411,26.58648822,0.587622884,11.75245768,-5.214845593,-10.82063754,0.911275799,0.822551597,9.311337257,0.352743427,0.997738134,0
AL810962,D10,SIPP21e,OTESTv0_1,IIIV_LMZO_IIIV230_JT100,MZMOTE_LULAB_380_500,20191115_212501,magdzi83,THOR,ICT0112383,ICT0121063,kim96,gh/349_SIPP21e_v0,0,0,(0|0),-7.4,-12.839,-3.42,13.28669714,process MZMScript version 2.9 - VpiL-analysis with small signal (SS)  Large signal (LS) with error flag,2.9,0,No error,500,1310,1305.2423,0.372216223,7.444324458,0.606018496,12.12036992,1.629676169,32.59352337,0.61328184,12.26563681,-6.25659235,-11.01523449,0.933283946,0.866567893,9.440907406,0.281600319,0.997045695,0
AL810962,D10,SIPP21e,OTESTv0_1,IIIV_LMZO_IIIV230_JT100,MZMOTE_LULAB_380_500,20191115_212501,magdzi83,THOR,ICT0112383,ICT0121063,kim96,gh/349_SIPP21e_v0,0,3,(0|3),-7.4,64.771,-3.42,64.86122756,process MZMScript version 2.9 - VpiL-analysis with small signal (SS)  Large signal (LS) with error flag,2.9,0,No error,500,1310,1304.0231,0.351818202,7.036364039,0.561459752,11.22919505,1.389340362,27.78680725,0.568908315,11.3781663,-4.814183491,-12.36993197,0.856422928,0.712845855,9.311718202,0.515433282,0.998320258,0
AL810962,D10,SIPP21e,OTESTv0_1,IIIV_LMZO_IIIV230_JT100,MZMOTE_LULAB_380_500,20191115_212501,magdzi83,THOR,ICT0112383,ICT0121063,kim96,gh/349_SIPP21e_v0,2,2,(2|2),-7.4,38.901,24.22,45.8246244,process MZMScript version 2.9 - VpiL-analysis with small signal (SS)  Large signal (LS) with error flag,2.9,0,No error,500,1310,1304.6396,0.360994212,7.219884236,0.574538359,11.49076719,1.406611948,28.13223896,0.58382374,11.6764748,-4.812725457,-12.15730217,0.862486592,0.724973184,9.222675256,0.515877454,0.997963766,0
AL810962,D10,SIPP21e,OTESTv0_1,IIIV_LMZO_IIIV230_JT100,MZMOTE_LULAB_380_500,20191115_212501,magdzi83,THOR,ICT0112383,ICT0121063,kim96,gh/349_SIPP21e_v0,3,0,(3|0),-7.4,-12.839,38.04,40.14824431,process MZMScript version 2.9 - VpiL-analysis with small signal (SS)  Large signal (LS) with error flag,2.9,0,No error,500,1310,1304.9041,0.377305866,7.546117327,0.603093064,12.06186129,1.501798779,30.03597558,0.610437064,12.20874129,-4.694396377,-12.43461597,0.851121302,0.702242603,9.295758134,0.558563664,0.997770663,0
AL810962,D10,SIPP21e,OTESTv0_1,IIIV_LMZO_IIIV230_JT100,MZMOTE_LULAB_380_500,20191115_212501,magdzi83,THOR,ICT0112383,ICT0121063,kim96,gh/349_SIPP21e_v0,4,-4,(4|-4),-7.4,-116.319,51.86,127.3560731,process MZMScript version 2.9 - VpiL-analysis with small signal (SS)  Large signal (LS) with error flag,2.9,1, Higher uncertainty SS VpiL: left/right peak diff between 20% & 40%    ,500,1310,1311.1038,0.368479227,7.369584542,0.59569918,11.9139836,1.553899909,31.07799819,0.60435052,12.0870104,-4.461551843,-10.0515738,0.911686141,0.823372282,9.326781996,0.513931467,0.996735621,0
AL810962,D10,SIPP21e,OTESTv0_1,IIIV_LMZO_IIIV230_JT100,MZMOTE_LULAB_380_500,20191115_212501,magdzi83,THOR,ICT0112383,ICT0121063,kim96,gh/349_SIPP21e_v0,4,4,(4|4),-7.4,90.641,51.86,104.4282073,process MZMScript version 2.9 - VpiL-analysis with small signal (SS)  Large signal (LS) with error flag,2.9,1, Higher uncertainty SS VpiL: left/right peak diff between 20% & 40%    ,500,1310,1303.7175,0.364713514,7.294270285,0.578122523,11.56245047,1.393541433,27.87082867,0.587163225,11.7432645,-4.96442759,-12.28010605,0.863317958,0.726635915,9.229832675,0.537159506,0.997683134,0
AL810962,D10,SIPP21e,OTESTv0_1,IIIV_LMZO_IIIV230_JT100,MZMOTE_LULAB_380_500,20191115_212501,magdzi83,THOR,ICT0112383,ICT0121063,kim96,gh/349_SIPP21e_v0,6,0,(6|0),-7.4,-12.839,79.5,80.53005601,process MZMScript version 2.9 - VpiL-analysis with small signal (SS)  Large signal (LS) with error flag,2.9,0,No error,500,1310,1310.8154,0.365280949,7.305618981,0.583548436,11.67096871,1.449929297,28.99858593,0.59197929,11.8395858,-4.589674728,-10.84864739,0.893328157,0.786656313,9.378534162,0.513284972,0.996773347,0
AL810962,D10,SIPP21e,OTESTv0_1,DCM_LMZC,MZMCTE_LULAB_450_500,20191115_212501,magdzi83,THOR,ICT0112383,ICT0121063,kim96,gh/349_SIPP21e_v0,0,-5,(0|-5),-0.4,-124.05,-9.267,124.3956582,process MZMScript version 2.9 - VpiL-analysis with small signal (SS)  Large signal (LS) with error flag,2.9,0,No error,500,1550,1537.2945,0.868482079,17.36964158,1.06734221,21.34684421,1.384314814,27.68629627,1.073989607,21.47979214,-1.609782668,-30.84857918,0.534614789,0.069229578,13.66611452,0.188648586,0.999408574,0
AL810962,D10,SIPP21e,OTESTv0_1,IIIV_LMZC_IIIV280_JT100,MZMCTE_LULAB_450_500,20191115_212501,magdzi83,THOR,ICT0112383,ICT0121063,kim96,gh/349_SIPP21e_v0,6,0,(6|0),-0.4,-12.935,78.53,79.58815945,process MZMScript version 2.9 - VpiL-analysis with small signal (SS)  Large signal (LS) with error flag,2.9,0,No error,500,1550,1548.6145,0.574878167,11.49756335,0.832350681,16.64701362,1.507535323,30.15070645,0.84739319,16.9478638,-4.876524682,-35.58524188,0.529390502,0.058781004,13.79346717,0.130347289,0.99795814,0
AL810962,D10,SIPP21e,OTESTv0_1,IIIV_LMZC_IIIV230_JT100,MZMCTE_LULAB_450_500,20191115_212501,magdzi83,THOR,ICT0112383,ICT0121063,kim96,gh/349_SIPP21e_v0,0,0,(0|0),-0.4,-12.935,-6.07,14.28842626,process MZMScript version 2.9 - VpiL-analysis with small signal (SS)  Large signal (LS) with error flag,2.9,0,No error,500,1550,1548.7231,0.391627802,7.832556032,0.648799439,12.97598878,1.889745256,37.79490512,0.658988155,13.17976311,-4.893912844,-35.79193894,0.528885043,0.057770085,13.83277296,0.150934798,0.99662984,0
AL810962,D10,SIPP21e,OTESTv0_1,IIIV_LMZC_IIIV280_JT100,MZMCTE_LULAB_450_500,20191115_212501,magdzi83,THOR,ICT0112383,ICT0121063,kim96,gh/349_SIPP21e_v0,3,0,(3|0),-0.4,-12.935,37.07,39.26192972,process MZMScript version 2.9 - VpiL-analysis with small signal (SS)  Large signal (LS) with error flag,2.9,0,No error,500,1550,1540.2878,0.621265577,12.42531154,0.888645901,17.77291803,1.560068143,31.20136286,0.900892951,18.01785903,-4.468847504,-35.47869099,0.528333034,0.056666068,13.74359887,0.165722364,0.998633586,0
AL810962,D10,SIPP21e,OTESTv0_1,IIIV_LMZC_IIIV180_JT100,MZMCTE_LULAB_450_500,20191115_212501,magdzi83,THOR,ICT0112383,ICT0121063,kim96,gh/349_SIPP21e_v0,6,0,(6|0),-0.4,-12.935,76.43,77.51683124,process MZMScript version 2.9 - VpiL-analysis with small signal (SS)  Large signal (LS) with error flag,2.9,0,No error,500,1550,1543.1498,0.368236506,7.36473012,0.532173181,10.64346363,0.959205852,19.18411704,0.541442536,10.82885072,-4.47997397,-34.37119338,0.532556776,0.065113552,13.67915695,0.124939805,0.998552608,0
AL810962,D10,SIPP21e,OTESTv0_1,IIIV_LMZC_IIIV230_JT100,MZMCTE_LULAB_450_500,20191115_212501,magdzi83,THOR,ICT0112383,ICT0121063,kim96,gh/349_SIPP21e_v0,0,-5,(0|-5),-0.4,-142.285,-6.07,142.4144168,process MZMScript version 2.9 - VpiL-analysis with small signal (SS)  Large signal (LS) with error flag,2.9,0,No error,500,1550,1539.8862,0.39526306,7.905261206,0.633980578,12.67961157,1.600742505,32.0148501,0.648471962,12.96943924,-4.534918682,-34.71769496,0.53133586,0.062671721,13.60843723,0.128962511,0.996494465,0
AL810962,D10,SIPP21e,OTESTv0_1,DCM_LMZC,MZMCTE_LULAB_450_500,20191115_212501,magdzi83,THOR,ICT0112383,ICT0121063,kim96,gh/349_SIPP21e_v0,2,2,(2|2),-0.4,57.04,18.373,59.92602714,process MZMScript version 2.9 - VpiL-analysis with small signal (SS)  Large signal (LS) with error flag,2.9,0,No error,500,1550,1549.2845,0.880957842,17.61915684,1.088807503,21.77615005,1.425021318,28.50042636,1.101191261,22.02382522,-1.583655225,-33.89704975,0.524241223,0.048482445,13.89993949,0.260612292,0.999356066,0
AL810962,D10,SIPP21e,OTESTv0_1,DCM_LMZC,MZMCTE_LULAB_450_500,20191115_212501,magdzi83,THOR,ICT0112383,ICT0121063,kim96,gh/349_SIPP21e_v0,3,0,(3|0),-0.4,5.3,32.193,32.62635819,process MZMScript version 2.9 - VpiL-analysis with small signal (SS)  Large signal (LS) with error flag,2.9,0,No error,500,1550,1547.4809,0.838325989,16.76651978,1.05217055,21.043411,1.412471015,28.2494203,1.057615584,21.15231167,-1.60092198,-34.30646106,0.523150458,0.046300917,13.85549079,0.183159041,0.999447405,0
AL810962,D10,SIPP21e,OTESTv0_1,DCM_LMZC,MZMCTE_LULAB_450_500,20191115_212501,magdzi83,THOR,ICT0112383,ICT0121063,kim96,gh/349_SIPP21e_v0,4,-4,(4|-4),-0.4,-98.18,46.013,108.4274346,process MZMScript version 2.9 - VpiL-analysis with small signal (SS)  Large signal (LS) with error flag,2.9,0,No error,500,1550,1547.3507,0.851604295,17.0320859,1.026196981,20.52393961,1.290840133,25.81680266,1.031780183,20.63560365,-1.701275164,-32.09758075,0.530243166,0.060486332,13.88534204,0.204508738,0.999774122,0
AL810962,D10,SIPP21e,OTESTv0_1,DCM_LMZC,MZMCTE_LULAB_450_500,20191115_212501,magdzi83,THOR,ICT0112383,ICT0121063,kim96,gh/349_SIPP21e_v0,4,4,(4|4),-0.4,108.78,46.013,118.1113228,process MZMScript version 2.9 - VpiL-analysis with small signal (SS)  Large signal (LS) with error flag,2.9,0,No error,500,1550,1540.2652,0.870961074,17.41922147,1.04439456,20.88789121,1.304073165,26.08146329,1.053921766,21.07843532,-1.78825646,-33.01772874,0.527524051,0.055048102,13.72958686,0.174182067,0.999604104,0
