Repository: YKgroup-HYU/wafermap_iiivwfmod

# wafermap_iiivwfmod

This is a repository to plot a wafer map.

Here is the requirement for the code.
- Import csv file in the `data` folder using Pandas
- Filter the table with the conditions below:  
  - Lot: AL810962
  - Wafer: D08
  - TestSite: IIIV_LMZC_IIIV230_JT100
- Plot X: `Row`, Y: `Column`, Z: `VpiL@0V [V.cm]` using [wafer map repo](https://github.com/dougthor42/wafer_map)
- Additional info.
  - die_size_X = 25870 um
  - die_size_Y = 13820 um
  - dia = 300000 um

File: data/Info_LMZ_AL810962.csv (part 8 of 36)
Lot,Wafer,Mask,OTEST,TestSite,Name,Date,Operator,Tester,Measurement PC,Analysis PC,Analysis user,Git Tag/Branch,Row,Column,DieLabel,FiberPower [dBm],Abs position x [mm],Abs position y [mm],Radial position [mm],Script ID,Script Version,ErrorFlag,Error description,Device length [um],Analysis Wavelength [nm],Dip Wavelength [nm],VpiL@0V [V.cm],Vpi@0V [V],VpiL@-2V [V.cm],Vpi@-2V [V],VpiL_v2.7@-2V [V.cm],Vpi_v2.7@-2V [V],VpiL_2.0Vpp [V.cm],Vpi_2.0Vpp [V],mean IL [dB],mean Deep [dB],mean Power ratio (higher part),mean Power imbalance,mean FSR [nm],mean RMSE spectral fit,Ajd. Rsquare PhaseFit,Date Flag
AL810962,D10,SIPP21e,OTESTv0_1,DCM_LMZC,MZMCTE_LULAB_450_500,20191115_212501,magdzi83,THOR,ICT0112383,ICT0121063,kim96,gh/349_SIPP21e_v0,6,0,(6|0),-0.4,5.3,73.653,73.84344527,process MZMScript version 2.9 - VpiL-analysis with small signal (SS)  Large signal (LS) with error flag,2.9,0,No error,500,1550,1547.0174,0.84686587,16.9373174,1.050568331,21.01136661,1.383303918,27.66607835,1.061057438,21.22114877,-1.660947173,-33.41157699,0.525847347,0.051694694,13.85982683,0.22652739,0.998525727,0
AL810962,D10,SIPP21e,OTESTv0_1,IIIV_LMZC_IIIV130_JT100,MZMCTE_LULAB_450_500,20191115_212501,magdzi83,THOR,ICT0112383,ICT0121063,kim96,gh/349_SIPP21e_v0,0,-5,(0|-5),-0.4,-142.285,-6.91,142.4526915,process MZMScript version 2.9 - VpiL-analysis with small signal (SS)  Large signal (LS) with error flag,2.9,2, Discarded -left/right peak diff on SS VpiL is larger than 40%  Discarded - RsqAdj PS < 0.96   ,500,1550,1552.1899,0.103549308,2.070986151,0.475408799,9.508175973,0.183475153,3.669503056,4.926037898,98.52075796,-10.70589813,-10.70892563,0.999902061,0.999804123,18.90868437,0.094952498,0.053084068,0
AL810962,D10,SIPP21e,OTESTv0_1,IIIV_LMZC_IIIV130_JT100,MZMCTE_LULAB_450_500,20191115_212501,magdzi83,THOR,ICT0112383,ICT0121063,kim96,gh/349_SIPP21e_v0,0,0,(0|0),-0.4,-12.935,-6.91,14.66500341,process MZMScript version 2.9 - VpiL-analysis with small signal (SS)  Large signal (LS) with error flag,2.9,2, Discarded -left/right peak diff on SS VpiL is larger than 40%  Discarded - RsqAdj PS < 0.96   ,500,1550,1553.7344,0.072727629,1.454552575,0.044754763,0.895095258,0.017112178,0.342243566,0.039986797,0.79973593,-10.19477828,-11.27135042,0.99531812,0.99063624,14.37247652,0.111125579,0.936617849,0
AL810962,D10,SIPP21e,OTESTv0_1,IIIV_LMZC_IIIV130_JT100,MZMCTE_LULAB_450_500,20191115_212501,magdzi83,THOR,ICT0112383,ICT0121063,kim96,gh/349_SIPP21e_v0,0,3,(0|3),-0.4,64.675,-6.91,65.04309129,process MZMScript version 2.9 - VpiL-analysis with small signal (SS)  Large signal (LS) with error flag,2.9,0,No error,500,1550,1540.1717,0.380148982,7.602979639,0.537612522,10.75225045,0.91776477,18.3552954,0.543790099,10.87580197,-3.900968754,-34.46854151,0.529921276,0.059842552,13.70809946,0.133999116,0.998753263,0
AL810962,D10,SIPP21e,OTESTv0_1,IIIV_LMZC_IIIV130_JT100,MZMCTE_LULAB_450_500,20191115_212501,magdzi83,THOR,ICT0112383,ICT0121063,kim96,gh/349_SIPP21e_v0,2,2,(2|2),-0.4,38.805,20.73,43.99501023,process MZMScript version 2.9 - VpiL-analysis with small signal (SS)  Large signal (LS) with error flag,2.9,0,No error,500,1550,1550.5318,0.394150506,7.883010129,0.551269254,11.02538508,0.916683303,18.33366606,0.558984136,11.17968272,-4.141059069,-34.69537079,0.530110351,0.060220701,13.92055975,0.117779275,0.998863616,0
AL810962,D10,SIPP21e,OTESTv0_1,IIIV_LMZC_IIIV130_JT100,MZMCTE_LULAB_450_500,20191115_212501,magdzi83,THOR,ICT0112383,ICT0121063,kim96,gh/349_SIPP21e_v0,3,0,(3|0),-0.4,-12.935,34.55,36.89196017,process MZMScript version 2.9 - VpiL-analysis with small signal (SS)  Large signal (LS) with error flag,2.9,0,No error,500,1550,1540.461,0.392789276,7.855785515,0.549373623,10.98747247,0.913562936,18.27125872,0.559466141,11.18932281,-3.83971189,-34.59348835,0.529243394,0.058486788,13.71062011,0.159342946,0.997905611,0
AL810962,D10,SIPP21e,OTESTv0_1,DCM_LMZC,MZMCTE_LULAB_450_500,20191115_212501,magdzi83,THOR,ICT0112383,ICT0121063,kim96,gh/349_SIPP21e_v0,0,3,(0|3),-0.4,82.91,-9.267,83.42628716,process MZMScript version 2.9 - VpiL-analysis with small signal (SS)  Large signal (LS) with error flag,2.9,0,No error,500,1550,1549.8509,0.874263143,17.48526286,1.045385026,20.90770052,1.299797993,25.99595987,1.057821355,21.15642711,-1.931446506,-33.46866141,0.52655895,0.053117899,13.9269814,0.209886391,0.998905733,0
AL810962,D10,SIPP21e,OTESTv0_1,IIIV_LMZC_IIIV180_JT100,MZMCTE_LULAB_450_500,20191115_212501,magdzi83,THOR,ICT0112383,ICT0121063,kim96,gh/349_SIPP21e_v0,4,4,(4|4),-0.4,90.545,48.79,102.8535907,process MZMScript version 2.9 - VpiL-analysis with small signal (SS)  Large signal (LS) with error flag,2.9,0,No error,500,1550,1539.3051,0.355913769,7.118275383,0.522922152,10.45844304,0.985229685,19.7045937,0.532349223,10.64698445,-4.510480461,-34.69020438,0.531365381,0.062730762,13.64269139,0.131971442,0.998202169,0
AL810962,D10,SIPP21e,OTESTv0_1,IIIV_LMZC_IIIV130_JT100,MZMCTE_LULAB_450_500,20191115_212501,magdzi83,THOR,ICT0112383,ICT0121063,kim96,gh/349_SIPP21e_v0,4,4,(4|4),-0.4,90.545,48.37,102.6550239,process MZMScript version 2.9 - VpiL-analysis with small signal (SS)  Large signal (LS) with error flag,2.9,0,No error,500,1550,1543.6164,0.389873914,7.797478278,0.541396318,10.82792636,0.885567294,17.71134588,0.5480463,10.96092599,-4.154235388,-33.71131654,0.533985595,0.067971189,13.73587347,0.165177327,0.998783221,0
AL810962,D10,SIPP21e,OTESTv0_1,IIIV_LMZC_IIIV130_JT100,MZMCTE_LULAB_450_500,20191115_212501,magdzi83,THOR,ICT0112383,ICT0121063,kim96,gh/349_SIPP21e_v0,6,0,(6|0),-0.4,-12.935,76.01,77.10275173,process MZMScript version 2.9 - VpiL-analysis with small signal (SS)  Large signal (LS) with error flag,2.9,0,No error,500,1550,1546.3199,0.39506887,7.901377405,0.549516947,10.99033895,0.902237237,18.04474475,0.556547075,11.1309415,-4.148481633,-34.30294184,0.531479027,0.062958053,13.76135982,0.117576026,0.998635693,0
AL810962,D10,SIPP21e,OTESTv0_1,IIIV_LMZC_IIIV180_JT100,MZMCTE_LULAB_450_500,20191115_212501,magdzi83,THOR,ICT0112383,ICT0121063,kim96,gh/349_SIPP21e_v0,0,-5,(0|-5),-0.4,-142.285,-6.49,142.4329362,process MZMScript version 2.9 - VpiL-analysis with small signal (SS)  Large signal (LS) with error flag,2.9,0,No error,500,1550,1530.7586,0.376945548,7.53891096,0.550021618,11.00043236,1.016965375,20.33930751,0.559513611,11.19027222,-4.538573521,-35.15378548,0.530011605,0.060023209,13.76658064,0.120626619,0.997542378,0
AL810962,D10,SIPP21e,OTESTv0_1,IIIV_LMZC_IIIV180_JT100,MZMCTE_LULAB_450_500,20191115_212501,magdzi83,THOR,ICT0112383,ICT0121063,kim96,gh/349_SIPP21e_v0,0,0,(0|0),-0.4,-12.935,-6.49,14.47184594,process MZMScript version 2.9 - VpiL-analysis with small signal (SS)  Large signal (LS) with error flag,2.9,0,No error,500,1550,1549.5893,0.363342773,7.26685545,0.538954588,10.77909176,1.043116475,20.86232949,0.546822217,10.93644434,-4.684567289,-35.07114787,0.530757188,0.061514376,13.88628543,0.12862184,0.997998147,0
AL810962,D10,SIPP21e,OTESTv0_1,IIIV_LMZC_IIIV180_JT100,MZMCTE_LULAB_450_500,20191115_212501,magdzi83,THOR,ICT0112383,ICT0121063,kim96,gh/349_SIPP21e_v0,0,3,(0|3),-0.4,64.675,-6.49,64.99981327,process MZMScript version 2.9 - VpiL-analysis with small signal (SS)  Large signal (LS) with error flag,2.9,0,No error,500,1550,1550.1204,0.353595859,7.071917175,0.512717631,10.25435261,0.932231301,18.64462602,0.521762773,10.43525545,-4.840290495,-34.36674538,0.534552934,0.069105868,13.92739442,0.114821235,0.998136598,0
AL810962,D10,SIPP21e,OTESTv0_1,IIIV_LMZC_IIIV180_JT100,MZMCTE_LULAB_450_500,20191115_212501,magdzi83,THOR,ICT0112383,ICT0121063,kim96,gh/349_SIPP21e_v0,2,2,(2|2),-0.4,38.805,21.15,44.19446261,process MZMScript version 2.9 - VpiL-analysis with small signal (SS)  Large signal (LS) with error flag,2.9,0,No error,500,1550,1547.5767,0.359662278,7.193245563,0.523295468,10.46590936,0.960110777,19.20221554,0.532127442,10.64254884,-4.638716355,-35.00674472,0.530701563,0.061403126,13.86027367,0.129589123,0.998338168,0
AL810962,D10,SIPP21e,OTESTv0_1,IIIV_LMZC_IIIV180_JT100,MZMCTE_LULAB_450_500,20191115_212501,magdzi83,THOR,ICT0112383,ICT0121063,kim96,gh/349_SIPP21e_v0,3,0,(3|0),-0.4,-12.935,34.97,37.2855887,process MZMScript version 2.9 - VpiL-analysis with small signal (SS)  Large signal (LS) with error flag,2.9,0,No error,500,1550,1539.0362,0.363066541,7.261330825,0.534744045,10.69488089,1.014413745,20.2882749,0.54345916,10.8691832,-4.275980586,-34.49427147,0.531297313,0.062594627,13.67082508,0.152134123,0.997677221,0
AL810962,D10,SIPP21e,OTESTv0_1,IIIV_LMZC_IIIV180_JT100,MZMCTE_LULAB_450_500,20191115_212501,magdzi83,THOR,ICT0112383,ICT0121063,kim96,gh/349_SIPP21e_v0,4,-4,(4|-4),-0.4,-116.415,48.79,126.2256564,process MZMScript version 2.9 - VpiL-analysis with small signal (SS)  Large signal (LS) with error flag,2.9,0,No error,500,1550,1542.175,0.363856205,7.2771241,0.533374984,10.66749968,0.998633158,19.97266315,0.543683526,10.87367052,-4.412825257,-34.56530702,0.532104326,0.064208651,13.69478674,0.13391521,0.997716479,0
AL810962,D10,SIPP21e,OTESTv0_1,IIIV_LMZC_IIIV130_JT100,MZMCTE_LULAB_450_500,20191115_212501,magdzi83,THOR,ICT0112383,ICT0121063,kim96,gh/349_SIPP21e_v0,4,-4,(4|-4),-0.4,-116.415,48.37,126.0639089,process MZMScript version 2.9 - VpiL-analysis with small signal (SS)  Large signal (LS) with error flag,2.9,0,No error,500,1550,1545.7703,0.395814935,7.916298693,0.555039382,11.10078763,0.928578654,18.57157307,0.563238631,11.26477263,-3.924889509,-34.38950703,0.530257191,0.060514381,13.74334452,0.149518841,0.998224857,0
AL810962,D11,SIPP21e,OTESTv0_1,IIIV_LMZC_IIIV230_JT100,MZMCTE_LULAB_450_500,20191116_012947,magdzi83,THOR,ICT0112383,ICT0121063,kim96,gh/349_SIPP21e_v0,6,0,(6|0),-0.4,-12.935,76.85,77.93097411,process MZMScript version 2.9 - VpiL-analysis with small signal (SS)  Large signal (LS) with error flag,2.9,0,No error,500,1550,1538.6008,0.30389944,6.077988791,0.472842997,9.456859948,1.064768131,21.29536262,0.481766306,9.635326125,-5.199054915,-34.35506536,0.53546479,0.070929581,13.6104855,0.145628696,0.998140959,1
AL810962,D11,SIPP21e,OTESTv0_1,IIIV_LMZC_IIIV230_JT100,MZMCTE_LULAB_450_500,20191116_012947,magdzi83,THOR,ICT0112383,ICT0121063,kim96,gh/349_SIPP21e_v0,4,4,(4|4),-0.4,90.545,49.21,103.0534867,process MZMScript version 2.9 - VpiL-analysis with small signal (SS)  Large signal (LS) with error flag,2.9,0,No error,500,1550,1550.5114,0.305475512,6.10951023,0.475716879,9.514337572,1.074579629,21.49159259,0.485421683,9.708433657,-5.717761903,-34.54619607,0.537439173,0.074878345,13.82106389,0.136260345,0.99799931,1
AL810962,D11,SIPP21e,OTESTv0_1,IIIV_LMZC_IIIV230_JT100,MZMCTE_LULAB_450_500,20191116_012947,magdzi83,THOR,ICT0112383,ICT0121063,kim96,gh/349_SIPP21e_v0,4,-4,(4|-4),-0.4,-116.415,49.21,126.3885925,process MZMScript version 2.9 - VpiL-analysis with small signal (SS)  Large signal (LS) with error flag,2.9,0,No error,500,1550,1542.3712,0.309224792,6.184495838,0.483016197,9.660323945,1.102834293,22.05668586,0.491958514,9.839170287,-5.231034924,-33.70619081,0.539177909,0.078355817,13.64552361,0.134446912,0.997960382,1
AL810962,D11,SIPP21e,OTESTv0_1,IIIV_LMZC_IIIV230_JT100,MZMCTE_LULAB_450_500,20191116_012947,magdzi83,THOR,ICT0112383,ICT0121063,kim96,gh/349_SIPP21e_v0,0,-5,(0|-5),-0.4,-142.285,-6.07,142.4144168,process MZMScript version 2.9 - VpiL-analysis with small signal (SS)  Large signal (LS) with error flag,2.9,0,No error,500,1550,1531.1256,0.317393764,6.347875283,0.487766185,9.755323705,1.053003206,21.06006412,0.497494061,9.949881212,-5.439667463,-35.16997855,0.533894199,0.067788398,13.69268116,0.120399228,0.997359742,1
AL810962,D11,SIPP21e,OTESTv0_1,IIIV_LMZC_IIIV230_JT100,MZMCTE_LULAB_450_500,20191116_012947,magdzi83,THOR,ICT0112383,ICT0121063,kim96,gh/349_SIPP21e_v0,2,2,(2|2),-0.4,38.805,21.57,44.3969923,process MZMScript version 2.9 - VpiL-analysis with small signal (SS)  Large signal (LS) with error flag,2.9,0,No error,500,1550,1540.7281,0.307909127,6.158182541,0.478107269,9.562145374,1.069003982,21.38007964,0.486990896,9.739817926,-5.322735894,-33.94679824,0.538254552,0.076509103,13.75330843,0.149475779,0.99787661,1
AL810962,D11,SIPP21e,OTESTv0_1,IIIV_LMZC_IIIV230_JT100,MZMCTE_LULAB_450_500,20191116_012947,magdzi83,THOR,ICT0112383,ICT0121063,kim96,gh/349_SIPP21e_v0,0,3,(0|3),-0.4,64.675,-6.07,64.95922202,process MZMScript version 2.9 - VpiL-analysis with small signal (SS)  Large signal (LS) with error flag,2.9,0,No error,500,1550,1531.6913,0.297918277,5.958365532,0.458248264,9.164965288,0.992239488,19.84478975,0.467871587,9.357431744,-5.349261114,-34.3570333,0.536579359,0.073158717,13.81022742,0.117369101,0.998109039,1
AL810962,D11,SIPP21e,OTESTv0_1,IIIV_LMZC_IIIV230_JT100,MZMCTE_LULAB_450_500,20191116_012947,magdzi83,THOR,ICT0112383,ICT0121063,kim96,gh/349_SIPP21e_v0,0,0,(0|0),-0.4,-12.935,-6.07,14.28842626,process MZMScript version 2.9 - VpiL-analysis with small signal (SS)  Large signal (LS) with error flag,2.9,0,No error,500,1550,1548.0143,0.312278509,6.245570189,0.494237671,9.884753412,1.184319943,23.68639885,0.504238087,10.08476174,-5.827887049,-35.48739432,0.533702911,0.067405822,13.81185475,0.141352787,0.998566152,1
AL810962,D11,SIPP21e,OTESTv0_1,IIIV_LMZC_IIIV280_JT100,MZMCTE_LULAB_450_500,20191116_012947,magdzi83,THOR,ICT0112383,ICT0121063,kim96,gh/349_SIPP21e_v0,0,-5,(0|-5),-0.4,-142.285,-4.39,142.3527075,process MZMScript version 2.9 - VpiL-analysis with small signal (SS)  Large signal (LS) with error flag,2.9,0,No error,500,1550,1538.6193,0.386459189,7.729183771,0.627446652,12.54893304,1.666870482,33.33740963,0.645508627,12.91017254,-4.693645976,-33.97621813,0.534957155,0.069914311,13.50663097,0.150441309,0.994942494,1
AL810962,D11,SIPP21e,OTESTv0_1,IIIV_LMZC_IIIV230_JT100,MZMCTE_LULAB_450_500,20191116_012947,magdzi83,THOR,ICT0112383,ICT0121063,kim96,gh/349_SIPP21e_v0,3,0,(3|0),-0.4,-12.935,35.39,37.67978669,process MZMScript version 2.9 - VpiL-analysis with small signal (SS)  Large signal (LS) with error flag,2.9,0,No error,500,1550,1538.9352,0.307873079,6.157461576,0.47457931,9.491586194,1.035017749,20.70035498,0.484462793,9.689255863,-4.977340855,-33.64490582,0.537878436,0.075756871,13.63857093,0.157221916,0.998325662,1
AL810962,D11,SIPP21e,OTESTv0_1,IIIV_LMZC_IIIV280_JT100,MZMCTE_LULAB_450_500,20191116_012947,magdzi83,THOR,ICT0112383,ICT0121063,kim96,gh/349_SIPP21e_v0,0,0,(0|0),-0.4,-12.935,-4.39,13.6596605,process MZMScript version 2.9 - VpiL-analysis with small signal (SS)  Large signal (LS) with error flag,2.9,0,No error,500,1550,1542.5717,0.480483661,9.609673222,0.704748168,14.09496336,1.321602909,26.43205819,0.718910538,14.37821076,-5.412044094,-36.45480919,0.528237246,0.056474493,13.7778271,0.166371333,0.997167695,1
AL810962,D11,SIPP21e,OTESTv0_1,IIIV_LMZO_IIIV230_JT100,MZMOTE_LULAB_380_500,20191116_012947,magdzi83,THOR,ICT0112383,ICT0121063,kim96,gh/349_SIPP21e_v0,0,-5,(0|-5),-7.4,-142.189,-3.42,142.2301238,process MZMScript version 2.9 - VpiL-analysis with small signal (SS)  Large signal (LS) with error flag,2.9,0,No error,500,1310,1308.1335,0.289003054,5.780061073,0.428912674,8.578253478,0.831405312,16.62810624,0.437218994,8.744379879,-4.662238008,-10.56509715,0.903158023,0.806316046,9.301456779,0.508211757,0.998097387,1
AL810962,D11,SIPP21e,OTESTv0_1,IIIV_LMZC_IIIV280_JT100,MZMCTE_LULAB_450_500,20191116_012947,magdzi83,THOR,ICT0112383,ICT0121063,kim96,gh/349_SIPP21e_v0,2,2,(2|2),-0.4,38.805,23.25,45.23704815,process MZMScript version 2.9 - VpiL-analysis with small signal (SS)  Large signal (LS) with error flag,2.9,0,No error,500,1550,1550.1757,0.494291674,9.885833483,0.705698505,14.1139701,1.233084429,24.66168858,0.718775139,14.37550277,-5.71343136,-36.31346624,0.529869536,0.059739073,13.95343092,0.121937614,0.998196984,1
AL810962,D11,SIPP21e,OTESTv0_1,IIIV_LMZC_IIIV280_JT100,MZMCTE_LULAB_450_500,20191116_012947,magdzi83,THOR,ICT0112383,ICT0121063,kim96,gh/349_SIPP21e_v0,4,-4,(4|-4),-0.4,-116.415,50.89,127.0521323,process MZMScript version 2.9 - VpiL-analysis with small signal (SS)  Large signal (LS) with error flag,2.9,0,No error,500,1550,1539.2764,0.442249858,8.844997164,0.670595322,13.41190644,1.386463739,27.72927478,0.6941964,13.883928,-4.902011426,-34.73859519,0.532558566,0.065117131,13.59115574,0.164246256,0.994315195,1
AL810962,D11,SIPP21e,OTESTv0_1,IIIV_LMZC_IIIV280_JT100,MZMCTE_LULAB_450_500,20191116_012947,magdzi83,THOR,ICT0112383,ICT0121063,kim96,gh/349_SIPP21e_v0,4,4,(4|4),-0.4,90.545,50.89,103.8662078,process MZMScript version 2.9 - VpiL-analysis with small signal (SS)  Large signal (LS) with error flag,2.9,0,No error,500,1550,1541.6463,0.420859497,8.417189931,0.662439232,13.24878464,1.555077051,31.10154101,0.689064061,13.78128122,-5.073678876,-33.8255988,0.537698791,0.075397581,13.69394512,0.125595957,0.99263927,1
AL810962,D11,SIPP21e,OTESTv0_1,IIIV_LMZC_IIIV280_JT100,MZMCTE_LULAB_450_500,20191116_012947,magdzi83,THOR,ICT0112383,ICT0121063,kim96,gh/349_SIPP21e_v0,6,0,(6|0),-0.4,-12.935,78.53,79.58815945,process MZMScript version 2.9 - VpiL-analysis with small signal (SS)  Large signal (LS) with error flag,2.9,0,No error,500,1550,1548.9792,0.425729781,8.514595625,0.645804815,12.91609629,1.336892756,26.73785512,0.665087248,13.30174495,-5.380958438,-34.70822814,0.534882614,0.069765227,13.80659637,0.139186906,0.996094817,0
AL810962,D11,SIPP21e,OTESTv0_1,IIIV_LMZO_IIIV230_JT100,MZMOTE_LULAB_380_500,20191116_012947,magdzi83,THOR,ICT0112383,ICT0121063,kim96,gh/349_SIPP21e_v0,0,0,(0|0),-7.4,-12.839,-3.42,13.28669714,process MZMScript version 2.9 - VpiL-analysis with small signal (SS)  Large signal (LS) with error flag,2.9,1, Higher uncertainty SS VpiL: left/right peak diff between 20% & 40%    ,500,1310,1307.7472,0.293257502,5.865150044,0.44812781,8.962556204,0.949631526,18.99263051,0.455673414,9.113468281,-5.362817433,-12.90471095,0.856821238,0.713642475,9.34445971,0.757276737,0.998522564,1
AL810962,D11,SIPP21e,OTESTv0_1,IIIV_LMZO_IIIV230_JT100,MZMOTE_LULAB_380_500,20191116_012947,magdzi83,THOR,ICT0112383,ICT0121063,kim96,gh/349_SIPP21e_v0,0,3,(0|3),-7.4,64.771,-3.42,64.86122756,process MZMScript version 2.9 - VpiL-analysis with small signal (SS)  Large signal (LS) with error flag,2.9,0,No error,500,1310,1304.0195,0.279887117,5.597742341,0.415021322,8.300426431,0.802464829,16.04929658,0.422430866,8.448617321,-5.116107169,-13.18849992,0.84161328,0.683226561,9.358176406,0.578246556,0.998769207,1
AL810962,D11,SIPP21e,OTESTv0_1,IIIV_LMZO_IIIV230_JT100,MZMOTE_LULAB_380_500,20191116_012947,magdzi83,THOR,ICT0112383,ICT0121063,kim96,gh/349_SIPP21e_v0,2,2,(2|2),-7.4,38.901,24.22,45.8246244,process MZMScript version 2.9 - VpiL-analysis with small signal (SS)  Large signal (LS) with error flag,2.9,0,No error,500,1310,1310.9381,0.285773585,5.715471703,0.433194464,8.663889275,0.89478217,17.8956434,0.44053409,8.810681809,-5.360884257,-11.88101709,0.88596509,0.77193018,9.559181389,0.482517844,0.998445023,1
AL810962,D11,SIPP21e,OTESTv0_1,IIIV_LMZO_IIIV230_JT100,MZMOTE_LULAB_380_500,20191116_012947,magdzi83,THOR,ICT0112383,ICT0121063,kim96,gh/349_SIPP21e_v0,3,0,(3|0),-7.4,-12.839,38.04,40.14824431,process MZMScript version 2.9 - VpiL-analysis with small signal (SS)  Large signal (LS) with error flag,2.9,0,No error,500,1310,1310.3776,0.288681695,5.773633891,0.439951275,8.799025494,0.924269887,18.48539774,0.447871017,8.957420332,-4.881051122,-11.44475404,0.884744327,0.769488654,9.395512381,0.572768359,0.997931842,1
AL810962,D11,SIPP21e,OTESTv0_1,IIIV_LMZO_IIIV230_JT100,MZMOTE_LULAB_380_500,20191116_012947,magdzi83,THOR,ICT0112383,ICT0121063,kim96,gh/349_SIPP21e_v0,4,-4,(4|-4),-7.4,-116.319,51.86,127.3560731,process MZMScript version 2.9 - VpiL-analysis with small signal (SS)  Large signal (LS) with error flag,2.9,1, Higher uncertainty SS VpiL: left/right peak diff between 20% & 40%    ,500,1310,1305.364,0.284034927,5.680698535,0.426637903,8.532758066,0.856808277,17.13616555,0.433500039,8.670000776,-4.955001832,-11.75068,0.878157047,0.756314094,9.220676497,0.556244571,0.997724997,1
AL810962,D11,SIPP21e,OTESTv0_1,IIIV_LMZC_IIIV280_JT100,MZMCTE_LULAB_450_500,20191116_012947,magdzi83,THOR,ICT0112383,ICT0121063,kim96,gh/349_SIPP21e_v0,0,3,(0|3),-0.4,64.675,-4.39,64.82382066,process MZMScript version 2.9 - VpiL-analysis with small signal (SS)  Large signal (LS) with error flag,2.9,0,No error,500,1550,1541.8703,0.47355589,9.471117803,0.67031846,13.40636921,1.146824119,22.93648237,0.680877771,13.61755541,-5.140010868,-34.76838275,0.533659648,0.067319296,13.74745877,0.114223751,0.997824021,0
AL810962,D11,SIPP21e,OTESTv0_1,IIIV_LMZC_IIIV180_JT100,MZMCTE_LULAB_450_500,20191116_012947,magdzi83,THOR,ICT0112383,ICT0121063,kim96,gh/349_SIPP21e_v0,6,0,(6|0),-0.4,-12.935,76.43,77.51683124,process MZMScript version 2.9 - VpiL-analysis with small signal (SS)  Large signal (LS) with error flag,2.9,0,No error,500,1550,1541.3649,0.30537242,6.107448404,0.450517683,9.010353653,0.858628943,17.17257886,0.458624556,9.172491129,-4.956078165,-34.27825989,0.534704292,0.069408585,13.68533335,0.165025689,0.997589857,0
AL810962,D11,SIPP21e,OTESTv0_1,DCM_LMZC,MZMCTE_LULAB_450_500,20191116_012947,magdzi83,THOR,ICT0112383,ICT0121063,kim96,gh/349_SIPP21e_v0,0,-5,(0|-5),-0.4,-124.05,-9.267,124.3956582,process MZMScript version 2.9 - VpiL-analysis with small signal (SS)  Large signal (LS) with error flag,2.9,0,No error,500,1550,1549.4135,0.765798762,15.31597524,0.916309712,18.32619423,1.140456269,22.80912537,0.924073129,18.48146258,-2.470987022,-33.86703307,0.527058511,0.054117022,13.90033143,0.192766949,0.999155047,1
AL810962,D11,SIPP21e,OTESTv0_1,IIIV_LMZC_IIIV180_JT100,MZMCTE_LULAB_450_500,20191116_012947,magdzi83,THOR,ICT0112383,ICT0121063,kim96,gh/349_SIPP21e_v0,4,-4,(4|-4),-0.4,-116.415,48.79,126.2256564,process MZMScript version 2.9 - VpiL-analysis with small signal (SS)  Large signal (LS) with error flag,2.9,0,No error,500,1550,1543.1809,0.301426832,6.02853665,0.443124696,8.86249391,0.836226978,16.72453955,0.449738112,8.994762237,-5.031131846,-34.36270761,0.535124843,0.070249687,13.72352688,0.113393261,0.998342896,1
AL810962,D11,SIPP21e,OTESTv0_1,DCM_LMZC,MZMCTE_LULAB_450_500,20191116_012947,magdzi83,THOR,ICT0112383,ICT0121063,kim96,gh/349_SIPP21e_v0,0,0,(0|0),-0.4,5.3,-9.267,10.67554631,process MZMScript version 2.9 - VpiL-analysis with small signal (SS)  Large signal (LS) with error flag,2.9,0,No error,500,1550,1537.0817,0.740672813,14.81345626,0.91701122,18.34022441,1.203551074,24.07102149,0.922428119,18.44856238,-2.273197238,-34.36508332,0.524847939,0.049695878,13.68742782,0.189860277,0.999429901,1
AL810962,D11,SIPP21e,OTESTv0_1,DCM_LMZC,MZMCTE_LULAB_450_500,20191116_012947,magdzi83,THOR,ICT0112383,ICT0121063,kim96,gh/349_SIPP21e_v0,0,3,(0|3),-0.4,82.91,-9.267,83.42628716,process MZMScript version 2.9 - VpiL-analysis with small signal (SS)  Large signal (LS) with error flag,2.9,0,No error,500,1550,1537.8329,0.728435084,14.56870168,0.884970872,17.69941744,1.127198156,22.54396313,0.892504218,17.85008435,-2.420275156,-34.08857116,0.52610036,0.052200721,13.70860258,0.227752919,0.999384401,1
AL810962,D11,SIPP21e,OTESTv0_1,DCM_LMZC,MZMCTE_LULAB_450_500,20191116_012947,magdzi83,THOR,ICT0112383,ICT0121063,kim96,gh/349_SIPP21e_v0,2,2,(2|2),-0.4,57.04,18.373,59.92602714,process MZMScript version 2.9 - VpiL-analysis with small signal (SS)  Large signal (LS) with error flag,2.9,0,No error,500,1550,1537.5493,0.776176544,15.52353088,0.91328339,18.26566779,1.109220398,22.18440796,0.920056929,18.40113858,-2.193676633,-34.20977172,0.52506817,0.05013634,13.72362038,0.182226256,0.999407643,1
AL810962,D11,SIPP21e,OTESTv0_1,DCM_LMZC,MZMCTE_LULAB_450_500,20191116_012947,magdzi83,THOR,ICT0112383,ICT0121063,kim96,gh/349_SIPP21e_v0,3,0,(3|0),-0.4,5.3,32.193,32.62635819,process MZMScript version 2.9 - VpiL-analysis with small signal (SS)  Large signal (LS) with error flag,2.9,0,No error,500,1550,1550.1643,0.765225123,15.30450245,0.930942544,18.61885089,1.188276016,23.76552033,0.939301256,18.78602513,-2.292338662,-33.94051131,0.526291994,0.052583988,13.95244057,0.194632312,0.999496003,1
AL810962,D11,SIPP21e,OTESTv0_1,DCM_LMZC,MZMCTE_LULAB_450_500,20191116_012947,magdzi83,THOR,ICT0112383,ICT0121063,kim96,gh/349_SIPP21e_v0,4,-4,(4|-4),-0.4,-98.18,46.013,108.4274346,process MZMScript version 2.9 - VpiL-analysis with small signal (SS)  Large signal (LS) with error flag,2.9,0,No error,500,1550,1537.6873,0.75966851,15.1933702,0.914109903,18.28219805,1.147371768,22.94743536,0.922334956,18.44669911,-2.408752079,-31.50536984,0.535155678,0.070311355,13.67808118,0.207971746,0.999383634,1
AL810962,D11,SIPP21e,OTESTv0_1,DCM_LMZC,MZMCTE_LULAB_450_500,20191116_012947,magdzi83,THOR,ICT0112383,ICT0121063,kim96,gh/349_SIPP21e_v0,4,4,(4|4),-0.4,108.78,46.013,118.1113228,process MZMScript version 2.9 - VpiL-analysis with small signal (SS)  Large signal (LS) with error flag,2.9,0,No error,500,1550,1541.9192,0.757180268,15.14360536,0.911243583,18.22487166,1.144016359,22.88032718,0.918678747,18.37357494,-2.535412669,-34.43163564,0.525428398,0.050856796,13.76857861,0.164866597,0.999493537,1
AL810962,D11,SIPP21e,OTESTv0_1,DCM_LMZC,MZMCTE_LULAB_450_500,20191116_012947,magdzi83,THOR,ICT0112383,ICT0121063,kim96,gh/349_SIPP21e_v0,6,0,(6|0),-0.4,5.3,73.653,73.84344527,process MZMScript version 2.9 - VpiL-analysis with small signal (SS)  Large signal (LS) with error flag,2.9,0,No error,500,1550,1549.0689,0.749696078,14.99392156,0.923938805,18.47877609,1.203700172,24.07400344,0.932181472,18.64362944,-2.528596575,-34.72510699,0.524586091,0.049172181,13.89949347,0.205006192,0.999224741,1
AL810962,D11,SIPP21e,OTESTv0_1,IIIV_LMZC_IIIV130_JT100,MZMCTE_LULAB_450_500,20191116_012947,magdzi83,THOR,ICT0112383,ICT0121063,kim96,gh/349_SIPP21e_v0,0,-5,(0|-5),-0.4,-142.285,-6.91,142.4526915,process MZMScript version 2.9 - VpiL-analysis with small signal (SS)  Large signal (LS) with error flag,2.9,0,No error,500,1550,1542.775,0.347130979,6.942619587,0.484551033,9.691020666,0.802069203,16.04138406,0.491868469,9.837369382,-4.804265417,-34.81195274,0.531947797,0.063895594,13.65430123,0.110392065,0.998398082,1
AL810962,D11,SIPP21e,OTESTv0_1,IIIV_LMZC_IIIV130_JT100,MZMCTE_LULAB_450_500,20191116_012947,magdzi83,THOR,ICT0112383,ICT0121063,kim96,gh/349_SIPP21e_v0,0,0,(0|0),-0.4,-12.935,-6.91,14.66500341,process MZMScript version 2.9 - VpiL-analysis with small signal (SS)  Large signal (LS) with error flag,2.9,0,No error,500,1550,1542.2493,0.345582241,6.911644819,0.472108569,9.442171389,0.744797689,14.89595379,0.478383028,9.567660552,-5.095066006,-34.85069957,0.533068055,0.06613611,13.73988909,0.172318538,0.998505042,1
AL810962,D11,SIPP21e,OTESTv0_1,IIIV_LMZC_IIIV180_JT100,MZMCTE_LULAB_450_500,20191116_012947,magdzi83,THOR,ICT0112383,ICT0121063,kim96,gh/349_SIPP21e_v0,4,4,(4|4),-0.4,90.545,48.79,102.8535907,process MZMScript version 2.9 - VpiL-analysis with small signal (SS)  Large signal (LS) with error flag,2.9,0,No error,500,1550,1549.6187,0.299013288,5.98026576,0.434852552,8.697051044,0.796859012,15.93718025,0.442612349,8.85224699,-5.380248983,-34.63375699,0.535273203,0.070546407,13.84470425,0.108617296,0.99785123,1
AL810962,D11,SIPP21e,OTESTv0_1,IIIV_LMZC_IIIV130_JT100,MZMCTE_LULAB_450_500,20191116_012947,magdzi83,THOR,ICT0112383,ICT0121063,kim96,gh/349_SIPP21e_v0,0,3,(0|3),-0.4,64.675,-6.91,65.04309129,process MZMScript version 2.9 - VpiL-analysis with small signal (SS)  Large signal (LS) with error flag,2.9,0,No error,500,1550,1540.471,0.33043306,6.608661197,0.449667289,8.993345779,0.703531064,14.07062129,0.454263751,9.085275012,-4.805441111,-33.37165696,0.53859201,0.077184019,13.69749893,0.163707011,0.998985114,0
AL810962,D11,SIPP21e,OTESTv0_1,IIIV_LMZC_IIIV130_JT100,MZMCTE_LULAB_450_500,20191116_012947,magdzi83,THOR,ICT0112383,ICT0121063,kim96,gh/349_SIPP21e_v0,3,0,(3|0),-0.4,-12.935,34.55,36.89196017,process MZMScript version 2.9 - VpiL-analysis with small signal (SS)  Large signal (LS) with error flag,2.9,0,No error,500,1550,1531.2902,0.335621855,6.712437102,0.463011002,9.260220049,0.746264183,14.92528367,0.468106499,9.362129975,-4.985101515,-35.02742187,0.532118203,0.064236406,13.76767271,0.104956234,0.999020444,1
AL810962,D11,SIPP21e,OTESTv0_1,IIIV_LMZC_IIIV130_JT100,MZMCTE_LULAB_450_500,20191116_012947,magdzi83,THOR,ICT0112383,ICT0121063,kim96,gh/349_SIPP21e_v0,4,-4,(4|-4),-0.4,-116.415,48.37,126.0639089,process MZMScript version 2.9 - VpiL-analysis with small signal (SS)  Large signal (LS) with error flag,2.9,0,No error,500,1550,1543.3122,0.336668784,6.733375677,0.465635288,9.312705751,0.754757559,15.09515118,0.471500772,9.430015437,-4.799517899,-34.76224253,0.532275065,0.064550129,13.69194779,0.105346717,0.99893295,1
AL810962,D11,SIPP21e,OTESTv0_1,IIIV_LMZC_IIIV130_JT100,MZMCTE_LULAB_450_500,20191116_012947,magdzi83,THOR,ICT0112383,ICT0121063,kim96,gh/349_SIPP21e_v0,4,4,(4|4),-0.4,90.545,48.37,102.6550239,process MZMScript version 2.9 - VpiL-analysis with small signal (SS)  Large signal (LS) with error flag,2.9,0,No error,500,1550,1542.9743,0.332058378,6.641167561,0.4706641,9.413281993,0.807887368,16.15774737,0.477303274,9.546065488,-4.86487857,-34.12669153,0.535594366,0.071188733,13.71788715,0.130920329,0.998473947,1
AL810962,D11,SIPP21e,OTESTv0_1,IIIV_LMZC_IIIV130_JT100,MZMCTE_LULAB_450_500,20191116_012947,magdzi83,THOR,ICT0112383,ICT0121063,kim96,gh/349_SIPP21e_v0,6,0,(6|0),-0.4,-12.935,76.01,77.10275173,process MZMScript version 2.9 - VpiL-analysis with small signal (SS)  Large signal (LS) with error flag,2.9,0,No error,500,1550,1545.9614,0.348433975,6.968679506,0.4838991,9.677982004,0.791697409,15.83394819,0.490941583,9.818831658,-4.913964069,-34.88327768,0.532248456,0.064496913,13.77952227,0.150990348,0.998683194,0
AL810962,D11,SIPP21e,OTESTv0_1,IIIV_LMZC_IIIV180_JT100,MZMCTE_LULAB_450_500,20191116_012947,magdzi83,THOR,ICT0112383,ICT0121063,kim96,gh/349_SIPP21e_v0,0,-5,(0|-5),-0.4,-142.285,-6.49,142.4329362,process MZMScript version 2.9 - VpiL-analysis with small signal (SS)  Large signal (LS) with error flag,2.9,0,No error,500,1550,1548.4206,0.30975166,6.195033199,0.458096179,9.161923579,0.879118798,17.58237597,0.465048407,9.300968148,-5.188907265,-34.68708662,0.534222373,0.068444746,13.82509931,0.108323417,0.99801175,1
AL810962,D11,SIPP21e,OTESTv0_1,IIIV_LMZC_IIIV180_JT100,MZMCTE_LULAB_450_500,20191116_012947,magdzi83,THOR,ICT0112383,ICT0121063,kim96,gh/349_SIPP21e_v0,0,0,(0|0),-0.4,-12.935,-6.49,14.47184594,process MZMScript version 2.9 - VpiL-analysis with small signal (SS)  Large signal (LS) with error flag,2.9,0,No error,500,1550,1549.6699,0.299926412,5.998528249,0.436171296,8.723425924,0.799230635,15.9846127,0.4417829,8.835658009,-5.769162594,-35.64047228,0.53306159,0.06612318,13.87992451,0.10417828,0.998313646,1
AL810962,D11,SIPP21e,OTESTv0_1,IIIV_LMZC_IIIV180_JT100,MZMCTE_LULAB_450_500,20191116_012947,magdzi83,THOR,ICT0112383,ICT0121063,kim96,gh/349_SIPP21e_v0,0,3,(0|3),-0.4,64.675,-6.49,64.99981327,process MZMScript version 2.9 - VpiL-analysis with small signal (SS)  Large signal (LS) with error flag,2.9,0,No error,500,1550,1548.365,0.298385815,5.9677163,0.429144701,8.582894015,0.763902863,15.27805727,0.436741947,8.734838948,-5.298126301,-34.54489193,0.535448585,0.070897169,13.92385875,0.133099519,0.997671533,0
AL810962,D11,SIPP21e,OTESTv0_1,IIIV_LMZC_IIIV180_JT100,MZMCTE_LULAB_450_500,20191116_012947,magdzi83,THOR,ICT0112383,ICT0121063,kim96,gh/349_SIPP21e_v0,2,2,(2|2),-0.4,38.805,21.15,44.19446261,process MZMScript version 2.9 - VpiL-analysis with small signal (SS)  Large signal (LS) with error flag,2.9,0,No error,500,1550,1549.9556,0.30221515,6.044302996,0.434115758,8.682315163,0.770318011,15.40636023,0.442218027,8.844360533,-5.660828569,-35.07327291,0.534881904,0.069763808,13.90111711,0.131461706,0.998232706,1
AL810962,D11,SIPP21e,OTESTv0_1,IIIV_LMZC_IIIV180_JT100,MZMCTE_LULAB_450_500,20191116_012947,magdzi83,THOR,ICT0112383,ICT0121063,kim96,gh/349_SIPP21e_v0,3,0,(3|0),-0.4,-12.935,34.97,37.2855887,process MZMScript version 2.9 - VpiL-analysis with small signal (SS)  Large signal (LS) with error flag,2.9,0,No error,500,1550,1531.1781,0.302134845,6.042696908,0.437598248,8.75196496,0.793259342,15.86518683,0.443701386,8.874027719,-5.136608092,-35.09994188,0.532763808,0.065527617,13.77606355,0.147903286,0.998541055,1
AL810962,D11,SIPP21e,OTESTv0_1,IIIV_LMZC_IIIV130_JT100,MZMCTE_LULAB_450_500,20191116_012947,magdzi83,THOR,ICT0112383,ICT0121063,kim96,gh/349_SIPP21e_v0,2,2,(2|2),-0.4,38.805,20.73,43.99501023,process MZMScript version 2.9 - VpiL-analysis with small signal (SS)  Large signal (LS) with error flag,2.9,0,No error,500,1550,1542.5516,0.33724465,6.744893007,0.467565095,9.351301902,0.762036643,15.24073286,0.473792181,9.475843611,-4.922077039,-34.07326936,0.536304239,0.072608479,13.73876013,0.109556214,0.998484289,1
AL810962,D11,SIPP21e,OTESTv0_1,IIIV_LMZC_IIIV280_JT100,MZMCTE_LULAB_450_500,20191116_012947,magdzi83,THOR,ICT0112383,ICT0121063,kim96,gh/349_SIPP21e_v0,3,0,(3|0),-0.4,-12.935,37.07,39.26192972,process MZMScript version 2.9 - VpiL-analysis with small signal (SS)  Large signal (LS) with error flag,2.9,0,No error,500,1550,1549.4708,0.485433265,9.708665308,0.708207463,14.16414926,1.308873377,26.17746754,0.722524744,14.45049489,-5.413572161,-35.92813545,0.530270021,0.060540043,13.84881924,0.116894785,0.997759481,1
AL810962,D11,SIPP21e,OTESTv0_1,IIIV_LMZO_IIIV230_JT100,MZMOTE_LULAB_380_500,20191116_012947,magdzi83,THOR,ICT0112383,ICT0121063,kim96,gh/349_SIPP21e_v0,6,0,(6|0),-7.4,-12.839,79.5,80.53005601,process MZMScript version 2.9 - VpiL-analysis with small signal (SS)  Large signal (LS) with error flag,2.9,0,No error,500,1310,1302.8034,0.288353483,5.767069666,0.432178728,8.643574559,0.862255313,17.24510625,0.438460578,8.769211559,-5.084035895,-13.48011464,0.832364272,0.664728544,9.223377903,0.521792499,0.998422043,1
AL810962,D11,SIPP21e,OTESTv0_1,IIIV_LMZO_IIIV230_JT100,MZMOTE_LULAB_380_500,20191116_012947,magdzi83,THOR,ICT0112383,ICT0121063,kim96,gh/349_SIPP21e_v0,4,4,(4|4),-7.4,90.641,51.86,104.4282073,process MZMScript version 2.9 - VpiL-analysis with small signal (SS)  Large signal (LS) with error flag,2.9,1, Higher uncertainty SS VpiL: left/right peak diff between 20% & 40%    ,500,1310,1299.9472,0.28882909,5.776581806,0.445602908,8.912058168,0.974615254,19.49230508,0.454186625,9.083732503,-4.557927792,-10.89382384,0.891147636,0.782295271,9.297141451,0.536387372,0.998234115,1
AL810962,D12,SIPP21e,OTESTv0_1,IIIV_LMZC_IIIV280_JT100,MZMCTE_LULAB_450_500,20191116_053450,magdzi83,THOR,ICT0112383,ICT0121063,kim96,gh/349_SIPP21e_v0,0,0,(0|0),-0.4,-12.935,-4.39,13.6596605,process MZMScript version 2.9 - VpiL-analysis with small signal (SS)  Large signal (LS) with error flag,2.9,0,No error,500,1550,1541.7619,1.079528197,21.59056394,1.520023398,30.40046795,2.567798733,51.35597466,1.534653041,30.69306083,-5.198775242,-36.95779231,0.525818918,0.051637835,13.74218075,0.14500158,0.998236183,0
AL810962,D12,SIPP21e,OTESTv0_1,IIIV_LMZC_IIIV230_JT100,MZMCTE_LULAB_450_500,20191116_053450,magdzi83,THOR,ICT0112383,ICT0121063,kim96,gh/349_SIPP21e_v0,0,0,(0|0),-0.4,-12.935,-6.07,14.28842626,process MZMScript version 2.9 - VpiL-analysis with small signal (SS)  Large signal (LS) with error flag,2.9,0,No error,500,1550,1547.5569,0.776743025,15.5348605,1.07887705,21.577541,1.765685488,35.31370976,1.092874198,21.85748396,-5.83054726,-37.87698479,0.525022363,0.050044727,13.80336914,0.127634421,0.998302374,0
AL810962,D12,SIPP21e,OTESTv0_1,IIIV_LMZC_IIIV230_JT100,MZMCTE_LULAB_450_500,20191116_053450,magdzi83,THOR,ICT0112383,ICT0121063,kim96,gh/349_SIPP21e_v0,0,3,(0|3),-0.4,64.675,-6.07,64.95922202,process MZMScript version 2.9 - VpiL-analysis with small signal (SS)  Large signal (LS) with error flag,2.9,0,No error,500,1550,1544.5979,0.743597998,14.87195995,1.02494712,20.4989424,1.648784165,32.9756833,1.038665474,20.77330947,-5.26914302,-36.92723105,0.526168303,0.052336607,13.7839016,0.136713025,0.998605511,0
AL810962,D12,SIPP21e,OTESTv0_1,IIIV_LMZC_IIIV230_JT100,MZMCTE_LULAB_450_500,20191116_053450,magdzi83,THOR,ICT0112383,ICT0121063,kim96,gh/349_SIPP21e_v0,3,0,(3|0),-0.4,-12.935,35.39,37.67978669,process MZMScript version 2.9 - VpiL-analysis with small signal (SS)  Large signal (LS) with error flag,2.9,0,No error,500,1550,1549.1837,0.773546495,15.4709299,1.083784024,21.67568048,1.809499481,36.18998962,1.100004576,22.00009151,-5.807205733,-38.1078814,0.524294061,0.048588122,13.86053005,0.136307325,0.998449414,0
AL810962,D12,SIPP21e,OTESTv0_1,IIIV_LMZC_IIIV230_JT100,MZMCTE_LULAB_450_500,20191116_053450,magdzi83,THOR,ICT0112383,ICT0121063,kim96,gh/349_SIPP21e_v0,4,-4,(4|-4),-0.4,-116.415,49.21,126.3885925,process MZMScript version 2.9 - VpiL-analysis with small signal (SS)  Large signal (LS) with error flag,2.9,0,No error,500,1550,1544.5282,0.727632112,14.55264225,1.01562166,20.3124332,1.680908521,33.61817042,1.028539051,20.57078102,-5.168052991,-36.56401539,0.527002331,0.054004661,13.6681058,0.169837888,0.998441841,0
AL810962,D12,SIPP21e,OTESTv0_1,IIIV_LMZC_IIIV230_JT100,MZMCTE_LULAB_450_500,20191116_053450,magdzi83,THOR,ICT0112383,ICT0121063,kim96,gh/349_SIPP21e_v0,4,4,(4|4),-0.4,90.545,49.21,103.0534867,process MZMScript version 2.9 - VpiL-analysis with small signal (SS)  Large signal (LS) with error flag,2.9,0,No error,500,1550,1545.5562,0.7265941,14.531882,1.01053414,20.2106828,1.658740337,33.17480674,1.025778588,20.51557175,-5.365952323,-37.17267343,0.525744637,0.051489273,13.7957732,0.143139822,0.998219302,0
AL810962,D12,SIPP21e,OTESTv0_1,IIIV_LMZC_IIIV230_JT100,MZMCTE_LULAB_450_500,20191116_053450,magdzi83,THOR,ICT0112383,ICT0121063,kim96,gh/349_SIPP21e_v0,6,0,(6|0),-0.4,-12.935,76.85,77.93097411,process MZMScript version 2.9 - VpiL-analysis with small signal (SS)  Large signal (LS) with error flag,2.9,0,No error,500,1550,1548.7357,0.723617716,14.47235433,1.012982147,20.25964294,1.687982227,33.75964455,1.028992362,20.57984725,-5.507772216,-37.084946,0.526409315,0.05281863,13.83569752,0.14710088,0.998376893,0
AL810962,D12,SIPP21e,OTESTv0_1,IIIV_LMZC_IIIV280_JT100,MZMCTE_LULAB_450_500,20191116_053450,magdzi83,THOR,ICT0112383,ICT0121063,kim96,gh/349_SIPP21e_v0,0,-5,(0|-5),-0.4,-142.285,-4.39,142.3527075,process MZMScript version 2.9 - VpiL-analysis with small signal (SS)  Large signal (LS) with error flag,2.9,0,No error,500,1550,1548.0254,0.890270457,17.80540914,1.301656565,26.0331313,2.419846018,48.39692035,1.329212445,26.58424891,-4.717310159,-36.10272727,0.527077657,0.054155314,13.68644858,0.143607803,0.997625074,0
AL810962,D12,SIPP21e,OTESTv0_1,IIIV_LMZC_IIIV280_JT100,MZMCTE_LULAB_450_500,20191116_053450,magdzi83,THOR,ICT0112383,ICT0121063,kim96,gh/349_SIPP21e_v0,0,3,(0|3),-0.4,64.675,-4.39,64.82382066,process MZMScript version 2.9 - VpiL-analysis with small signal (SS)  Large signal (LS) with error flag,2.9,0,No error,500,1550,1538.8011,1.018588467,20.37176935,1.430337495,28.6067499,2.400841444,48.01682889,1.448816691,28.97633383,-4.827721616,-36.65983735,0.525615513,0.051231026,13.73073537,0.165842268,0.998272504,0
AL810962,D12,SIPP21e,OTESTv0_1,IIIV_LMZC_IIIV280_JT100,MZMCTE_LULAB_450_500,20191116_053450,magdzi83,THOR,ICT0112383,ICT0121063,kim96,gh/349_SIPP21e_v0,2,2,(2|2),-0.4,38.805,23.25,45.23704815,process MZMScript version 2.9 - VpiL-analysis with small signal (SS)  Large signal (LS) with error flag,2.9,0,No error,500,1550,1540.585,1.022108332,20.44216664,1.473932353,29.47864707,2.641697328,52.83394657,1.489051385,29.7810277,-5.220898695,-37.35611749,0.524719666,0.049439333,13.75739941,0.193896793,0.998770929,0
AL810962,D12,SIPP21e,OTESTv0_1,IIIV_LMZC_IIIV280_JT100,MZMCTE_LULAB_450_500,20191116_053450,magdzi83,THOR,ICT0112383,ICT0121063,kim96,gh/349_SIPP21e_v0,3,0,(3|0),-0.4,-12.935,37.07,39.26192972,process MZMScript version 2.9 - VpiL-analysis with small signal (SS)  Large signal (LS) with error flag,2.9,0,No error,500,1550,1540.9201,1.022515316,20.45030631,1.452305863,29.04611726,2.505387099,50.10774197,1.465860764,29.31721527,-4.977953858,-36.20390205,0.527558206,0.055116413,13.75543127,0.134518848,0.999022351,0
AL810962,D12,SIPP21e,OTESTv0_1,IIIV_LMZC_IIIV280_JT100,MZMCTE_LULAB_450_500,20191116_053450,magdzi83,THOR,ICT0112383,ICT0121063,kim96,gh/349_SIPP21e_v0,4,-4,(4|-4),-0.4,-116.415,50.89,127.0521323,process MZMScript version 2.9 - VpiL-analysis with small signal (SS)  Large signal (LS) with error flag,2.9,0,No error,500,1550,1549.6954,0.929314976,18.58629953,1.338867652,26.77735304,2.3938438,47.876876,1.356991025,27.1398205,-4.855373709,-36.80508313,0.525284548,0.050569095,13.78042729,0.137633437,0.998680196,0
