Repository: YKgroup-HYU/wafermap_iiivwfmod

# wafermap_iiivwfmod

This is a repository to plot a wafer map.

Here is the requirement for the code.
- Import csv file in the `data` folder using Pandas
- Filter the table with the conditions below:  
  - Lot: AL810962
  - Wafer: D08
  - TestSite: IIIV_LMZC_IIIV230_JT100
- Plot X: `Row`, Y: `Column`, Z: `VpiL@0V [V.cm]` using [wafer map repo](https://github.com/dougthor42/wafer_map)
- Additional info.
  - die_size_X = 25870 um
  - die_size_Y = 13820 um
  - dia = 300000 um

File: data/Info_LMZ_AL810962.csv (part 9 of 36)
Lot,Wafer,Mask,OTEST,TestSite,Name,Date,Operator,Tester,Measurement PC,Analysis PC,Analysis user,Git Tag/Branch,Row,Column,DieLabel,FiberPower [dBm],Abs position x [mm],Abs position y [mm],Radial position [mm],Script ID,Script Version,ErrorFlag,Error description,Device length [um],Analysis Wavelength [nm],Dip Wavelength [nm],VpiL@0V [V.cm],Vpi@0V [V],VpiL@-2V [V.cm],Vpi@-2V [V],VpiL_v2.7@-2V [V.cm],Vpi_v2.7@-2V [V],VpiL_2.0Vpp [V.cm],Vpi_2.0Vpp [V],mean IL [dB],mean Deep [dB],mean Power ratio (higher part),mean Power imbalance,mean FSR [nm],mean RMSE spectral fit,Ajd. Rsquare PhaseFit,Date Flag
AL810962,D12,SIPP21e,OTESTv0_1,IIIV_LMZC_IIIV280_JT100,MZMCTE_LULAB_450_500,20191116_053450,magdzi83,THOR,ICT0112383,ICT0121063,kim96,gh/349_SIPP21e_v0,4,4,(4|4),-0.4,90.545,50.89,103.8662078,process MZMScript version 2.9 - VpiL-analysis with small signal (SS)  Large signal (LS) with error flag,2.9,0,No error,500,1550,1537.656,0.916631675,18.33263351,1.339446745,26.7889349,2.486306251,49.72612501,1.361196695,27.2239339,-4.749978414,-36.25318423,0.526608184,0.053216368,13.67416453,0.152538113,0.997341979,0
AL810962,D12,SIPP21e,OTESTv0_1,IIIV_LMZC_IIIV280_JT100,MZMCTE_LULAB_450_500,20191116_053450,magdzi83,THOR,ICT0112383,ICT0121063,kim96,gh/349_SIPP21e_v0,6,0,(6|0),-0.4,-12.935,78.53,79.58815945,process MZMScript version 2.9 - VpiL-analysis with small signal (SS)  Large signal (LS) with error flag,2.9,0,No error,500,1550,1530.5036,0.985997822,19.71995643,1.434439433,28.68878865,2.631081416,52.62162832,1.465198976,29.30397953,-5.151657731,-37.16222422,0.525089992,0.050179984,13.7722493,0.168284815,0.997721871,0
AL810962,D12,SIPP21e,OTESTv0_1,IIIV_LMZO_IIIV230_JT100,MZMOTE_LULAB_380_500,20191116_053450,magdzi83,THOR,ICT0112383,ICT0121063,kim96,gh/349_SIPP21e_v0,0,-5,(0|-5),-7.4,-142.189,-3.42,142.2301238,process MZMScript version 2.9 - VpiL-analysis with small signal (SS)  Large signal (LS) with error flag,2.9,0,No error,500,1310,1309.703,0.695098051,13.90196101,0.95668931,19.13378619,1.533984904,30.67969808,0.961544984,19.23089967,-4.86547069,-10.46563522,0.911460658,0.822921316,9.329362561,0.446987826,0.99593474,0
AL810962,D12,SIPP21e,OTESTv0_1,IIIV_LMZO_IIIV230_JT100,MZMOTE_LULAB_380_500,20191116_053450,magdzi83,THOR,ICT0112383,ICT0121063,kim96,gh/349_SIPP21e_v0,0,0,(0|0),-7.4,-12.839,-3.42,13.28669714,process MZMScript version 2.9 - VpiL-analysis with small signal (SS)  Large signal (LS) with error flag,2.9,0,No error,500,1310,1309.3781,0.768262729,15.36525457,1.047965497,20.95930995,1.647930446,32.95860891,1.061850879,21.23701759,-4.777667164,-11.92252689,0.868229535,0.73645907,9.382101738,0.594205078,0.998394343,0
AL810962,D12,SIPP21e,OTESTv0_1,IIIV_LMZO_IIIV230_JT100,MZMOTE_LULAB_380_500,20191116_053450,magdzi83,THOR,ICT0112383,ICT0121063,kim96,gh/349_SIPP21e_v0,0,3,(0|3),-7.4,64.771,-3.42,64.86122756,process MZMScript version 2.9 - VpiL-analysis with small signal (SS)  Large signal (LS) with error flag,2.9,1, Higher uncertainty SS VpiL: left/right peak diff between 20% & 40%    ,500,1310,1303.8763,0.716449294,14.32898588,0.973102269,19.46204537,1.516276673,30.32553346,0.985382148,19.70764296,-4.942155743,-12.85188142,0.84624231,0.69248462,9.327188859,0.558578805,0.999223445,0
AL810962,D12,SIPP21e,OTESTv0_1,IIIV_LMZO_IIIV230_JT100,MZMOTE_LULAB_380_500,20191116_053450,magdzi83,THOR,ICT0112383,ICT0121063,kim96,gh/349_SIPP21e_v0,2,2,(2|2),-7.4,38.901,24.22,45.8246244,process MZMScript version 2.9 - VpiL-analysis with small signal (SS)  Large signal (LS) with error flag,2.9,0,No error,500,1310,1302.7936,0.736102534,14.72205068,0.999854834,19.99709668,1.558156689,31.16313378,1.013228238,20.26456477,-5.175700708,-13.22854256,0.842129815,0.684259629,9.268735611,0.597520468,0.998610365,0
AL810962,D12,SIPP21e,OTESTv0_1,IIIV_LMZO_IIIV230_JT100,MZMOTE_LULAB_380_500,20191116_053450,magdzi83,THOR,ICT0112383,ICT0121063,kim96,gh/349_SIPP21e_v0,3,0,(3|0),-7.4,-12.839,38.04,40.14824431,process MZMScript version 2.9 - VpiL-analysis with small signal (SS)  Large signal (LS) with error flag,2.9,0,No error,500,1310,1303.8473,0.754698472,15.09396944,1.023679948,20.47359896,1.590575785,31.81151571,1.038045895,20.76091791,-5.389642461,-13.66499479,0.835748461,0.671496923,9.351022838,0.521724271,0.998488846,0
AL810962,D12,SIPP21e,OTESTv0_1,IIIV_LMZO_IIIV230_JT100,MZMOTE_LULAB_380_500,20191116_053450,magdzi83,THOR,ICT0112383,ICT0121063,kim96,gh/349_SIPP21e_v0,4,-4,(4|-4),-7.4,-116.319,51.86,127.3560731,process MZMScript version 2.9 - VpiL-analysis with small signal (SS)  Large signal (LS) with error flag,2.9,0,No error,500,1310,1306.4226,0.708522851,14.17045703,0.960570884,19.21141768,1.49096159,29.8192318,0.973710986,19.47421973,-5.188560043,-11.76825201,0.884338129,0.768676258,9.336455269,0.472293533,0.996995515,0
AL810962,D12,SIPP21e,OTESTv0_1,IIIV_LMZO_IIIV230_JT100,MZMOTE_LULAB_380_500,20191116_053450,magdzi83,THOR,ICT0112383,ICT0121063,kim96,gh/349_SIPP21e_v0,4,4,(4|4),-7.4,90.641,51.86,104.4282073,process MZMScript version 2.9 - VpiL-analysis with small signal (SS)  Large signal (LS) with error flag,2.9,0,No error,500,1310,1302.3245,0.717752877,14.35505755,0.980277036,19.60554072,1.545589357,30.91178715,0.994097794,19.88195589,-4.94433226,-12.73914979,0.849546292,0.699092583,9.232145671,0.5696163,0.999438302,0
AL810962,D12,SIPP21e,OTESTv0_1,IIIV_LMZO_IIIV230_JT100,MZMOTE_LULAB_380_500,20191116_053450,magdzi83,THOR,ICT0112383,ICT0121063,kim96,gh/349_SIPP21e_v0,6,0,(6|0),-7.4,-12.839,79.5,80.53005601,process MZMScript version 2.9 - VpiL-analysis with small signal (SS)  Large signal (LS) with error flag,2.9,0,No error,500,1310,1304.8239,0.702943788,14.05887575,0.950400247,19.00800494,1.466732241,29.33464481,0.964225506,19.28451012,-4.984098845,-12.74713822,0.850460355,0.70092071,9.254976253,0.567866203,0.997718441,0
AL810962,D12,SIPP21e,OTESTv0_1,IIIV_LMZC_IIIV230_JT100,MZMCTE_LULAB_450_500,20191116_053450,magdzi83,THOR,ICT0112383,ICT0121063,kim96,gh/349_SIPP21e_v0,0,-5,(0|-5),-0.4,-142.285,-6.07,142.4144168,process MZMScript version 2.9 - VpiL-analysis with small signal (SS)  Large signal (LS) with error flag,2.9,0,No error,500,1550,1539.1082,0.726095431,14.52190863,1.020798919,20.41597837,1.718153157,34.36306314,1.036552505,20.73105011,-4.946460154,-36.19124522,0.527394121,0.054788242,13.65160447,0.152198581,0.998336444,0
AL810962,D12,SIPP21e,OTESTv0_1,IIIV_LMZC_IIIV180_JT100,MZMCTE_LULAB_450_500,20191116_053450,magdzi83,THOR,ICT0112383,ICT0121063,kim96,gh/349_SIPP21e_v0,6,0,(6|0),-0.4,-12.935,76.43,77.51683124,process MZMScript version 2.9 - VpiL-analysis with small signal (SS)  Large signal (LS) with error flag,2.9,0,No error,500,1550,1541.158,0.703888594,14.07777188,0.943426068,18.86852136,1.430096365,28.6019273,0.954476019,19.08952037,-4.748850338,-35.96603484,0.52759834,0.05519668,13.67360974,0.139900656,0.999083239,0
AL810962,D12,SIPP21e,OTESTv0_1,IIIV_LMZC_IIIV230_JT100,MZMCTE_LULAB_450_500,20191116_053450,magdzi83,THOR,ICT0112383,ICT0121063,kim96,gh/349_SIPP21e_v0,2,2,(2|2),-0.4,38.805,21.57,44.3969923,process MZMScript version 2.9 - VpiL-analysis with small signal (SS)  Large signal (LS) with error flag,2.9,0,No error,500,1550,1547.9072,0.746206434,14.92412869,1.045959506,20.91919011,1.748226752,34.96453505,1.060884359,21.21768718,-5.8298575,-37.47293223,0.526198642,0.052397284,13.85348839,0.118985343,0.998783272,0
AL810962,D12,SIPP21e,OTESTv0_1,IIIV_LMZC_IIIV180_JT100,MZMCTE_LULAB_450_500,20191116_053450,magdzi83,THOR,ICT0112383,ICT0121063,kim96,gh/349_SIPP21e_v0,4,-4,(4|-4),-0.4,-116.415,48.79,126.2256564,process MZMScript version 2.9 - VpiL-analysis with small signal (SS)  Large signal (LS) with error flag,2.9,0,No error,500,1550,1540.1014,0.690118687,13.80237374,0.914492988,18.28985975,1.355053799,27.10107599,0.926516959,18.53033918,-4.304724003,-34.16004194,0.532544859,0.065089719,13.67941661,0.158061391,0.998449825,0
AL810962,D12,SIPP21e,OTESTv0_1,DCM_LMZC,MZMCTE_LULAB_450_500,20191116_053450,magdzi83,THOR,ICT0112383,ICT0121063,kim96,gh/349_SIPP21e_v0,0,-5,(0|-5),-0.4,-124.05,-9.267,124.3956582,process MZMScript version 2.9 - VpiL-analysis with small signal (SS)  Large signal (LS) with error flag,2.9,0,No error,500,1550,1548.5653,1.036015359,20.72030719,1.247457996,24.94915991,1.567339796,31.34679592,1.255127511,25.10255022,-1.127667235,-33.68881092,0.523575027,0.047150054,13.88749252,0.254947275,0.999681747,0
AL810962,D12,SIPP21e,OTESTv0_1,DCM_LMZC,MZMCTE_LULAB_450_500,20191116_053450,magdzi83,THOR,ICT0112383,ICT0121063,kim96,gh/349_SIPP21e_v0,0,0,(0|0),-0.4,5.3,-9.267,10.67554631,process MZMScript version 2.9 - VpiL-analysis with small signal (SS)  Large signal (LS) with error flag,2.9,0,No error,500,1550,1538.6863,1.118996115,22.3799223,1.300787589,26.01575178,1.553103981,31.06207962,1.313162734,26.26325468,-0.822308084,-33.14141606,0.524221822,0.048443644,13.72843934,0.261876847,0.999723967,0
AL810962,D12,SIPP21e,OTESTv0_1,DCM_LMZC,MZMCTE_LULAB_450_500,20191116_053450,magdzi83,THOR,ICT0112383,ICT0121063,kim96,gh/349_SIPP21e_v0,0,3,(0|3),-0.4,82.91,-9.267,83.42628716,process MZMScript version 2.9 - VpiL-analysis with small signal (SS)  Large signal (LS) with error flag,2.9,0,No error,500,1550,1537.667,1.089768849,21.79537697,1.334369675,26.68739349,1.720550784,34.41101568,1.338964087,26.77928174,-1.016673122,-32.31540015,0.527249006,0.054498011,13.68108755,0.230736997,0.999109438,0
AL810962,D12,SIPP21e,OTESTv0_1,DCM_LMZC,MZMCTE_LULAB_450_500,20191116_053450,magdzi83,THOR,ICT0112383,ICT0121063,kim96,gh/349_SIPP21e_v0,2,2,(2|2),-0.4,57.04,18.373,59.92602714,process MZMScript version 2.9 - VpiL-analysis with small signal (SS)  Large signal (LS) with error flag,2.9,0,No error,500,1550,1548.3412,1.053826649,21.07653299,1.299587144,25.99174288,1.694835946,33.89671891,1.305030354,26.10060707,-0.880640885,-32.91465187,0.525039229,0.050078459,13.88595717,0.215675226,0.999656187,0
AL810962,D12,SIPP21e,OTESTv0_1,DCM_LMZC,MZMCTE_LULAB_450_500,20191116_053450,magdzi83,THOR,ICT0112383,ICT0121063,kim96,gh/349_SIPP21e_v0,3,0,(3|0),-0.4,5.3,32.193,32.62635819,process MZMScript version 2.9 - VpiL-analysis with small signal (SS)  Large signal (LS) with error flag,2.9,0,No error,500,1550,1549.6611,1.059616116,21.19232232,1.305829365,26.1165873,1.701097815,34.02195631,1.320532886,26.41065772,-0.804501902,-32.30696382,0.526643509,0.053287019,13.93915177,0.211989442,0.999054587,0
AL810962,D12,SIPP21e,OTESTv0_1,DCM_LMZC,MZMCTE_LULAB_450_500,20191116_053450,magdzi83,THOR,ICT0112383,ICT0121063,kim96,gh/349_SIPP21e_v0,4,-4,(4|-4),-0.4,-98.18,46.013,108.4274346,process MZMScript version 2.9 - VpiL-analysis with small signal (SS)  Large signal (LS) with error flag,2.9,0,No error,500,1550,1550.2741,1.100015324,22.00030649,1.33934975,26.78699499,1.71179034,34.2358068,1.351106406,27.02212812,-1.075873733,-33.45595335,0.524052908,0.048105815,13.90572581,0.258420053,0.999520465,0
AL810962,D12,SIPP21e,OTESTv0_1,DCM_LMZC,MZMCTE_LULAB_450_500,20191116_053450,magdzi83,THOR,ICT0112383,ICT0121063,kim96,gh/349_SIPP21e_v0,4,4,(4|4),-0.4,108.78,46.013,118.1113228,process MZMScript version 2.9 - VpiL-analysis with small signal (SS)  Large signal (LS) with error flag,2.9,0,No error,500,1550,1542.7644,1.102986254,22.05972508,1.322887243,26.45774486,1.652305278,33.04610556,1.335879638,26.71759276,-0.812194503,-32.26488817,0.526794461,0.053588921,13.75319508,0.215114024,0.999008239,0
AL810962,D12,SIPP21e,OTESTv0_1,IIIV_LMZC_IIIV180_JT100,MZMCTE_LULAB_450_500,20191116_053450,magdzi83,THOR,ICT0112383,ICT0121063,kim96,gh/349_SIPP21e_v0,4,4,(4|4),-0.4,90.545,48.79,102.8535907,process MZMScript version 2.9 - VpiL-analysis with small signal (SS)  Large signal (LS) with error flag,2.9,0,No error,500,1550,1548.7143,0.67617935,13.52358701,0.916237186,18.32474372,1.420568911,28.41137822,0.926256574,18.52513148,-5.005674707,-36.22753602,0.527623954,0.055247909,13.8490809,0.116853262,0.999086881,0
AL810962,D12,SIPP21e,OTESTv0_1,IIIV_LMZC_IIIV130_JT100,MZMCTE_LULAB_450_500,20191116_053450,magdzi83,THOR,ICT0112383,ICT0121063,kim96,gh/349_SIPP21e_v0,0,-5,(0|-5),-0.4,-142.285,-6.91,142.4526915,process MZMScript version 2.9 - VpiL-analysis with small signal (SS)  Large signal (LS) with error flag,2.9,0,No error,500,1550,1547.6867,0.726092915,14.5218583,0.933044752,18.66089503,1.304996294,26.09992589,0.944633236,18.89266473,-4.071423996,-35.40041094,0.527242037,0.054484074,13.8100415,0.119221746,0.998890275,0
AL810962,D12,SIPP21e,OTESTv0_1,IIIV_LMZC_IIIV130_JT100,MZMCTE_LULAB_450_500,20191116_053450,magdzi83,THOR,ICT0112383,ICT0121063,kim96,gh/349_SIPP21e_v0,0,0,(0|0),-0.4,-12.935,-6.91,14.66500341,process MZMScript version 2.9 - VpiL-analysis with small signal (SS)  Large signal (LS) with error flag,2.9,0,No error,500,1550,1542.6333,0.735686904,14.71373807,0.968570725,19.37141449,1.417184623,28.34369246,0.982350139,19.64700279,-4.587798272,-35.95594246,0.527150787,0.054301574,13.74312595,0.162345312,0.998561896,0
AL810962,D12,SIPP21e,OTESTv0_1,IIIV_LMZC_IIIV130_JT100,MZMCTE_LULAB_450_500,20191116_053450,magdzi83,THOR,ICT0112383,ICT0121063,kim96,gh/349_SIPP21e_v0,0,3,(0|3),-0.4,64.675,-6.91,65.04309129,process MZMScript version 2.9 - VpiL-analysis with small signal (SS)  Large signal (LS) with error flag,2.9,0,No error,500,1550,1540.139,0.740112566,14.80225133,0.960625425,19.2125085,1.368305135,27.36610271,0.969493105,19.3898621,-3.947494158,-35.19195785,0.527552137,0.055104274,13.73119201,0.170654379,0.998089316,0
AL810962,D12,SIPP21e,OTESTv0_1,DCM_LMZC,MZMCTE_LULAB_450_500,20191116_053450,magdzi83,THOR,ICT0112383,ICT0121063,kim96,gh/349_SIPP21e_v0,6,0,(6|0),-0.4,5.3,73.653,73.84344527,process MZMScript version 2.9 - VpiL-analysis with small signal (SS)  Large signal (LS) with error flag,2.9,0,No error,500,1550,1545.6103,1.114733306,22.29466612,1.313779776,26.27559552,1.599361284,31.98722567,1.318702531,26.37405061,-0.822056691,-33.24758122,0.523939165,0.04787833,13.83868552,0.206139682,0.999536224,0
AL810962,D12,SIPP21e,OTESTv0_1,IIIV_LMZC_IIIV130_JT100,MZMCTE_LULAB_450_500,20191116_053450,magdzi83,THOR,ICT0112383,ICT0121063,kim96,gh/349_SIPP21e_v0,3,0,(3|0),-0.4,-12.935,34.55,36.89196017,process MZMScript version 2.9 - VpiL-analysis with small signal (SS)  Large signal (LS) with error flag,2.9,0,No error,500,1550,1541.0978,0.719478677,14.38957355,0.935562693,18.71125385,1.337156428,26.74312857,0.947269656,18.94539312,-4.164935518,-35.4593365,0.527353692,0.054707383,13.72715237,0.1554029,0.999055036,0
AL810962,D12,SIPP21e,OTESTv0_1,IIIV_LMZC_IIIV180_JT100,MZMCTE_LULAB_450_500,20191116_053450,magdzi83,THOR,ICT0112383,ICT0121063,kim96,gh/349_SIPP21e_v0,3,0,(3|0),-0.4,-12.935,34.97,37.2855887,process MZMScript version 2.9 - VpiL-analysis with small signal (SS)  Large signal (LS) with error flag,2.9,0,No error,500,1550,1540.1206,0.705865575,14.11731149,0.970515022,19.41030043,1.552647559,31.05295117,0.9816338,19.632676,-4.738206413,-35.83755675,0.52805786,0.05611572,13.72036285,0.191786605,0.998757868,0
AL810962,D12,SIPP21e,OTESTv0_1,IIIV_LMZC_IIIV130_JT100,MZMCTE_LULAB_450_500,20191116_053450,magdzi83,THOR,ICT0112383,ICT0121063,kim96,gh/349_SIPP21e_v0,2,2,(2|2),-0.4,38.805,20.73,43.99501023,process MZMScript version 2.9 - VpiL-analysis with small signal (SS)  Large signal (LS) with error flag,2.9,0,No error,500,1550,1541.0095,0.708841962,14.17683925,0.931840835,18.63681669,1.35954982,27.1909964,0.939585567,18.79171135,-4.286265932,-35.90236646,0.526315356,0.052630711,13.70942132,0.170279101,0.999405168,0
AL810962,D12,SIPP21e,OTESTv0_1,IIIV_LMZC_IIIV180_JT100,MZMCTE_LULAB_450_500,20191116_053450,magdzi83,THOR,ICT0112383,ICT0121063,kim96,gh/349_SIPP21e_v0,0,3,(0|3),-0.4,64.675,-6.49,64.99981327,process MZMScript version 2.9 - VpiL-analysis with small signal (SS)  Large signal (LS) with error flag,2.9,0,No error,500,1550,1547.4721,0.686433057,13.72866114,0.92694588,18.5389176,1.426906082,28.53812164,0.937136833,18.74273665,-4.959438302,-37.11015122,0.524718066,0.049436133,13.89297258,0.127484107,0.999239526,0
AL810962,D12,SIPP21e,OTESTv0_1,IIIV_LMZC_IIIV180_JT100,MZMCTE_LULAB_450_500,20191116_053450,magdzi83,THOR,ICT0112383,ICT0121063,kim96,gh/349_SIPP21e_v0,0,0,(0|0),-0.4,-12.935,-6.49,14.47184594,process MZMScript version 2.9 - VpiL-analysis with small signal (SS)  Large signal (LS) with error flag,2.9,0,No error,500,1550,1550.2309,0.703501439,14.07002878,0.95755376,19.15107519,1.498813591,29.97627183,0.966507507,19.33015015,-5.432263655,-37.35042247,0.525445465,0.05089093,13.91441058,0.132405732,0.99929562,0
AL810962,D12,SIPP21e,OTESTv0_1,IIIV_LMZC_IIIV180_JT100,MZMCTE_LULAB_450_500,20191116_053450,magdzi83,THOR,ICT0112383,ICT0121063,kim96,gh/349_SIPP21e_v0,2,2,(2|2),-0.4,38.805,21.15,44.19446261,process MZMScript version 2.9 - VpiL-analysis with small signal (SS)  Large signal (LS) with error flag,2.9,0,No error,500,1550,1549.6758,0.709456003,14.18912006,0.960682242,19.21364484,1.487379993,29.74759986,0.97052776,19.41055521,-5.369243128,-37.4760197,0.524863541,0.049727081,13.89929658,0.118031435,0.99929052,0
AL810962,D12,SIPP21e,OTESTv0_1,IIIV_LMZC_IIIV130_JT100,MZMCTE_LULAB_450_500,20191116_053450,magdzi83,THOR,ICT0112383,ICT0121063,kim96,gh/349_SIPP21e_v0,6,0,(6|0),-0.4,-12.935,76.01,77.10275173,process MZMScript version 2.9 - VpiL-analysis with small signal (SS)  Large signal (LS) with error flag,2.9,0,No error,500,1550,1542.012,0.727317327,14.54634655,0.94655031,18.9310062,1.354976687,27.09953374,0.955574371,19.11148741,-4.159676262,-35.68392679,0.526561136,0.053122272,13.71491947,0.153312074,0.999362693,0
AL810962,D12,SIPP21e,OTESTv0_1,IIIV_LMZC_IIIV130_JT100,MZMCTE_LULAB_450_500,20191116_053450,magdzi83,THOR,ICT0112383,ICT0121063,kim96,gh/349_SIPP21e_v0,4,4,(4|4),-0.4,90.545,48.37,102.6550239,process MZMScript version 2.9 - VpiL-analysis with small signal (SS)  Large signal (LS) with error flag,2.9,0,No error,500,1550,1542.1931,0.709008789,14.18017579,0.924690153,18.49380307,1.328962089,26.57924179,0.935562467,18.71124934,-4.18966257,-35.93347382,0.525881042,0.051762084,13.727097,0.133394847,0.999121942,0
AL810962,D12,SIPP21e,OTESTv0_1,IIIV_LMZC_IIIV130_JT100,MZMCTE_LULAB_450_500,20191116_053450,magdzi83,THOR,ICT0112383,ICT0121063,kim96,gh/349_SIPP21e_v0,4,-4,(4|-4),-0.4,-116.415,48.37,126.0639089,process MZMScript version 2.9 - VpiL-analysis with small signal (SS)  Large signal (LS) with error flag,2.9,0,No error,500,1550,1544.3716,0.702916713,14.05833426,0.9276919,18.553838,1.363801523,27.27603046,0.937445368,18.74890736,-4.078539863,-35.61986022,0.526567501,0.053135001,13.74260229,0.141835076,0.999132961,0
AL810962,D12,SIPP21e,OTESTv0_1,IIIV_LMZC_IIIV180_JT100,MZMCTE_LULAB_450_500,20191116_053450,magdzi83,THOR,ICT0112383,ICT0121063,kim96,gh/349_SIPP21e_v0,0,-5,(0|-5),-0.4,-142.285,-6.49,142.4329362,process MZMScript version 2.9 - VpiL-analysis with small signal (SS)  Large signal (LS) with error flag,2.9,0,No error,500,1550,1539.7032,0.707605033,14.15210067,0.945351565,18.9070313,1.423695693,28.47391387,0.958326743,19.16653486,-4.373143616,-35.6270082,0.527401264,0.054802529,13.70944096,0.157351196,0.999029858,0
AL810962,D13,SIPP21e,OTESTv0_1,IIIV_LMZC_IIIV130_JT100,MZMCTE_LULAB_450_500,20191116_093951,magdzi83,THOR,ICT0112383,ICT0121063,kim96,gh/349_SIPP21e_v0,0,3,(0|3),-0.4,64.675,-6.91,65.04309129,process MZMScript version 2.9 - VpiL-analysis with small signal (SS)  Large signal (LS) with error flag,2.9,0,No error,500,1550,1542.7423,0.608306745,12.1661349,0.788874755,15.77749511,1.121894735,22.4378947,0.797922146,15.95844291,-4.474242271,-35.90601371,0.52686324,0.053726481,13.75106552,0.119197146,0.999015496,0
AL810962,D13,SIPP21e,OTESTv0_1,IIIV_LMZC_IIIV180_JT100,MZMCTE_LULAB_450_500,20191116_093951,magdzi83,THOR,ICT0112383,ICT0121063,kim96,gh/349_SIPP21e_v0,0,3,(0|3),-0.4,64.675,-6.49,64.99981327,process MZMScript version 2.9 - VpiL-analysis with small signal (SS)  Large signal (LS) with error flag,2.9,0,No error,500,1550,1546.6815,0.584577751,11.69155503,0.778427627,15.56855254,1.164625051,23.29250101,0.78960601,15.7921202,-5.20619394,-36.43727024,0.527561435,0.05512287,13.85030824,0.098118783,0.9985928,0
AL810962,D13,SIPP21e,OTESTv0_1,IIIV_LMZC_IIIV180_JT100,MZMCTE_LULAB_450_500,20191116_093951,magdzi83,THOR,ICT0112383,ICT0121063,kim96,gh/349_SIPP21e_v0,0,0,(0|0),-0.4,-12.935,-6.49,14.47184594,process MZMScript version 2.9 - VpiL-analysis with small signal (SS)  Large signal (LS) with error flag,2.9,0,No error,500,1550,1550.0605,0.601347896,12.02695793,0.80564331,16.1128662,1.220170961,24.40341922,0.814812409,16.29624819,-5.935125157,-37.53361552,0.526471695,0.052943389,13.92387725,0.118192278,0.999013163,0
AL810962,D13,SIPP21e,OTESTv0_1,IIIV_LMZC_IIIV180_JT100,MZMCTE_LULAB_450_500,20191116_093951,magdzi83,THOR,ICT0112383,ICT0121063,kim96,gh/349_SIPP21e_v0,0,-5,(0|-5),-0.4,-142.285,-6.49,142.4329362,process MZMScript version 2.9 - VpiL-analysis with small signal (SS)  Large signal (LS) with error flag,2.9,0,No error,500,1550,1541.1955,0.589094345,11.7818869,0.779908135,15.5981627,1.153557376,23.07114751,0.788354187,15.76708373,-4.752420979,-35.80969848,0.528141819,0.056283639,13.73262422,0.132080793,0.998786831,0
AL810962,D13,SIPP21e,OTESTv0_1,IIIV_LMZC_IIIV130_JT100,MZMCTE_LULAB_450_500,20191116_093951,magdzi83,THOR,ICT0112383,ICT0121063,kim96,gh/349_SIPP21e_v0,6,0,(6|0),-0.4,-12.935,76.01,77.10275173,process MZMScript version 2.9 - VpiL-analysis with small signal (SS)  Large signal (LS) with error flag,2.9,0,No error,500,1550,1542.7973,0.630090928,12.60181857,0.798333294,15.96666588,1.089150443,21.78300886,0.806919004,16.13838007,-4.623709738,-35.97131483,0.527143364,0.054286729,13.72812948,0.122256873,0.999197883,0
AL810962,D13,SIPP21e,OTESTv0_1,IIIV_LMZC_IIIV130_JT100,MZMCTE_LULAB_450_500,20191116_093951,magdzi83,THOR,ICT0112383,ICT0121063,kim96,gh/349_SIPP21e_v0,4,4,(4|4),-0.4,90.545,48.37,102.6550239,process MZMScript version 2.9 - VpiL-analysis with small signal (SS)  Large signal (LS) with error flag,2.9,0,No error,500,1550,1541.4987,0.602831022,12.05662044,0.781615711,15.63231423,1.111157347,22.22314694,0.788645488,15.77290976,-4.537819408,-36.15177642,0.526334182,0.052668364,13.70878897,0.123358509,0.998944815,0
AL810962,D13,SIPP21e,OTESTv0_1,IIIV_LMZC_IIIV130_JT100,MZMCTE_LULAB_450_500,20191116_093951,magdzi83,THOR,ICT0112383,ICT0121063,kim96,gh/349_SIPP21e_v0,4,-4,(4|-4),-0.4,-116.415,48.37,126.0639089,process MZMScript version 2.9 - VpiL-analysis with small signal (SS)  Large signal (LS) with error flag,2.9,0,No error,500,1550,1546.9022,0.619929614,12.39859228,0.793181174,15.86362348,1.10082977,22.0165954,0.799894692,15.99789383,-4.662943795,-34.73361867,0.531968944,0.063937887,13.77179061,0.125077122,0.999231194,0
AL810962,D13,SIPP21e,OTESTv0_1,IIIV_LMZC_IIIV130_JT100,MZMCTE_LULAB_450_500,20191116_093951,magdzi83,THOR,ICT0112383,ICT0121063,kim96,gh/349_SIPP21e_v0,3,0,(3|0),-0.4,-12.935,34.55,36.89196017,process MZMScript version 2.9 - VpiL-analysis with small signal (SS)  Large signal (LS) with error flag,2.9,0,No error,500,1550,1539.5451,0.628175325,12.56350649,0.799675798,15.99351597,1.099987448,21.99974897,0.807460408,16.14920816,-4.529721413,-35.64500589,0.527889505,0.05577901,13.69288401,0.174535867,0.998991845,0
AL810962,D13,SIPP21e,OTESTv0_1,IIIV_LMZC_IIIV130_JT100,MZMCTE_LULAB_450_500,20191116_093951,magdzi83,THOR,ICT0112383,ICT0121063,kim96,gh/349_SIPP21e_v0,2,2,(2|2),-0.4,38.805,20.73,43.99501023,process MZMScript version 2.9 - VpiL-analysis with small signal (SS)  Large signal (LS) with error flag,2.9,0,No error,500,1550,1540.2663,0.6193715,12.38743,0.805365849,16.10731697,1.151008197,23.02016394,0.814904645,16.2980929,-4.771754708,-36.0441879,0.527352388,0.054704776,13.70094158,0.152300977,0.999097746,0
AL810962,D13,SIPP21e,OTESTv0_1,IIIV_LMZC_IIIV130_JT100,MZMCTE_LULAB_450_500,20191116_093951,magdzi83,THOR,ICT0112383,ICT0121063,kim96,gh/349_SIPP21e_v0,0,0,(0|0),-0.4,-12.935,-6.91,14.66500341,process MZMScript version 2.9 - VpiL-analysis with small signal (SS)  Large signal (LS) with error flag,2.9,0,No error,500,1550,1543.1719,0.619036324,12.38072648,0.808101496,16.16202992,1.16343661,23.2687322,0.818646722,16.37293445,-5.075164559,-36.62574761,0.526567184,0.053134368,13.75882835,0.156111939,0.998956577,0
AL810962,D13,SIPP21e,OTESTv0_1,IIIV_LMZC_IIIV180_JT100,MZMCTE_LULAB_450_500,20191116_093951,magdzi83,THOR,ICT0112383,ICT0121063,kim96,gh/349_SIPP21e_v0,4,-4,(4|-4),-0.4,-116.415,48.79,126.2256564,process MZMScript version 2.9 - VpiL-analysis with small signal (SS)  Large signal (LS) with error flag,2.9,0,No error,500,1550,1537.783,0.571840692,11.43681384,0.764186873,15.28373746,1.151513757,23.03027513,0.773060267,15.46120534,-4.653826526,-35.4957376,0.528852229,0.057704458,13.65009006,0.157482754,0.999005764,0
AL810962,D13,SIPP21e,OTESTv0_1,DCM_LMZC,MZMCTE_LULAB_450_500,20191116_093951,magdzi83,THOR,ICT0112383,ICT0121063,kim96,gh/349_SIPP21e_v0,6,0,(6|0),-0.4,5.3,73.653,73.84344527,process MZMScript version 2.9 - VpiL-analysis with small signal (SS)  Large signal (LS) with error flag,2.9,0,No error,500,1550,1548.6247,0.91465729,18.29314581,1.111425896,22.22851793,1.416060486,28.32120971,1.11762061,22.35241219,-1.114912328,-33.04622623,0.525348121,0.050696243,13.88307157,0.204284509,0.999743326,0
AL810962,D13,SIPP21e,OTESTv0_1,DCM_LMZC,MZMCTE_LULAB_450_500,20191116_093951,magdzi83,THOR,ICT0112383,ICT0121063,kim96,gh/349_SIPP21e_v0,4,4,(4|4),-0.4,108.78,46.013,118.1113228,process MZMScript version 2.9 - VpiL-analysis with small signal (SS)  Large signal (LS) with error flag,2.9,0,No error,500,1550,1541.2577,0.938810972,18.77621943,1.123692467,22.47384934,1.399248669,27.98497339,1.136161546,22.72323092,-1.338427799,-33.56591291,0.524458534,0.048917069,13.70004295,0.222339572,0.99918029,0
AL810962,D13,SIPP21e,OTESTv0_1,DCM_LMZC,MZMCTE_LULAB_450_500,20191116_093951,magdzi83,THOR,ICT0112383,ICT0121063,kim96,gh/349_SIPP21e_v0,4,-4,(4|-4),-0.4,-98.18,46.013,108.4274346,process MZMScript version 2.9 - VpiL-analysis with small signal (SS)  Large signal (LS) with error flag,2.9,0,No error,500,1550,1548.519,0.887954847,17.75909695,1.109405037,22.18810074,1.478011548,29.56023095,1.1173236,22.346472,-1.42931172,-33.70103055,0.524376484,0.048752969,13.86755318,0.272165012,0.999388061,0
AL810962,D13,SIPP21e,OTESTv0_1,DCM_LMZC,MZMCTE_LULAB_450_500,20191116_093951,magdzi83,THOR,ICT0112383,ICT0121063,kim96,gh/349_SIPP21e_v0,3,0,(3|0),-0.4,5.3,32.193,32.62635819,process MZMScript version 2.9 - VpiL-analysis with small signal (SS)  Large signal (LS) with error flag,2.9,0,No error,500,1550,1549.7142,0.922497789,18.44995578,1.123619238,22.47238476,1.436886969,28.73773938,1.132084612,22.64169224,-1.129731684,-32.96952008,0.525728769,0.051457538,13.91026005,0.238075712,0.999823921,0
AL810962,D13,SIPP21e,OTESTv0_1,DCM_LMZC,MZMCTE_LULAB_450_500,20191116_093951,magdzi83,THOR,ICT0112383,ICT0121063,kim96,gh/349_SIPP21e_v0,2,2,(2|2),-0.4,57.04,18.373,59.92602714,process MZMScript version 2.9 - VpiL-analysis with small signal (SS)  Large signal (LS) with error flag,2.9,0,No error,500,1550,1537.5216,0.947314017,18.94628034,1.135471731,22.70943462,1.416899632,28.33799264,1.147550433,22.95100866,-1.133943777,-32.56803442,0.526855405,0.05371081,13.70519338,0.210399953,0.999535508,0
AL810962,D13,SIPP21e,OTESTv0_1,DCM_LMZC,MZMCTE_LULAB_450_500,20191116_093951,magdzi83,THOR,ICT0112383,ICT0121063,kim96,gh/349_SIPP21e_v0,0,3,(0|3),-0.4,82.91,-9.267,83.42628716,process MZMScript version 2.9 - VpiL-analysis with small signal (SS)  Large signal (LS) with error flag,2.9,0,No error,500,1550,1549.7429,0.935917125,18.71834251,1.130348848,22.60697696,1.42674804,28.5349608,1.140873648,22.81747296,-1.626456059,-32.8507439,0.527519371,0.055038743,13.90741519,0.236130873,0.999308035,0
AL810962,D13,SIPP21e,OTESTv0_1,DCM_LMZC,MZMCTE_LULAB_450_500,20191116_093951,magdzi83,THOR,ICT0112383,ICT0121063,kim96,gh/349_SIPP21e_v0,0,0,(0|0),-0.4,5.3,-9.267,10.67554631,process MZMScript version 2.9 - VpiL-analysis with small signal (SS)  Large signal (LS) with error flag,2.9,0,No error,500,1550,1537.2937,0.947931562,18.95863124,1.164702737,23.29405475,1.510008618,30.20017237,1.174324329,23.48648658,-1.289830041,-32.96067234,0.526101606,0.052203211,13.71484861,0.239229662,0.999674628,0
AL810962,D13,SIPP21e,OTESTv0_1,DCM_LMZC,MZMCTE_LULAB_450_500,20191116_093951,magdzi83,THOR,ICT0112383,ICT0121063,kim96,gh/349_SIPP21e_v0,0,-5,(0|-5),-0.4,-124.05,-9.267,124.3956582,process MZMScript version 2.9 - VpiL-analysis with small signal (SS)  Large signal (LS) with error flag,2.9,0,No error,500,1550,1550.2449,0.943177915,18.8635583,1.116414542,22.32829083,1.367607577,27.35215154,1.123591706,22.47183412,-1.27589655,-33.52720577,0.524389904,0.048779807,13.93027066,0.232853337,0.999157574,0
AL810962,D13,SIPP21e,OTESTv0_1,IIIV_LMZC_IIIV180_JT100,MZMCTE_LULAB_450_500,20191116_093951,magdzi83,THOR,ICT0112383,ICT0121063,kim96,gh/349_SIPP21e_v0,2,2,(2|2),-0.4,38.805,21.15,44.19446261,process MZMScript version 2.9 - VpiL-analysis with small signal (SS)  Large signal (LS) with error flag,2.9,0,No error,500,1550,1547.0817,0.588669171,11.77338342,0.784684323,15.69368646,1.176403265,23.52806531,0.792027275,15.8405455,-5.610115282,-37.10132564,0.526735485,0.05347097,13.88736846,0.091485735,0.999094498,0
AL810962,D13,SIPP21e,OTESTv0_1,IIIV_LMZC_IIIV130_JT100,MZMCTE_LULAB_450_500,20191116_093951,magdzi83,THOR,ICT0112383,ICT0121063,kim96,gh/349_SIPP21e_v0,0,-5,(0|-5),-0.4,-142.285,-6.91,142.4526915,process MZMScript version 2.9 - VpiL-analysis with small signal (SS)  Large signal (LS) with error flag,2.9,0,No error,500,1550,1539.4897,0.595207007,11.90414014,0.771446803,15.42893607,1.095958183,21.91916367,0.779323927,15.58647855,-4.25295028,-34.3436611,0.531555017,0.063110035,13.6627215,0.133456643,0.999493399,0
AL810962,D13,SIPP21e,OTESTv0_1,IIIV_LMZC_IIIV180_JT100,MZMCTE_LULAB_450_500,20191116_093951,magdzi83,THOR,ICT0112383,ICT0121063,kim96,gh/349_SIPP21e_v0,3,0,(3|0),-0.4,-12.935,34.97,37.2855887,process MZMScript version 2.9 - VpiL-analysis with small signal (SS)  Large signal (LS) with error flag,2.9,0,No error,500,1550,1550.8108,0.58966032,11.7932064,0.791218361,15.82436722,1.20213175,24.042635,0.801721243,16.03442486,-5.620004147,-36.78035331,0.527898676,0.055797352,13.91816408,0.110179504,0.999108045,0
AL810962,D13,SIPP21e,OTESTv0_1,IIIV_LMZC_IIIV280_JT100,MZMCTE_LULAB_450_500,20191116_093951,magdzi83,THOR,ICT0112383,ICT0121063,kim96,gh/349_SIPP21e_v0,0,0,(0|0),-0.4,-12.935,-4.39,13.6596605,process MZMScript version 2.9 - VpiL-analysis with small signal (SS)  Large signal (LS) with error flag,2.9,0,No error,500,1550,1543.2853,0.885777957,17.71555915,1.192466029,23.84932058,1.824000297,36.48000595,1.213944214,24.27888429,-5.399640937,-37.32985954,0.525375503,0.050751005,13.79357248,0.151253817,0.997758598,0
AL810962,D13,SIPP21e,OTESTv0_1,IIIV_LMZO_IIIV230_JT100,MZMOTE_LULAB_380_500,20191116_093951,magdzi83,THOR,ICT0112383,ICT0121063,kim96,gh/349_SIPP21e_v0,4,4,(4|4),-7.4,90.641,51.86,104.4282073,process MZMScript version 2.9 - VpiL-analysis with small signal (SS)  Large signal (LS) with error flag,2.9,1, Higher uncertainty SS VpiL: left/right peak diff between 20% & 40%    ,500,1310,1308.8429,0.581436576,11.62873151,0.7775679,15.551358,1.173372061,23.46744122,0.786671336,15.73342671,-4.945482813,-11.34491094,0.889418509,0.778837019,9.357284187,0.482935006,0.999714881,0
AL810962,D13,SIPP21e,OTESTv0_1,IIIV_LMZO_IIIV230_JT100,MZMOTE_LULAB_380_500,20191116_093951,magdzi83,THOR,ICT0112383,ICT0121063,kim96,gh/349_SIPP21e_v0,6,0,(6|0),-7.4,-12.839,79.5,80.53005601,process MZMScript version 2.9 - VpiL-analysis with small signal (SS)  Large signal (LS) with error flag,2.9,0,No error,500,1310,1310.471,0.588763392,11.77526783,0.786183858,15.72367716,1.182789428,23.65578856,0.795778702,15.91557404,-5.437180457,-12.0511884,0.883361018,0.766722036,9.422733393,0.404904777,0.999304636,0
AL810962,D13,SIPP21e,OTESTv0_1,IIIV_LMZO_IIIV230_JT100,MZMOTE_LULAB_380_500,20191116_093951,magdzi83,THOR,ICT0112383,ICT0121063,kim96,gh/349_SIPP21e_v0,4,-4,(4|-4),-7.4,-116.319,51.86,127.3560731,process MZMScript version 2.9 - VpiL-analysis with small signal (SS)  Large signal (LS) with error flag,2.9,0,No error,500,1310,1302.8233,0.559508721,11.19017442,0.755038014,15.10076028,1.160643491,23.21286981,0.765341992,15.30683985,-5.125818794,-12.61832713,0.858241064,0.716482127,9.239851811,0.465655093,0.998840233,0
AL810962,D13,SIPP21e,OTESTv0_1,IIIV_LMZO_IIIV230_JT100,MZMOTE_LULAB_380_500,20191116_093951,magdzi83,THOR,ICT0112383,ICT0121063,kim96,gh/349_SIPP21e_v0,3,0,(3|0),-7.4,-12.839,38.04,40.14824431,process MZMScript version 2.9 - VpiL-analysis with small signal (SS)  Large signal (LS) with error flag,2.9,0,No error,500,1310,1302.892,0.604215824,12.08431648,0.810992642,16.21985283,1.232930284,24.65860568,0.819980316,16.39960633,-5.409240668,-13.53204701,0.840127667,0.680255334,9.297477548,0.598041716,0.99958054,0
AL810962,D13,SIPP21e,OTESTv0_1,IIIV_LMZO_IIIV230_JT100,MZMOTE_LULAB_380_500,20191116_093951,magdzi83,THOR,ICT0112383,ICT0121063,kim96,gh/349_SIPP21e_v0,2,2,(2|2),-7.4,38.901,24.22,45.8246244,process MZMScript version 2.9 - VpiL-analysis with small signal (SS)  Large signal (LS) with error flag,2.9,0,No error,500,1310,1310.1589,0.58717222,11.74344441,0.79682832,15.9365664,1.239352251,24.78704502,0.804548261,16.09096521,-5.956269112,-12.5861713,0.88291152,0.765823041,9.521920701,0.41627399,0.998051171,0
AL810962,D13,SIPP21e,OTESTv0_1,IIIV_LMZO_IIIV230_JT100,MZMOTE_LULAB_380_500,20191116_093951,magdzi83,THOR,ICT0112383,ICT0121063,kim96,gh/349_SIPP21e_v0,0,3,(0|3),-7.4,64.771,-3.42,64.86122756,process MZMScript version 2.9 - VpiL-analysis with small signal (SS)  Large signal (LS) with error flag,2.9,0,No error,500,1310,1303.4379,0.576287879,11.52575758,0.768069669,15.36139338,1.151163149,23.02326299,0.775988472,15.51976945,-5.073977887,-13.28706805,0.837540354,0.675080708,9.332472543,0.599737081,0.998132814,0
AL810962,D13,SIPP21e,OTESTv0_1,IIIV_LMZO_IIIV230_JT100,MZMOTE_LULAB_380_500,20191116_093951,magdzi83,THOR,ICT0112383,ICT0121063,kim96,gh/349_SIPP21e_v0,0,0,(0|0),-7.4,-12.839,-3.42,13.28669714,process MZMScript version 2.9 - VpiL-analysis with small signal (SS)  Large signal (LS) with error flag,2.9,0,No error,500,1310,1301.7167,0.612628678,12.25257356,0.82748976,16.54979521,1.274472741,25.48945482,0.836726389,16.73452778,-5.529855489,-14.43443012,0.817858934,0.635717868,9.302427386,0.580697945,0.999251564,0
AL810962,D13,SIPP21e,OTESTv0_1,IIIV_LMZC_IIIV180_JT100,MZMCTE_LULAB_450_500,20191116_093951,magdzi83,THOR,ICT0112383,ICT0121063,kim96,gh/349_SIPP21e_v0,4,4,(4|4),-0.4,90.545,48.79,102.8535907,process MZMScript version 2.9 - VpiL-analysis with small signal (SS)  Large signal (LS) with error flag,2.9,0,No error,500,1550,1539.3059,0.58189467,11.63789341,0.77593144,15.51862881,1.16411286,23.28225721,0.783776758,15.67553515,-4.945651575,-36.06736891,0.52787403,0.05574806,13.66379043,0.130830765,0.998855373,0
AL810962,D13,SIPP21e,OTESTv0_1,IIIV_LMZC_IIIV280_JT100,MZMCTE_LULAB_450_500,20191116_093951,magdzi83,THOR,ICT0112383,ICT0121063,kim96,gh/349_SIPP21e_v0,6,0,(6|0),-0.4,-12.935,78.53,79.58815945,process MZMScript version 2.9 - VpiL-analysis with small signal (SS)  Large signal (LS) with error flag,2.9,0,No error,500,1550,1549.5813,0.796402251,15.92804501,1.116017857,22.32035714,1.864144357,37.28288714,1.134676834,22.69353668,-5.682676124,-36.92591266,0.527642424,0.055284847,13.80724217,0.114703257,0.998622303,0
AL810962,D13,SIPP21e,OTESTv0_1,IIIV_LMZC_IIIV280_JT100,MZMCTE_LULAB_450_500,20191116_093951,magdzi83,THOR,ICT0112383,ICT0121063,kim96,gh/349_SIPP21e_v0,4,4,(4|4),-0.4,90.545,50.89,103.8662078,process MZMScript version 2.9 - VpiL-analysis with small signal (SS)  Large signal (LS) with error flag,2.9,0,No error,500,1550,1548.3761,0.74337629,14.86752581,1.09055966,21.8111932,2.046215748,40.92431497,1.119025718,22.38051436,-5.137475609,-36.64056645,0.526634778,0.053269555,13.83051903,0.156696879,0.997680566,0
AL810962,D13,SIPP21e,OTESTv0_1,IIIV_LMZC_IIIV280_JT100,MZMCTE_LULAB_450_500,20191116_093951,magdzi83,THOR,ICT0112383,ICT0121063,kim96,gh/349_SIPP21e_v0,4,-4,(4|-4),-0.4,-116.415,50.89,127.0521323,process MZMScript version 2.9 - VpiL-analysis with small signal (SS)  Large signal (LS) with error flag,2.9,0,No error,500,1550,1543.1614,0.748167551,14.96335103,1.051628426,21.03256852,1.769243201,35.38486402,1.067350741,21.34701482,-4.816733302,-35.05877816,0.531066458,0.062132916,13.66903708,0.119004198,0.998111987,0
AL810962,D13,SIPP21e,OTESTv0_1,IIIV_LMZC_IIIV280_JT100,MZMCTE_LULAB_450_500,20191116_093951,magdzi83,THOR,ICT0112383,ICT0121063,kim96,gh/349_SIPP21e_v0,3,0,(3|0),-0.4,-12.935,37.07,39.26192972,process MZMScript version 2.9 - VpiL-analysis with small signal (SS)  Large signal (LS) with error flag,2.9,0,No error,500,1550,1530.2631,0.871576105,17.4315221,1.194807694,23.89615388,1.899108691,37.98217383,1.207682262,24.15364525,-5.25198184,-36.62307134,0.527122539,0.054245079,13.79061966,0.125398384,0.998120193,0
AL810962,D13,SIPP21e,OTESTv0_1,IIIV_LMZO_IIIV230_JT100,MZMOTE_LULAB_380_500,20191116_093951,magdzi83,THOR,ICT0112383,ICT0121063,kim96,gh/349_SIPP21e_v0,0,-5,(0|-5),-7.4,-142.189,-3.42,142.2301238,process MZMScript version 2.9 - VpiL-analysis with small signal (SS)  Large signal (LS) with error flag,2.9,0,No error,500,1310,1306.5331,0.561523915,11.2304783,0.761546712,15.23093423,1.182919414,23.65838829,0.771817532,15.43635064,-4.475012306,-10.6017269,0.897041803,0.794083606,9.271686786,0.564293503,0.999221085,0
AL810962,D13,SIPP21e,OTESTv0_1,IIIV_LMZC_IIIV280_JT100,MZMCTE_LULAB_450_500,20191116_093951,magdzi83,THOR,ICT0112383,ICT0121063,kim96,gh/349_SIPP21e_v0,0,3,(0|3),-0.4,64.675,-4.39,64.82382066,process MZMScript version 2.9 - VpiL-analysis with small signal (SS)  Large signal (LS) with error flag,2.9,0,No error,500,1550,1542.1177,0.813682785,16.27365571,1.128780389,22.57560778,1.842150961,36.84301921,1.146130392,22.92260783,-4.990288756,-36.54902087,0.526439006,0.052878012,13.76378409,0.151636027,0.998405767,0
AL810962,D13,SIPP21e,OTESTv0_1,IIIV_LMZC_IIIV280_JT100,MZMCTE_LULAB_450_500,20191116_093951,magdzi83,THOR,ICT0112383,ICT0121063,kim96,gh/349_SIPP21e_v0,0,-5,(0|-5),-0.4,-142.285,-4.39,142.3527075,process MZMScript version 2.9 - VpiL-analysis with small signal (SS)  Large signal (LS) with error flag,2.9,0,No error,500,1550,1545.7532,0.679895696,13.59791392,0.989859835,19.79719671,1.819259347,36.38518693,1.017373778,20.34747556,-4.663221933,-36.4523178,0.525774533,0.051549065,13.68857041,0.162188383,0.99669481,0
AL810962,D13,SIPP21e,OTESTv0_1,IIIV_LMZC_IIIV230_JT100,MZMCTE_LULAB_450_500,20191116_093951,magdzi83,THOR,ICT0112383,ICT0121063,kim96,gh/349_SIPP21e_v0,6,0,(6|0),-0.4,-12.935,76.85,77.93097411,process MZMScript version 2.9 - VpiL-analysis with small signal (SS)  Large signal (LS) with error flag,2.9,0,No error,500,1550,1539.7508,0.600636183,12.01272365,0.835258817,16.70517635,1.370677863,27.41355726,0.846331934,16.92663868,-5.419282799,-35.11647781,0.533180047,0.066360093,13.62809821,0.120563587,0.998714887,0
AL810962,D13,SIPP21e,OTESTv0_1,IIIV_LMZC_IIIV230_JT100,MZMCTE_LULAB_450_500,20191116_093951,magdzi83,THOR,ICT0112383,ICT0121063,kim96,gh/349_SIPP21e_v0,4,4,(4|4),-0.4,90.545,49.21,103.0534867,process MZMScript version 2.9 - VpiL-analysis with small signal (SS)  Large signal (LS) with error flag,2.9,0,No error,500,1550,1549.6957,0.595887242,11.91774484,0.822266703,16.44533406,1.326029554,26.52059108,0.832881453,16.65762906,-5.7631322,-35.94273307,0.531563262,0.063126524,13.82362067,0.106175851,0.998895068,0
AL810962,D13,SIPP21e,OTESTv0_1,IIIV_LMZC_IIIV230_JT100,MZMCTE_LULAB_450_500,20191116_093951,magdzi83,THOR,ICT0112383,ICT0121063,kim96,gh/349_SIPP21e_v0,4,-4,(4|-4),-0.4,-116.415,49.21,126.3885925,process MZMScript version 2.9 - VpiL-analysis with small signal (SS)  Large signal (LS) with error flag,2.9,0,No error,500,1550,1541.8531,0.604417406,12.08834811,0.830920598,16.61841197,1.328933539,26.57867078,0.843077616,16.86155231,-5.219214722,-35.6537797,0.530466831,0.060933663,13.65936815,0.130309528,0.998932717,0
AL810962,D13,SIPP21e,OTESTv0_1,IIIV_LMZC_IIIV230_JT100,MZMCTE_LULAB_450_500,20191116_093951,magdzi83,THOR,ICT0112383,ICT0121063,kim96,gh/349_SIPP21e_v0,3,0,(3|0),-0.4,-12.935,35.39,37.67978669,process MZMScript version 2.9 - VpiL-analysis with small signal (SS)  Large signal (LS) with error flag,2.9,0,No error,500,1550,1547.4111,0.616374147,12.32748294,0.854922209,17.09844418,1.394694461,27.89388923,0.86927412,17.38548241,-5.729753299,-36.69013912,0.528535536,0.057071073,13.8605351,0.160409633,0.998553382,0
