Repository: YKgroup-HYU/wafermap_iiivwfmod

# wafermap_iiivwfmod

This is a repository to plot a wafer map.

Here is the requirement for the code.
- Import csv file in the `data` folder using Pandas
- Filter the table with the conditions below:  
  - Lot: AL810962
  - Wafer: D08
  - TestSite: IIIV_LMZC_IIIV230_JT100
- Plot X: `Row`, Y: `Column`, Z: `VpiL@0V [V.cm]` using [wafer map repo](https://github.com/dougthor42/wafer_map)
- Additional info.
  - die_size_X = 25870 um
  - die_size_Y = 13820 um
  - dia = 300000 um

File: data/Info_LMZ_AL810962.csv (part 10 of 36)
Lot,Wafer,Mask,OTEST,TestSite,Name,Date,Operator,Tester,Measurement PC,Analysis PC,Analysis user,Git Tag/Branch,Row,Column,DieLabel,FiberPower [dBm],Abs position x [mm],Abs position y [mm],Radial position [mm],Script ID,Script Version,ErrorFlag,Error description,Device length [um],Analysis Wavelength [nm],Dip Wavelength [nm],VpiL@0V [V.cm],Vpi@0V [V],VpiL@-2V [V.cm],Vpi@-2V [V],VpiL_v2.7@-2V [V.cm],Vpi_v2.7@-2V [V],VpiL_2.0Vpp [V.cm],Vpi_2.0Vpp [V],mean IL [dB],mean Deep [dB],mean Power ratio (higher part),mean Power imbalance,mean FSR [nm],mean RMSE spectral fit,Ajd. Rsquare PhaseFit,Date Flag
AL810962,D13,SIPP21e,OTESTv0_1,IIIV_LMZC_IIIV230_JT100,MZMCTE_LULAB_450_500,20191116_093951,magdzi83,THOR,ICT0112383,ICT0121063,kim96,gh/349_SIPP21e_v0,2,2,(2|2),-0.4,38.805,21.57,44.3969923,process MZMScript version 2.9 - VpiL-analysis with small signal (SS)  Large signal (LS) with error flag,2.9,0,No error,500,1550,1546.1943,0.61823676,12.36473521,0.852877779,17.05755559,1.374573121,27.49146242,0.864814235,17.2962847,-5.924446703,-37.19135975,0.527477914,0.054955828,13.81793562,0.145177828,0.9984026,0
AL810962,D13,SIPP21e,OTESTv0_1,IIIV_LMZC_IIIV230_JT100,MZMCTE_LULAB_450_500,20191116_093951,magdzi83,THOR,ICT0112383,ICT0121063,kim96,gh/349_SIPP21e_v0,0,3,(0|3),-0.4,64.675,-6.07,64.95922202,process MZMScript version 2.9 - VpiL-analysis with small signal (SS)  Large signal (LS) with error flag,2.9,0,No error,500,1550,1545.3996,0.609612854,12.19225708,0.820726704,16.41453408,1.255525217,25.11050433,0.833837449,16.67674897,-5.568384866,-36.14655208,0.52994199,0.05988398,13.81151877,0.125152253,0.998638603,0
AL810962,D13,SIPP21e,OTESTv0_1,IIIV_LMZC_IIIV230_JT100,MZMCTE_LULAB_450_500,20191116_093951,magdzi83,THOR,ICT0112383,ICT0121063,kim96,gh/349_SIPP21e_v0,0,0,(0|0),-0.4,-12.935,-6.07,14.28842626,process MZMScript version 2.9 - VpiL-analysis with small signal (SS)  Large signal (LS) with error flag,2.9,0,No error,500,1550,1548.2052,0.620905478,12.41810957,0.865251281,17.30502561,1.42670417,28.53408341,0.878042703,17.56085406,-6.220733872,-37.16489136,0.52857247,0.057144939,13.85057102,0.148069687,0.999093693,0
AL810962,D13,SIPP21e,OTESTv0_1,IIIV_LMZC_IIIV230_JT100,MZMCTE_LULAB_450_500,20191116_093951,magdzi83,THOR,ICT0112383,ICT0121063,kim96,gh/349_SIPP21e_v0,0,-5,(0|-5),-0.4,-142.285,-6.07,142.4144168,process MZMScript version 2.9 - VpiL-analysis with small signal (SS)  Large signal (LS) with error flag,2.9,0,No error,500,1550,1537.7087,0.590839062,11.81678124,0.82078054,16.41561081,1.343730816,26.87461633,0.830899767,16.61799533,-5.178035519,-35.48188874,0.530693195,0.06138639,13.64528507,0.13859429,0.998721396,0
AL810962,D13,SIPP21e,OTESTv0_1,IIIV_LMZC_IIIV280_JT100,MZMCTE_LULAB_450_500,20191116_093951,magdzi83,THOR,ICT0112383,ICT0121063,kim96,gh/349_SIPP21e_v0,2,2,(2|2),-0.4,38.805,23.25,45.23704815,process MZMScript version 2.9 - VpiL-analysis with small signal (SS)  Large signal (LS) with error flag,2.9,0,No error,500,1550,1540.6161,0.836073951,16.72147903,1.162335387,23.24670773,1.906187684,38.12375368,1.173551977,23.47103953,-5.379652626,-36.26526575,0.528699302,0.057398603,13.76063183,0.158407857,0.999157724,0
AL810962,D13,SIPP21e,OTESTv0_1,IIIV_LMZC_IIIV180_JT100,MZMCTE_LULAB_450_500,20191116_093951,magdzi83,THOR,ICT0112383,ICT0121063,kim96,gh/349_SIPP21e_v0,6,0,(6|0),-0.4,-12.935,76.43,77.51683124,process MZMScript version 2.9 - VpiL-analysis with small signal (SS)  Large signal (LS) with error flag,2.9,0,No error,500,1550,1541.9486,0.590799447,11.81598894,0.787707972,15.75415944,1.181488093,23.62976186,0.796223706,15.92447411,-5.151212267,-36.58008371,0.526878181,0.053756362,13.71526531,0.11860922,0.999017717,0
AL810962,D14,SIPP21e,OTESTv0_1,IIIV_LMZC_IIIV280_JT100,MZMCTE_LULAB_450_500,20191116_134256,magdzi83,THOR,ICT0112383,ICT0121063,kim96,gh/349_SIPP21e_v0,0,3,(0|3),-0.4,64.675,-4.39,64.82382066,process MZMScript version 2.9 - VpiL-analysis with small signal (SS)  Large signal (LS) with error flag,2.9,0,No error,500,1550,1541.7728,0.485646256,9.712925125,0.688240374,13.76480747,1.180847324,23.61694648,0.69995624,13.9991248,-5.344256573,-34.03803038,0.537855896,0.075711793,13.73567218,0.131694651,0.998162204,0
AL810962,D14,SIPP21e,OTESTv0_1,IIIV_LMZC_IIIV280_JT100,MZMCTE_LULAB_450_500,20191116_134256,magdzi83,THOR,ICT0112383,ICT0121063,kim96,gh/349_SIPP21e_v0,0,0,(0|0),-0.4,-12.935,-4.39,13.6596605,process MZMScript version 2.9 - VpiL-analysis with small signal (SS)  Large signal (LS) with error flag,2.9,0,No error,500,1550,1550.7357,0.449304866,8.98609732,0.683379528,13.66759057,1.426592283,28.53184566,0.705659557,14.11319113,-6.10884588,-36.73683785,0.529739452,0.059478904,13.8508373,0.134093235,0.995229639,0
AL810962,D14,SIPP21e,OTESTv0_1,IIIV_LMZC_IIIV280_JT100,MZMCTE_LULAB_450_500,20191116_134256,magdzi83,THOR,ICT0112383,ICT0121063,kim96,gh/349_SIPP21e_v0,0,-5,(0|-5),-0.4,-142.285,-4.39,142.3527075,process MZMScript version 2.9 - VpiL-analysis with small signal (SS)  Large signal (LS) with error flag,2.9,0,No error,500,1550,1540.9006,0.418904205,8.378084103,0.655584929,13.11169858,1.507090532,30.14181063,0.680252193,13.60504385,-4.821040259,-34.11433013,0.534872237,0.069744474,13.55105607,0.12706054,0.993853662,0
AL810962,D14,SIPP21e,OTESTv0_1,IIIV_LMZC_IIIV230_JT100,MZMCTE_LULAB_450_500,20191116_134256,magdzi83,THOR,ICT0112383,ICT0121063,kim96,gh/349_SIPP21e_v0,6,0,(6|0),-0.4,-12.935,76.85,77.93097411,process MZMScript version 2.9 - VpiL-analysis with small signal (SS)  Large signal (LS) with error flag,2.9,0,No error,500,1550,1539.3513,0.308133171,6.162663428,0.473713693,9.47427386,1.023950819,20.47901638,0.482908192,9.658163845,-5.474374433,-34.27831215,0.536990982,0.073981964,13.62937532,0.156936344,0.998359002,0
AL810962,D14,SIPP21e,OTESTv0_1,IIIV_LMZC_IIIV230_JT100,MZMCTE_LULAB_450_500,20191116_134256,magdzi83,THOR,ICT0112383,ICT0121063,kim96,gh/349_SIPP21e_v0,0,3,(0|3),-0.4,64.675,-6.07,64.95922202,process MZMScript version 2.9 - VpiL-analysis with small signal (SS)  Large signal (LS) with error flag,2.9,0,No error,500,1550,1546.7659,0.302950211,6.059004218,0.465013517,9.300270346,0.999922197,19.99844395,0.473250602,9.465012041,-5.570361266,-34.8172959,0.535339492,0.070678985,13.83563147,0.116452833,0.998096088,0
AL810962,D14,SIPP21e,OTESTv0_1,IIIV_LMZC_IIIV230_JT100,MZMCTE_LULAB_450_500,20191116_134256,magdzi83,THOR,ICT0112383,ICT0121063,kim96,gh/349_SIPP21e_v0,4,-4,(4|-4),-0.4,-116.415,49.21,126.3885925,process MZMScript version 2.9 - VpiL-analysis with small signal (SS)  Large signal (LS) with error flag,2.9,0,No error,500,1550,1540.8782,0.307670611,6.153412223,0.490029844,9.80059689,1.203145192,24.06290384,0.497682284,9.953645674,-5.202718181,-34.43110078,0.535401323,0.070802647,13.57482297,0.136161999,0.998607685,0
AL810962,D14,SIPP21e,OTESTv0_1,IIIV_LMZC_IIIV230_JT100,MZMCTE_LULAB_450_500,20191116_134256,magdzi83,THOR,ICT0112383,ICT0121063,kim96,gh/349_SIPP21e_v0,3,0,(3|0),-0.4,-12.935,35.39,37.67978669,process MZMScript version 2.9 - VpiL-analysis with small signal (SS)  Large signal (LS) with error flag,2.9,0,No error,500,1550,1549.9573,0.308803979,6.17607957,0.488717002,9.774340033,1.170894839,23.41789679,0.497301133,9.946022656,-6.127641616,-35.53604538,0.535128059,0.070256118,13.87325327,0.139721212,0.99856642,0
AL810962,D14,SIPP21e,OTESTv0_1,IIIV_LMZC_IIIV230_JT100,MZMCTE_LULAB_450_500,20191116_134256,magdzi83,THOR,ICT0112383,ICT0121063,kim96,gh/349_SIPP21e_v0,2,2,(2|2),-0.4,38.805,21.57,44.3969923,process MZMScript version 2.9 - VpiL-analysis with small signal (SS)  Large signal (LS) with error flag,2.9,0,No error,500,1550,1550.2857,0.303534915,6.070698298,0.481526491,9.630529827,1.164220296,23.28440591,0.490931303,9.818626066,-6.022774933,-35.68943955,0.533601319,0.067202638,13.88545831,0.154475678,0.997721585,0
AL810962,D14,SIPP21e,OTESTv0_1,IIIV_LMZC_IIIV230_JT100,MZMCTE_LULAB_450_500,20191116_134256,magdzi83,THOR,ICT0112383,ICT0121063,kim96,gh/349_SIPP21e_v0,4,4,(4|4),-0.4,90.545,49.21,103.0534867,process MZMScript version 2.9 - VpiL-analysis with small signal (SS)  Large signal (LS) with error flag,2.9,0,No error,500,1550,1551.1238,0.307343344,6.146866887,0.482502265,9.6500453,1.121870911,22.43741822,0.493330287,9.866605738,-5.906253266,-35.2397028,0.534912416,0.069824832,13.85573171,0.138518722,0.997787364,0
AL810962,D14,SIPP21e,OTESTv0_1,IIIV_LMZC_IIIV280_JT100,MZMCTE_LULAB_450_500,20191116_134256,magdzi83,THOR,ICT0112383,ICT0121063,kim96,gh/349_SIPP21e_v0,2,2,(2|2),-0.4,38.805,23.25,45.23704815,process MZMScript version 2.9 - VpiL-analysis with small signal (SS)  Large signal (LS) with error flag,2.9,0,No error,500,1550,1540.822,0.516476955,10.3295391,0.708358474,14.16716949,1.127097881,22.54195762,0.718349017,14.36698033,-5.695938046,-35.91325988,0.531208312,0.062416624,13.7381578,0.136719158,0.998478546,0
AL810962,D14,SIPP21e,OTESTv0_1,IIIV_LMZO_IIIV230_JT100,MZMOTE_LULAB_380_500,20191116_134256,magdzi83,THOR,ICT0112383,ICT0121063,kim96,gh/349_SIPP21e_v0,6,0,(6|0),-7.4,-12.839,79.5,80.53005601,process MZMScript version 2.9 - VpiL-analysis with small signal (SS)  Large signal (LS) with error flag,2.9,0,No error,500,1310,1310.5917,0.289887648,5.797752963,0.439731938,8.794638769,0.91023851,18.20477021,0.448036718,8.960734351,-5.336239495,-11.87573844,0.885427244,0.770854487,9.404192146,0.384628207,0.998462321,0
AL810962,D14,SIPP21e,OTESTv0_1,IIIV_LMZC_IIIV280_JT100,MZMCTE_LULAB_450_500,20191116_134256,magdzi83,THOR,ICT0112383,ICT0121063,kim96,gh/349_SIPP21e_v0,4,-4,(4|-4),-0.4,-116.415,50.89,127.0521323,process MZMScript version 2.9 - VpiL-analysis with small signal (SS)  Large signal (LS) with error flag,2.9,0,No error,500,1550,1542.5242,0.437819093,8.756381855,0.663409269,13.26818537,1.36858468,27.3716936,0.682858104,13.65716209,-5.249606934,-35.38344932,0.531513841,0.063027682,13.61117143,0.130598756,0.995829578,0
AL810962,D14,SIPP21e,OTESTv0_1,IIIV_LMZC_IIIV280_JT100,MZMCTE_LULAB_450_500,20191116_134256,magdzi83,THOR,ICT0112383,ICT0121063,kim96,gh/349_SIPP21e_v0,4,4,(4|4),-0.4,90.545,50.89,103.8662078,process MZMScript version 2.9 - VpiL-analysis with small signal (SS)  Large signal (LS) with error flag,2.9,0,No error,500,1550,1546.2344,0.41465423,8.293084598,0.656447002,13.12894004,1.574662909,31.49325819,0.682409749,13.64819497,-5.512603905,-35.5452557,0.531994454,0.063988909,13.79471616,0.125713668,0.993153452,0
AL810962,D14,SIPP21e,OTESTv0_1,IIIV_LMZC_IIIV280_JT100,MZMCTE_LULAB_450_500,20191116_134256,magdzi83,THOR,ICT0112383,ICT0121063,kim96,gh/349_SIPP21e_v0,6,0,(6|0),-0.4,-12.935,78.53,79.58815945,process MZMScript version 2.9 - VpiL-analysis with small signal (SS)  Large signal (LS) with error flag,2.9,0,No error,500,1550,1548.4996,0.401562101,8.031242012,0.652301921,13.04603842,1.736744265,34.7348853,0.679149701,13.58299402,-5.64300952,-34.68815923,0.53633443,0.07266886,13.85044797,0.166603312,0.993528611,0
AL810962,D14,SIPP21e,OTESTv0_1,IIIV_LMZO_IIIV230_JT100,MZMOTE_LULAB_380_500,20191116_134256,magdzi83,THOR,ICT0112383,ICT0121063,kim96,gh/349_SIPP21e_v0,0,-5,(0|-5),-7.4,-142.189,-3.42,142.2301238,process MZMScript version 2.9 - VpiL-analysis with small signal (SS)  Large signal (LS) with error flag,2.9,1, Higher uncertainty SS VpiL: left/right peak diff between 20% & 40%    ,500,1310,1308.4409,0.293142166,5.862843321,0.44414145,8.882828994,0.915955723,18.31911445,0.451807976,9.036159518,-4.981769879,-10.71220861,0.907881955,0.815763909,9.316985404,0.483177354,0.996957133,0
AL810962,D14,SIPP21e,OTESTv0_1,IIIV_LMZO_IIIV230_JT100,MZMOTE_LULAB_380_500,20191116_134256,magdzi83,THOR,ICT0112383,ICT0121063,kim96,gh/349_SIPP21e_v0,0,0,(0|0),-7.4,-12.839,-3.42,13.28669714,process MZMScript version 2.9 - VpiL-analysis with small signal (SS)  Large signal (LS) with error flag,2.9,0,No error,500,1310,1308.236,0.298415899,5.968317981,0.461131924,9.222638484,1.014069459,20.28138918,0.468953177,9.379063536,-5.71323651,-12.90184356,0.866952599,0.733905197,9.426224482,0.500214971,0.998808865,0
AL810962,D14,SIPP21e,OTESTv0_1,IIIV_LMZO_IIIV230_JT100,MZMOTE_LULAB_380_500,20191116_134256,magdzi83,THOR,ICT0112383,ICT0121063,kim96,gh/349_SIPP21e_v0,0,3,(0|3),-7.4,64.771,-3.42,64.86122756,process MZMScript version 2.9 - VpiL-analysis with small signal (SS)  Large signal (LS) with error flag,2.9,0,No error,500,1310,1302.8924,0.284186972,5.683739445,0.416902732,8.33805464,0.782183777,15.64367554,0.423693514,8.473870287,-4.914311659,-13.03652161,0.840186257,0.680372514,9.328057244,0.528737795,0.998736266,0
AL810962,D14,SIPP21e,OTESTv0_1,IIIV_LMZO_IIIV230_JT100,MZMOTE_LULAB_380_500,20191116_134256,magdzi83,THOR,ICT0112383,ICT0121063,kim96,gh/349_SIPP21e_v0,2,2,(2|2),-7.4,38.901,24.22,45.8246244,process MZMScript version 2.9 - VpiL-analysis with small signal (SS)  Large signal (LS) with error flag,2.9,0,No error,500,1310,1310.8261,0.288623202,5.772464045,0.439946469,8.798929388,0.924827523,18.49655046,0.447629324,8.952586489,-4.86869421,-11.3859377,0.886052557,0.772105114,9.424161242,0.558483149,0.999479744,0
AL810962,D14,SIPP21e,OTESTv0_1,IIIV_LMZO_IIIV230_JT100,MZMOTE_LULAB_380_500,20191116_134256,magdzi83,THOR,ICT0112383,ICT0121063,kim96,gh/349_SIPP21e_v0,3,0,(3|0),-7.4,-12.839,38.04,40.14824431,process MZMScript version 2.9 - VpiL-analysis with small signal (SS)  Large signal (LS) with error flag,2.9,0,No error,500,1310,1311.227,0.295712223,5.91424447,0.457224728,9.144494565,1.007505398,20.15010796,0.46519314,9.303862791,-5.51730467,-12.17608108,0.882058954,0.764117909,9.48142099,0.426520429,0.997458439,0
AL810962,D14,SIPP21e,OTESTv0_1,IIIV_LMZO_IIIV230_JT100,MZMOTE_LULAB_380_500,20191116_134256,magdzi83,THOR,ICT0112383,ICT0121063,kim96,gh/349_SIPP21e_v0,4,-4,(4|-4),-7.4,-116.319,51.86,127.3560731,process MZMScript version 2.9 - VpiL-analysis with small signal (SS)  Large signal (LS) with error flag,2.9,0,No error,500,1310,1303.7316,0.288274291,5.765485815,0.43352872,8.670574406,0.873830972,17.47661945,0.4402878,8.805755997,-4.750817516,-11.78371859,0.871400214,0.742800427,9.202340949,0.497413356,0.998546712,0
AL810962,D14,SIPP21e,OTESTv0_1,IIIV_LMZC_IIIV230_JT100,MZMCTE_LULAB_450_500,20191116_134256,magdzi83,THOR,ICT0112383,ICT0121063,kim96,gh/349_SIPP21e_v0,0,0,(0|0),-0.4,-12.935,-6.07,14.28842626,process MZMScript version 2.9 - VpiL-analysis with small signal (SS)  Large signal (LS) with error flag,2.9,0,No error,500,1550,1549.4502,0.31018308,6.203661598,0.50638161,10.1276322,1.378002609,27.56005218,0.515938806,10.31877612,-6.262898766,-36.46252808,0.531556765,0.06311353,13.84924544,0.164317396,0.998219398,0
AL810962,D14,SIPP21e,OTESTv0_1,IIIV_LMZC_IIIV280_JT100,MZMCTE_LULAB_450_500,20191116_134256,magdzi83,THOR,ICT0112383,ICT0121063,kim96,gh/349_SIPP21e_v0,3,0,(3|0),-0.4,-12.935,37.07,39.26192972,process MZMScript version 2.9 - VpiL-analysis with small signal (SS)  Large signal (LS) with error flag,2.9,0,No error,500,1550,1542.7969,0.49183273,9.836654599,0.711474431,14.22948861,1.285591271,25.71182542,0.722371485,14.44742971,-5.540246006,-36.47600014,0.528612903,0.057225806,13.78019415,0.152431019,0.9985867,0
AL810962,D14,SIPP21e,OTESTv0_1,IIIV_LMZC_IIIV230_JT100,MZMCTE_LULAB_450_500,20191116_134256,magdzi83,THOR,ICT0112383,ICT0121063,kim96,gh/349_SIPP21e_v0,0,-5,(0|-5),-0.4,-142.285,-6.07,142.4144168,process MZMScript version 2.9 - VpiL-analysis with small signal (SS)  Large signal (LS) with error flag,2.9,0,No error,500,1550,1539.9797,0.320458996,6.409179923,0.504887321,10.09774642,1.18940591,23.7881182,0.513067775,10.26135551,-5.161604671,-34.48130631,0.534938864,0.069877729,13.63144372,0.157761853,0.99762059,0
AL810962,D14,SIPP21e,OTESTv0_1,IIIV_LMZC_IIIV130_JT100,MZMCTE_LULAB_450_500,20191116_134256,magdzi83,THOR,ICT0112383,ICT0121063,kim96,gh/349_SIPP21e_v0,2,2,(2|2),-0.4,38.805,20.73,43.99501023,process MZMScript version 2.9 - VpiL-analysis with small signal (SS)  Large signal (LS) with error flag,2.9,0,No error,500,1550,1539.9291,0.329813963,6.596279252,0.456100584,9.122011684,0.739106305,14.78212611,0.462004944,9.240098879,-5.168557431,-34.99064311,0.532724645,0.065449289,13.7073083,0.157175123,0.998919604,0
AL810962,D14,SIPP21e,OTESTv0_1,IIIV_LMZC_IIIV180_JT100,MZMCTE_LULAB_450_500,20191116_134256,magdzi83,THOR,ICT0112383,ICT0121063,kim96,gh/349_SIPP21e_v0,4,4,(4|4),-0.4,90.545,48.79,102.8535907,process MZMScript version 2.9 - VpiL-analysis with small signal (SS)  Large signal (LS) with error flag,2.9,0,No error,500,1550,1538.0264,0.291879934,5.837598673,0.431698272,8.633965448,0.82863831,16.57276621,0.438247568,8.764951369,-5.204418637,-34.15250608,0.536517095,0.07303419,13.6355291,0.127762757,0.997852293,0
AL810962,D14,SIPP21e,OTESTv0_1,DCM_LMZC,MZMCTE_LULAB_450_500,20191116_134256,magdzi83,THOR,ICT0112383,ICT0121063,kim96,gh/349_SIPP21e_v0,0,-5,(0|-5),-0.4,-124.05,-9.267,124.3956582,process MZMScript version 2.9 - VpiL-analysis with small signal (SS)  Large signal (LS) with error flag,2.9,0,No error,500,1550,1546.6594,0.716044694,14.32089388,0.877388205,17.5477641,1.132590281,22.65180562,0.881841904,17.63683808,-2.645571179,-34.79780998,0.52467461,0.04934922,13.84100286,0.20960165,0.999562969,0
AL810962,D14,SIPP21e,OTESTv0_1,DCM_LMZC,MZMCTE_LULAB_450_500,20191116_134256,magdzi83,THOR,ICT0112383,ICT0121063,kim96,gh/349_SIPP21e_v0,0,0,(0|0),-0.4,5.3,-9.267,10.67554631,process MZMScript version 2.9 - VpiL-analysis with small signal (SS)  Large signal (LS) with error flag,2.9,0,No error,500,1550,1538.3062,0.738515535,14.77031071,0.898520735,17.97041471,1.14703486,22.94069721,0.901971462,18.03942924,-2.302975302,-34.49388616,0.524559857,0.049119714,13.72202051,0.215784367,0.999490278,0
AL810962,D14,SIPP21e,OTESTv0_1,DCM_LMZC,MZMCTE_LULAB_450_500,20191116_134256,magdzi83,THOR,ICT0112383,ICT0121063,kim96,gh/349_SIPP21e_v0,0,3,(0|3),-0.4,82.91,-9.267,83.42628716,process MZMScript version 2.9 - VpiL-analysis with small signal (SS)  Large signal (LS) with error flag,2.9,0,No error,500,1550,1537.9777,0.759305255,15.18610511,0.899642134,17.99284269,1.103615349,22.07230698,0.90854264,18.17085279,-2.312604293,-33.78693446,0.526736834,0.053473669,13.68205935,0.220836629,0.999279395,0
AL810962,D14,SIPP21e,OTESTv0_1,DCM_LMZC,MZMCTE_LULAB_450_500,20191116_134256,magdzi83,THOR,ICT0112383,ICT0121063,kim96,gh/349_SIPP21e_v0,2,2,(2|2),-0.4,57.04,18.373,59.92602714,process MZMScript version 2.9 - VpiL-analysis with small signal (SS)  Large signal (LS) with error flag,2.9,0,No error,500,1550,1548.0796,0.748375064,14.96750128,0.909476936,18.18953873,1.158966338,23.17932675,0.913958472,18.27916944,-2.319070968,-34.55875345,0.524446457,0.048892914,13.89015199,0.152954475,0.999661673,0
AL810962,D14,SIPP21e,OTESTv0_1,DCM_LMZC,MZMCTE_LULAB_450_500,20191116_134256,magdzi83,THOR,ICT0112383,ICT0121063,kim96,gh/349_SIPP21e_v0,3,0,(3|0),-0.4,5.3,32.193,32.62635819,process MZMScript version 2.9 - VpiL-analysis with small signal (SS)  Large signal (LS) with error flag,2.9,0,No error,500,1550,1548.4321,0.767572625,15.3514525,0.910913395,18.21826789,1.120084115,22.40168231,0.920394259,18.40788517,-2.510494823,-35.14299161,0.523360494,0.046720988,13.91003834,0.200470569,0.999173399,0
AL810962,D14,SIPP21e,OTESTv0_1,DCM_LMZC,MZMCTE_LULAB_450_500,20191116_134256,magdzi83,THOR,ICT0112383,ICT0121063,kim96,gh/349_SIPP21e_v0,4,-4,(4|-4),-0.4,-98.18,46.013,108.4274346,process MZMScript version 2.9 - VpiL-analysis with small signal (SS)  Large signal (LS) with error flag,2.9,0,No error,500,1550,1546.9427,0.725210167,14.50420334,0.882515598,17.65031196,1.126965922,22.53931844,0.885699445,17.71398889,-2.589920904,-34.78710166,0.524561878,0.049123756,13.85387268,0.194793682,0.999682158,0
AL810962,D14,SIPP21e,OTESTv0_1,DCM_LMZC,MZMCTE_LULAB_450_500,20191116_134256,magdzi83,THOR,ICT0112383,ICT0121063,kim96,gh/349_SIPP21e_v0,4,4,(4|4),-0.4,108.78,46.013,118.1113228,process MZMScript version 2.9 - VpiL-analysis with small signal (SS)  Large signal (LS) with error flag,2.9,0,No error,500,1550,1543.0856,0.765492597,15.30985195,0.91175471,18.23509421,1.127110985,22.5422197,0.919456185,18.38912371,-2.525016104,-34.21073886,0.52607178,0.05214356,13.78670671,0.183155848,0.999020509,0
AL810962,D14,SIPP21e,OTESTv0_1,DCM_LMZC,MZMCTE_LULAB_450_500,20191116_134256,magdzi83,THOR,ICT0112383,ICT0121063,kim96,gh/349_SIPP21e_v0,6,0,(6|0),-0.4,5.3,73.653,73.84344527,process MZMScript version 2.9 - VpiL-analysis with small signal (SS)  Large signal (LS) with error flag,2.9,0,No error,500,1550,1545.3247,0.758869093,15.17738187,0.910525076,18.21050151,1.137935473,22.75870945,0.917307766,18.34615532,-2.523514716,-34.73911086,0.524496975,0.04899395,13.84397639,0.203497187,0.999431886,0
AL810962,D14,SIPP21e,OTESTv0_1,IIIV_LMZC_IIIV130_JT100,MZMCTE_LULAB_450_500,20191116_134256,magdzi83,THOR,ICT0112383,ICT0121063,kim96,gh/349_SIPP21e_v0,0,-5,(0|-5),-0.4,-142.285,-6.91,142.4526915,process MZMScript version 2.9 - VpiL-analysis with small signal (SS)  Large signal (LS) with error flag,2.9,0,No error,500,1550,1542.8558,0.344163334,6.883266684,0.472138631,9.442772624,0.751627184,15.03254367,0.47736592,9.547318408,-4.828583487,-33.93019767,0.536093422,0.072186843,13.6702777,0.154232795,0.998995568,0
AL810962,D14,SIPP21e,OTESTv0_1,IIIV_LMZC_IIIV130_JT100,MZMCTE_LULAB_450_500,20191116_134256,magdzi83,THOR,ICT0112383,ICT0121063,kim96,gh/349_SIPP21e_v0,0,0,(0|0),-0.4,-12.935,-6.91,14.66500341,process MZMScript version 2.9 - VpiL-analysis with small signal (SS)  Large signal (LS) with error flag,2.9,0,No error,500,1550,1543.5986,0.340862604,6.817252084,0.47497357,9.499471398,0.783068657,15.66137315,0.482261079,9.645221588,-5.734665032,-35.91693114,0.531347927,0.062695853,13.73880391,0.114069072,0.99814672,0
AL810962,D14,SIPP21e,OTESTv0_1,IIIV_LMZC_IIIV130_JT100,MZMCTE_LULAB_450_500,20191116_134256,magdzi83,THOR,ICT0112383,ICT0121063,kim96,gh/349_SIPP21e_v0,0,3,(0|3),-0.4,64.675,-6.91,65.04309129,process MZMScript version 2.9 - VpiL-analysis with small signal (SS)  Large signal (LS) with error flag,2.9,0,No error,500,1550,1541.2273,0.336976935,6.73953869,0.464584979,9.291699589,0.747744436,14.95488871,0.471428538,9.428570762,-4.839901439,-34.55891225,0.533176489,0.066352978,13.71170825,0.152315817,0.998376466,0
AL810962,D14,SIPP21e,OTESTv0_1,IIIV_LMZC_IIIV130_JT100,MZMCTE_LULAB_450_500,20191116_134256,magdzi83,THOR,ICT0112383,ICT0121063,kim96,gh/349_SIPP21e_v0,3,0,(3|0),-0.4,-12.935,34.55,36.89196017,process MZMScript version 2.9 - VpiL-analysis with small signal (SS)  Large signal (LS) with error flag,2.9,0,No error,500,1550,1542.0793,0.334701853,6.694037056,0.465165335,9.303306698,0.762303865,15.24607731,0.472177873,9.443557466,-5.20289285,-34.39871964,0.535720055,0.071440109,13.71907912,0.13952597,0.998388938,0
AL810962,D14,SIPP21e,OTESTv0_1,IIIV_LMZC_IIIV130_JT100,MZMCTE_LULAB_450_500,20191116_134256,magdzi83,THOR,ICT0112383,ICT0121063,kim96,gh/349_SIPP21e_v0,4,-4,(4|-4),-0.4,-116.415,48.37,126.0639089,process MZMScript version 2.9 - VpiL-analysis with small signal (SS)  Large signal (LS) with error flag,2.9,0,No error,500,1550,1538.4614,0.339605696,6.792113929,0.482011218,9.640224368,0.830089303,16.60178607,0.489170555,9.783411093,-4.660382932,-34.51610271,0.532520631,0.065041262,13.59612414,0.1238583,0.998383428,0
AL810962,D14,SIPP21e,OTESTv0_1,IIIV_LMZC_IIIV130_JT100,MZMCTE_LULAB_450_500,20191116_134256,magdzi83,THOR,ICT0112383,ICT0121063,kim96,gh/349_SIPP21e_v0,4,4,(4|4),-0.4,90.545,48.37,102.6550239,process MZMScript version 2.9 - VpiL-analysis with small signal (SS)  Large signal (LS) with error flag,2.9,0,No error,500,1550,1543.2102,0.333476832,6.669536632,0.461868721,9.237374418,0.751018168,15.02036336,0.469241718,9.384834353,-5.128998482,-34.04391812,0.537032943,0.074065886,13.73096863,0.115953991,0.998514716,0
AL810962,D14,SIPP21e,OTESTv0_1,IIIV_LMZC_IIIV130_JT100,MZMCTE_LULAB_450_500,20191116_134256,magdzi83,THOR,ICT0112383,ICT0121063,kim96,gh/349_SIPP21e_v0,6,0,(6|0),-0.4,-12.935,76.01,77.10275173,process MZMScript version 2.9 - VpiL-analysis with small signal (SS)  Large signal (LS) with error flag,2.9,0,No error,500,1550,1546.2035,0.349483359,6.989667189,0.474541381,9.490827611,0.738973224,14.77946448,0.481131775,9.622635506,-5.240111121,-34.64246121,0.534616017,0.069232034,13.75877068,0.132849374,0.998815373,0
AL810962,D14,SIPP21e,OTESTv0_1,IIIV_LMZC_IIIV180_JT100,MZMCTE_LULAB_450_500,20191116_134256,magdzi83,THOR,ICT0112383,ICT0121063,kim96,gh/349_SIPP21e_v0,0,-5,(0|-5),-0.4,-142.285,-6.49,142.4329362,process MZMScript version 2.9 - VpiL-analysis with small signal (SS)  Large signal (LS) with error flag,2.9,0,No error,500,1550,1541.9797,0.312247444,6.24494887,0.457919963,9.158399257,0.858378525,17.1675705,0.465471582,9.309431642,-5.011029746,-33.38232384,0.539865251,0.079730502,13.70348114,0.130461754,0.998314014,0
AL810962,D14,SIPP21e,OTESTv0_1,IIIV_LMZC_IIIV180_JT100,MZMCTE_LULAB_450_500,20191116_134256,magdzi83,THOR,ICT0112383,ICT0121063,kim96,gh/349_SIPP21e_v0,0,0,(0|0),-0.4,-12.935,-6.49,14.47184594,process MZMScript version 2.9 - VpiL-analysis with small signal (SS)  Large signal (LS) with error flag,2.9,0,No error,500,1550,1551.5537,0.29944118,5.988823608,0.443736403,8.874728063,0.856438378,17.12876757,0.450093867,9.001877336,-6.135570774,-35.85954142,0.533496944,0.066993887,13.91754407,0.165839291,0.998368481,0
AL810962,D14,SIPP21e,OTESTv0_1,IIIV_LMZC_IIIV180_JT100,MZMCTE_LULAB_450_500,20191116_134256,magdzi83,THOR,ICT0112383,ICT0121063,kim96,gh/349_SIPP21e_v0,0,3,(0|3),-0.4,64.675,-6.49,64.99981327,process MZMScript version 2.9 - VpiL-analysis with small signal (SS)  Large signal (LS) with error flag,2.9,0,No error,500,1550,1548.9572,0.295196817,5.903936333,0.434084751,8.681695012,0.819789857,16.39579713,0.439987307,8.799746136,-5.521714944,-35.22047689,0.53372002,0.06744004,13.93165147,0.164140893,0.998736548,0
AL810962,D14,SIPP21e,OTESTv0_1,IIIV_LMZC_IIIV180_JT100,MZMCTE_LULAB_450_500,20191116_134256,magdzi83,THOR,ICT0112383,ICT0121063,kim96,gh/349_SIPP21e_v0,2,2,(2|2),-0.4,38.805,21.15,44.19446261,process MZMScript version 2.9 - VpiL-analysis with small signal (SS)  Large signal (LS) with error flag,2.9,0,No error,500,1550,1549.4051,0.29943315,5.988663005,0.436238162,8.724763249,0.803207667,16.06415333,0.441998138,8.839962764,-6.017142527,-34.93544544,0.537276301,0.074552602,13.90064986,0.110495415,0.998515797,0
AL810962,D14,SIPP21e,OTESTv0_1,IIIV_LMZC_IIIV180_JT100,MZMCTE_LULAB_450_500,20191116_134256,magdzi83,THOR,ICT0112383,ICT0121063,kim96,gh/349_SIPP21e_v0,3,0,(3|0),-0.4,-12.935,34.97,37.2855887,process MZMScript version 2.9 - VpiL-analysis with small signal (SS)  Large signal (LS) with error flag,2.9,0,No error,500,1550,1539.6844,0.29954419,5.990883806,0.434232262,8.68464524,0.789001661,15.78003321,0.441279027,8.825580543,-5.338506214,-34.71394819,0.534697342,0.069394684,13.67722556,0.147809496,0.998362967,0
AL810962,D14,SIPP21e,OTESTv0_1,IIIV_LMZC_IIIV180_JT100,MZMCTE_LULAB_450_500,20191116_134256,magdzi83,THOR,ICT0112383,ICT0121063,kim96,gh/349_SIPP21e_v0,4,-4,(4|-4),-0.4,-116.415,48.79,126.2256564,process MZMScript version 2.9 - VpiL-analysis with small signal (SS)  Large signal (LS) with error flag,2.9,0,No error,500,1550,1539.2661,0.305397527,6.10795055,0.447258565,8.945171295,0.835236586,16.70473172,0.454667084,9.093341682,-4.893604534,-34.49809884,0.533869779,0.067739558,13.66586007,0.113227127,0.998255977,0
AL810962,D14,SIPP21e,OTESTv0_1,IIIV_LMZC_IIIV180_JT100,MZMCTE_LULAB_450_500,20191116_134256,magdzi83,THOR,ICT0112383,ICT0121063,kim96,gh/349_SIPP21e_v0,6,0,(6|0),-0.4,-12.935,76.43,77.51683124,process MZMScript version 2.9 - VpiL-analysis with small signal (SS)  Large signal (LS) with error flag,2.9,0,No error,500,1550,1541.2264,0.303659202,6.07318404,0.441742295,8.834845894,0.810135673,16.20271346,0.449211995,8.984239891,-5.402518194,-34.31685929,0.536650432,0.073300864,13.69168131,0.123831616,0.998103572,0
AL810962,D14,SIPP21e,OTESTv0_1,IIIV_LMZO_IIIV230_JT100,MZMOTE_LULAB_380_500,20191116_134256,magdzi83,THOR,ICT0112383,ICT0121063,kim96,gh/349_SIPP21e_v0,4,4,(4|4),-7.4,90.641,51.86,104.4282073,process MZMScript version 2.9 - VpiL-analysis with small signal (SS)  Large signal (LS) with error flag,2.9,0,No error,500,1310,1306.0099,0.283177938,5.663558763,0.432344206,8.646884116,0.913579693,18.27159385,0.440236759,8.804735179,-4.447783815,-11.29068476,0.876813682,0.753627365,9.23609911,0.668683789,0.998479466,0
AL810962,D15,SIPP21e,OTESTv0_1,IIIV_LMZO_IIIV230_JT100,MZMOTE_LULAB_380_500,20191116_174914,magdzi83,THOR,ICT0112383,ICT0121063,kim96,gh/349_SIPP21e_v0,6,0,(6|0),-7.4,-12.839,79.5,80.53005601,process MZMScript version 2.9 - VpiL-analysis with small signal (SS)  Large signal (LS) with error flag,2.9,0,No error,500,1310,1303.3773,0.288501255,5.770025108,0.438251417,8.76502834,0.911243872,18.22487744,0.444853638,8.897072759,-4.388232209,-12.60302309,0.837534366,0.675068733,9.256032381,0.706249909,0.998286414,0
AL810962,D15,SIPP21e,OTESTv0_1,IIIV_LMZO_IIIV230_JT100,MZMOTE_LULAB_380_500,20191116_174914,magdzi83,THOR,ICT0112383,ICT0121063,kim96,gh/349_SIPP21e_v0,2,2,(2|2),-7.4,38.901,24.22,45.8246244,process MZMScript version 2.9 - VpiL-analysis with small signal (SS)  Large signal (LS) with error flag,2.9,0,No error,500,1310,1304.4541,0.295145297,5.902905935,0.444258819,8.885176387,0.897892954,17.95785908,0.450617639,9.012352776,-5.300660877,-13.24546191,0.845265479,0.690530957,10.37046177,0.604022955,0.998504158,0
AL810962,D15,SIPP21e,OTESTv0_1,IIIV_LMZC_IIIV180_JT100,MZMCTE_LULAB_450_500,20191116_174914,magdzi83,THOR,ICT0112383,ICT0121063,kim96,gh/349_SIPP21e_v0,4,-4,(4|-4),-0.4,-116.415,48.79,126.2256564,process MZMScript version 2.9 - VpiL-analysis with small signal (SS)  Large signal (LS) with error flag,2.9,0,No error,500,1550,1551.236,0.308549999,6.17099998,0.460762819,9.215256381,0.909370172,18.18740345,0.468900969,9.378019386,-5.287441839,-35.25609972,0.53246839,0.064936779,13.90394997,0.161262107,0.998020215,0
AL810962,D15,SIPP21e,OTESTv0_1,IIIV_LMZC_IIIV180_JT100,MZMCTE_LULAB_450_500,20191116_174914,magdzi83,THOR,ICT0112383,ICT0121063,kim96,gh/349_SIPP21e_v0,2,2,(2|2),-0.4,38.805,21.15,44.19446261,process MZMScript version 2.9 - VpiL-analysis with small signal (SS)  Large signal (LS) with error flag,2.9,0,No error,500,1550,1550.351,0.30147265,6.029453007,0.439353333,8.78706667,0.809654754,16.19309507,0.445982781,8.919655628,-5.763839308,-34.83706214,0.536282665,0.07256533,13.89751477,0.110422196,0.998533117,0
AL810962,D15,SIPP21e,OTESTv0_1,IIIV_LMZC_IIIV180_JT100,MZMCTE_LULAB_450_500,20191116_174914,magdzi83,THOR,ICT0112383,ICT0121063,kim96,gh/349_SIPP21e_v0,0,3,(0|3),-0.4,64.675,-6.49,64.99981327,process MZMScript version 2.9 - VpiL-analysis with small signal (SS)  Large signal (LS) with error flag,2.9,0,No error,500,1550,1551.4399,0.298594112,5.971882238,0.435873535,8.717470705,0.806803598,16.13607196,0.443125747,8.862514949,-5.420289343,-33.52419447,0.541731644,0.083463288,13.91760552,0.114726456,0.9980443,0
AL810962,D15,SIPP21e,OTESTv0_1,IIIV_LMZC_IIIV180_JT100,MZMCTE_LULAB_450_500,20191116_174914,magdzi83,THOR,ICT0112383,ICT0121063,kim96,gh/349_SIPP21e_v0,0,0,(0|0),-0.4,-12.935,-6.49,14.47184594,process MZMScript version 2.9 - VpiL-analysis with small signal (SS)  Large signal (LS) with error flag,2.9,0,No error,500,1550,1540.4427,0.306343424,6.126868479,0.450402701,9.00805403,0.850224183,17.00448365,0.45663674,9.132734794,-5.53324632,-34.97165306,0.534358007,0.068716015,13.71172053,0.201594657,0.998465131,0
AL810962,D15,SIPP21e,OTESTv0_1,IIIV_LMZC_IIIV180_JT100,MZMCTE_LULAB_450_500,20191116_174914,magdzi83,THOR,ICT0112383,ICT0121063,kim96,gh/349_SIPP21e_v0,0,-5,(0|-5),-0.4,-142.285,-6.49,142.4329362,process MZMScript version 2.9 - VpiL-analysis with small signal (SS)  Large signal (LS) with error flag,2.9,0,No error,500,1550,1541.301,0.314092111,6.281842217,0.461945593,9.238911865,0.872802355,17.45604711,0.46901309,9.38026181,-5.006086266,-33.90740763,0.536740708,0.073481417,13.74977394,0.117475831,0.997891078,0
AL810962,D15,SIPP21e,OTESTv0_1,IIIV_LMZC_IIIV130_JT100,MZMCTE_LULAB_450_500,20191116_174914,magdzi83,THOR,ICT0112383,ICT0121063,kim96,gh/349_SIPP21e_v0,6,0,(6|0),-0.4,-12.935,76.01,77.10275173,process MZMScript version 2.9 - VpiL-analysis with small signal (SS)  Large signal (LS) with error flag,2.9,0,No error,500,1550,1543.5991,0.345273384,6.905467683,0.47559174,9.511834796,0.763923369,15.27846737,0.481853996,9.637079929,-5.09162946,-34.14299394,0.536391089,0.072782178,13.72995114,0.147550016,0.99876603,0
AL810962,D15,SIPP21e,OTESTv0_1,IIIV_LMZC_IIIV130_JT100,MZMCTE_LULAB_450_500,20191116_174914,magdzi83,THOR,ICT0112383,ICT0121063,kim96,gh/349_SIPP21e_v0,4,4,(4|4),-0.4,90.545,48.37,102.6550239,process MZMScript version 2.9 - VpiL-analysis with small signal (SS)  Large signal (LS) with error flag,2.9,0,No error,500,1550,1540.7561,0.33511952,6.702390406,0.466295079,9.325901582,0.766213337,15.32426673,0.47317532,9.463506409,-4.86113138,-34.25859734,0.534671161,0.069342322,13.69584297,0.174972409,0.998738079,0
AL810962,D15,SIPP21e,OTESTv0_1,IIIV_LMZC_IIIV130_JT100,MZMCTE_LULAB_450_500,20191116_174914,magdzi83,THOR,ICT0112383,ICT0121063,kim96,gh/349_SIPP21e_v0,4,-4,(4|-4),-0.4,-116.415,48.37,126.0639089,process MZMScript version 2.9 - VpiL-analysis with small signal (SS)  Large signal (LS) with error flag,2.9,0,No error,500,1550,1531.3118,0.351121838,7.022436753,0.483239577,9.664791531,0.77476161,15.4952322,0.489681433,9.793628668,-4.835408249,-34.50573236,0.533577726,0.067155453,13.76406381,0.173136195,0.998370298,0
AL810962,D15,SIPP21e,OTESTv0_1,IIIV_LMZC_IIIV130_JT100,MZMCTE_LULAB_450_500,20191116_174914,magdzi83,THOR,ICT0112383,ICT0121063,kim96,gh/349_SIPP21e_v0,3,0,(3|0),-0.4,-12.935,34.55,36.89196017,process MZMScript version 2.9 - VpiL-analysis with small signal (SS)  Large signal (LS) with error flag,2.9,0,No error,500,1550,1541.7608,0.336255501,6.725110028,0.46560488,9.312097597,0.756682307,15.13364613,0.472395458,9.447909153,-4.984280495,-34.82754577,0.532688045,0.06537609,13.73530012,0.155347304,0.998631863,0
AL810962,D15,SIPP21e,OTESTv0_1,IIIV_LMZC_IIIV130_JT100,MZMCTE_LULAB_450_500,20191116_174914,magdzi83,THOR,ICT0112383,ICT0121063,kim96,gh/349_SIPP21e_v0,2,2,(2|2),-0.4,38.805,20.73,43.99501023,process MZMScript version 2.9 - VpiL-analysis with small signal (SS)  Large signal (LS) with error flag,2.9,0,No error,500,1550,1542.4457,0.33601564,6.720312804,0.467254469,9.345089387,0.76671186,15.3342372,0.473028261,9.460565218,-5.343907999,-34.75969058,0.534511246,0.069022492,13.73787009,0.106403649,0.998889094,0
AL810962,D15,SIPP21e,OTESTv0_1,IIIV_LMZC_IIIV130_JT100,MZMCTE_LULAB_450_500,20191116_174914,magdzi83,THOR,ICT0112383,ICT0121063,kim96,gh/349_SIPP21e_v0,0,3,(0|3),-0.4,64.675,-6.91,65.04309129,process MZMScript version 2.9 - VpiL-analysis with small signal (SS)  Large signal (LS) with error flag,2.9,0,No error,500,1550,1541.1878,0.334402343,6.688046862,0.467066743,9.341334851,0.774213369,15.48426739,0.473335341,9.466706824,-4.771312046,-34.76064363,0.532039122,0.064078244,13.71036126,0.14364696,0.998645044,0
AL810962,D15,SIPP21e,OTESTv0_1,IIIV_LMZC_IIIV130_JT100,MZMCTE_LULAB_450_500,20191116_174914,magdzi83,THOR,ICT0112383,ICT0121063,kim96,gh/349_SIPP21e_v0,0,0,(0|0),-0.4,-12.935,-6.91,14.66500341,process MZMScript version 2.9 - VpiL-analysis with small signal (SS)  Large signal (LS) with error flag,2.9,0,No error,500,1550,1542.6067,0.336951447,6.739028947,0.461975095,9.239501892,0.734510417,14.69020833,0.46777609,9.355521791,-5.597582626,-35.42757762,0.532718568,0.065437135,13.7338978,0.174493281,0.999105118,0
AL810962,D15,SIPP21e,OTESTv0_1,IIIV_LMZC_IIIV130_JT100,MZMCTE_LULAB_450_500,20191116_174914,magdzi83,THOR,ICT0112383,ICT0121063,kim96,gh/349_SIPP21e_v0,0,-5,(0|-5),-0.4,-142.285,-6.91,142.4526915,process MZMScript version 2.9 - VpiL-analysis with small signal (SS)  Large signal (LS) with error flag,2.9,0,No error,500,1550,1546.2451,0.352404718,7.048094366,0.483905226,9.678104514,0.771965749,15.43931499,0.491707691,9.834153819,-4.914494143,-34.7714172,0.532625123,0.065250246,13.82364555,0.159337499,0.998567546,0
AL810962,D15,SIPP21e,OTESTv0_1,DCM_LMZC,MZMCTE_LULAB_450_500,20191116_174914,magdzi83,THOR,ICT0112383,ICT0121063,kim96,gh/349_SIPP21e_v0,6,0,(6|0),-0.4,5.3,73.653,73.84344527,process MZMScript version 2.9 - VpiL-analysis with small signal (SS)  Large signal (LS) with error flag,2.9,0,No error,500,1550,1549.6797,0.752829487,15.05658975,0.914482097,18.28964195,1.164539946,23.29079891,0.921279853,18.42559705,-2.498532749,-34.78303609,0.524347672,0.048695343,13.92045414,0.22073126,0.999715131,0
AL810962,D15,SIPP21e,OTESTv0_1,DCM_LMZC,MZMCTE_LULAB_450_500,20191116_174914,magdzi83,THOR,ICT0112383,ICT0121063,kim96,gh/349_SIPP21e_v0,4,4,(4|4),-0.4,108.78,46.013,118.1113228,process MZMScript version 2.9 - VpiL-analysis with small signal (SS)  Large signal (LS) with error flag,2.9,0,No error,500,1550,1544.3286,0.764252705,15.28505409,0.918371882,18.36743763,1.150351788,23.00703575,0.925310385,18.50620769,-2.334998079,-33.37177329,0.528088058,0.056176116,13.82054928,0.198145884,0.999623123,0
AL810962,D15,SIPP21e,OTESTv0_1,DCM_LMZC,MZMCTE_LULAB_450_500,20191116_174914,magdzi83,THOR,ICT0112383,ICT0121063,kim96,gh/349_SIPP21e_v0,4,-4,(4|-4),-0.4,-98.18,46.013,108.4274346,process MZMScript version 2.9 - VpiL-analysis with small signal (SS)  Large signal (LS) with error flag,2.9,0,No error,500,1550,1538.0466,0.763574336,15.27148672,0.91697105,18.339421,1.147494656,22.94989311,0.926219701,18.52439402,-2.385632765,-33.67197165,0.52728666,0.05457332,13.69190727,0.207727997,0.999675097,0
AL810962,D15,SIPP21e,OTESTv0_1,DCM_LMZC,MZMCTE_LULAB_450_500,20191116_174914,magdzi83,THOR,ICT0112383,ICT0121063,kim96,gh/349_SIPP21e_v0,3,0,(3|0),-0.4,5.3,32.193,32.62635819,process MZMScript version 2.9 - VpiL-analysis with small signal (SS)  Large signal (LS) with error flag,2.9,0,No error,500,1550,1549.1715,0.747658036,14.95316073,0.908275145,18.1655029,1.156783418,23.13566836,0.913978248,18.27956495,-2.443861436,-34.98595991,0.523604611,0.047209222,13.92138665,0.180828432,0.999525534,0
AL810962,D15,SIPP21e,OTESTv0_1,DCM_LMZC,MZMCTE_LULAB_450_500,20191116_174914,magdzi83,THOR,ICT0112383,ICT0121063,kim96,gh/349_SIPP21e_v0,2,2,(2|2),-0.4,57.04,18.373,59.92602714,process MZMScript version 2.9 - VpiL-analysis with small signal (SS)  Large signal (LS) with error flag,2.9,0,No error,500,1550,1548.1249,0.749122544,14.98245089,0.908047599,18.16095198,1.15256154,23.0512308,0.913494053,18.26988107,-2.366703507,-34.42734445,0.524983521,0.049967042,13.89731194,0.189142614,0.999329481,0
AL810962,D15,SIPP21e,OTESTv0_1,DCM_LMZC,MZMCTE_LULAB_450_500,20191116_174914,magdzi83,THOR,ICT0112383,ICT0121063,kim96,gh/349_SIPP21e_v0,0,3,(0|3),-0.4,82.91,-9.267,83.42628716,process MZMScript version 2.9 - VpiL-analysis with small signal (SS)  Large signal (LS) with error flag,2.9,0,No error,500,1550,1537.977,0.761985594,15.23971189,0.89573504,17.91470079,1.086434134,21.72868267,0.902754998,18.05509996,-2.460034569,-33.75137335,0.527248106,0.054496211,13.68456712,0.200765142,0.999162187,0
AL810962,D15,SIPP21e,OTESTv0_1,IIIV_LMZC_IIIV180_JT100,MZMCTE_LULAB_450_500,20191116_174914,magdzi83,THOR,ICT0112383,ICT0121063,kim96,gh/349_SIPP21e_v0,4,4,(4|4),-0.4,90.545,48.79,102.8535907,process MZMScript version 2.9 - VpiL-analysis with small signal (SS)  Large signal (LS) with error flag,2.9,0,No error,500,1550,1548.609,0.301967183,6.039343659,0.442564284,8.851285689,0.828157792,16.56315583,0.45091785,9.018357005,-5.436452238,-34.14450441,0.537812329,0.075624657,13.86162684,0.135593464,0.99762951,0
AL810962,D15,SIPP21e,OTESTv0_1,IIIV_LMZC_IIIV180_JT100,MZMCTE_LULAB_450_500,20191116_174914,magdzi83,THOR,ICT0112383,ICT0121063,kim96,gh/349_SIPP21e_v0,6,0,(6|0),-0.4,-12.935,76.43,77.51683124,process MZMScript version 2.9 - VpiL-analysis with small signal (SS)  Large signal (LS) with error flag,2.9,0,No error,500,1550,1540.7636,0.307393683,6.147873664,0.44557676,8.911535193,0.809449738,16.18899476,0.452977338,9.059546751,-5.120973636,-34.07285819,0.536680567,0.073361133,13.68666189,0.137836923,0.997929694,0
AL810962,D15,SIPP21e,OTESTv0_1,IIIV_LMZC_IIIV230_JT100,MZMCTE_LULAB_450_500,20191116_174914,magdzi83,THOR,ICT0112383,ICT0121063,kim96,gh/349_SIPP21e_v0,0,-5,(0|-5),-0.4,-142.285,-6.07,142.4144168,process MZMScript version 2.9 - VpiL-analysis with small signal (SS)  Large signal (LS) with error flag,2.9,0,No error,500,1550,1542.5868,0.327589345,6.551786896,0.508097224,10.16194448,1.131666972,22.63333945,0.518145892,10.36291783,-5.03653416,-34.5865807,0.533869049,0.067738098,13.68344841,0.122651661,0.998103734,0
