Repository: YKgroup-HYU/wafermap_iiivwfmod

# wafermap_iiivwfmod

This is a repository to plot a wafer map.

Here is the requirement for the code.
- Import csv file in the `data` folder using Pandas
- Filter the table with the conditions below:  
  - Lot: AL810962
  - Wafer: D08
  - TestSite: IIIV_LMZC_IIIV230_JT100
- Plot X: `Row`, Y: `Column`, Z: `VpiL@0V [V.cm]` using [wafer map repo](https://github.com/dougthor42/wafer_map)
- Additional info.
  - die_size_X = 25870 um
  - die_size_Y = 13820 um
  - dia = 300000 um

File: data/Info_LMZ_AL810962.csv (part 11 of 36)
Lot,Wafer,Mask,OTEST,TestSite,Name,Date,Operator,Tester,Measurement PC,Analysis PC,Analysis user,Git Tag/Branch,Row,Column,DieLabel,FiberPower [dBm],Abs position x [mm],Abs position y [mm],Radial position [mm],Script ID,Script Version,ErrorFlag,Error description,Device length [um],Analysis Wavelength [nm],Dip Wavelength [nm],VpiL@0V [V.cm],Vpi@0V [V],VpiL@-2V [V.cm],Vpi@-2V [V],VpiL_v2.7@-2V [V.cm],Vpi_v2.7@-2V [V],VpiL_2.0Vpp [V.cm],Vpi_2.0Vpp [V],mean IL [dB],mean Deep [dB],mean Power ratio (higher part),mean Power imbalance,mean FSR [nm],mean RMSE spectral fit,Ajd. Rsquare PhaseFit,Date Flag
AL810962,D15,SIPP21e,OTESTv0_1,IIIV_LMZC_IIIV230_JT100,MZMCTE_LULAB_450_500,20191116_174914,magdzi83,THOR,ICT0112383,ICT0121063,kim96,gh/349_SIPP21e_v0,0,0,(0|0),-0.4,-12.935,-6.07,14.28842626,process MZMScript version 2.9 - VpiL-analysis with small signal (SS)  Large signal (LS) with error flag,2.9,0,No error,500,1550,1550.4693,0.324820456,6.496409111,0.509208967,10.18417933,1.177805301,23.55610601,0.519166072,10.38332143,-6.194987549,-34.82616604,0.538229575,0.076459151,13.90619445,0.12731403,0.998538507,0
AL810962,D15,SIPP21e,OTESTv0_1,IIIV_LMZO_IIIV230_JT100,MZMOTE_LULAB_380_500,20191116_174914,magdzi83,THOR,ICT0112383,ICT0121063,kim96,gh/349_SIPP21e_v0,4,4,(4|4),-7.4,90.641,51.86,104.4282073,process MZMScript version 2.9 - VpiL-analysis with small signal (SS)  Large signal (LS) with error flag,2.9,0,No error,500,1310,1307.765,0.288530755,5.770615106,0.443974454,8.879489085,0.962530002,19.25060004,0.45173617,9.034723405,-4.156335665,-10.82283613,0.881841908,0.763683816,9.34987544,0.646965811,0.996218324,0
AL810962,D15,SIPP21e,OTESTv0_1,IIIV_LMZO_IIIV230_JT100,MZMOTE_LULAB_380_500,20191116_174914,magdzi83,THOR,ICT0112383,ICT0121063,kim96,gh/349_SIPP21e_v0,4,-4,(4|-4),-7.4,-116.319,51.86,127.3560731,process MZMScript version 2.9 - VpiL-analysis with small signal (SS)  Large signal (LS) with error flag,2.9,0,No error,500,1310,1304.9944,0.28963549,5.792709808,0.438420249,8.768404974,0.901536412,18.03072825,0.446069611,8.92139222,-4.52417058,-11.33839017,0.877630192,0.755260384,9.3086629,0.4986613,0.998754624,0
AL810962,D15,SIPP21e,OTESTv0_1,IIIV_LMZO_IIIV230_JT100,MZMOTE_LULAB_380_500,20191116_174914,magdzi83,THOR,ICT0112383,ICT0121063,kim96,gh/349_SIPP21e_v0,3,0,(3|0),-7.4,-12.839,38.04,40.14824431,process MZMScript version 2.9 - VpiL-analysis with small signal (SS)  Large signal (LS) with error flag,2.9,0,No error,500,1310,1307.0644,0.300542367,6.010847343,0.457440513,9.148810252,0.957088652,19.14177304,0.464506385,9.290127697,-6.197747861,-12.1594638,0.901564395,0.803128789,9.796472144,0.3076537,0.999709909,0
AL810962,D15,SIPP21e,OTESTv0_1,IIIV_LMZO_IIIV230_JT100,MZMOTE_LULAB_380_500,20191116_174914,magdzi83,THOR,ICT0112383,ICT0121063,kim96,gh/349_SIPP21e_v0,0,3,(0|3),-7.4,64.771,-3.42,64.86122756,process MZMScript version 2.9 - VpiL-analysis with small signal (SS)  Large signal (LS) with error flag,2.9,0,No error,500,1310,1303.6949,0.290929415,5.818588297,0.430211117,8.604222346,0.825340961,16.50681921,0.437205348,8.744106968,-4.892991448,-12.46941451,0.855831253,0.711662506,9.409388307,0.601623972,0.998489367,0
AL810962,D15,SIPP21e,OTESTv0_1,IIIV_LMZO_IIIV230_JT100,MZMOTE_LULAB_380_500,20191116_174914,magdzi83,THOR,ICT0112383,ICT0121063,kim96,gh/349_SIPP21e_v0,0,0,(0|0),-7.4,-12.839,-3.42,13.28669714,process MZMScript version 2.9 - VpiL-analysis with small signal (SS)  Large signal (LS) with error flag,2.9,0,No error,500,1310,1310.079,0.303590706,6.071814111,0.464967452,9.299349036,0.992587489,19.85174978,0.472498031,9.449960616,-6.282669782,-13.55569306,0.864535039,0.729070078,9.439609397,0.464764558,0.998624118,0
AL810962,D15,SIPP21e,OTESTv0_1,IIIV_LMZO_IIIV230_JT100,MZMOTE_LULAB_380_500,20191116_174914,magdzi83,THOR,ICT0112383,ICT0121063,kim96,gh/349_SIPP21e_v0,0,-5,(0|-5),-7.4,-142.189,-3.42,142.2301238,process MZMScript version 2.9 - VpiL-analysis with small signal (SS)  Large signal (LS) with error flag,2.9,0,No error,500,1310,1300.3476,0.296412904,5.928258074,0.459609191,9.192183811,1.022650912,20.45301825,0.468220832,9.364416633,-4.378853903,-9.832706639,0.915311429,0.830622857,9.402923359,0.517320793,0.998274856,0
AL810962,D15,SIPP21e,OTESTv0_1,IIIV_LMZC_IIIV280_JT100,MZMCTE_LULAB_450_500,20191116_174914,magdzi83,THOR,ICT0112383,ICT0121063,kim96,gh/349_SIPP21e_v0,6,0,(6|0),-0.4,-12.935,78.53,79.58815945,process MZMScript version 2.9 - VpiL-analysis with small signal (SS)  Large signal (LS) with error flag,2.9,0,No error,500,1550,1547.9553,0.454300377,9.086007538,0.680843068,13.61686136,1.358054114,27.16108229,0.697192493,13.94384987,-5.236619848,-35.12352434,0.532637196,0.065274391,13.83621374,0.15032266,0.997013447,0
AL810962,D15,SIPP21e,OTESTv0_1,IIIV_LMZC_IIIV280_JT100,MZMCTE_LULAB_450_500,20191116_174914,magdzi83,THOR,ICT0112383,ICT0121063,kim96,gh/349_SIPP21e_v0,4,4,(4|4),-0.4,90.545,50.89,103.8662078,process MZMScript version 2.9 - VpiL-analysis with small signal (SS)  Large signal (LS) with error flag,2.9,0,No error,500,1550,1540.5416,0.429272842,8.585456842,0.688366874,13.76733748,1.736392471,34.72784942,0.715348272,14.30696543,-4.759527399,-34.44833576,0.533682925,0.06736585,13.74934094,0.140264975,0.993448281,0
AL810962,D15,SIPP21e,OTESTv0_1,IIIV_LMZC_IIIV280_JT100,MZMCTE_LULAB_450_500,20191116_174914,magdzi83,THOR,ICT0112383,ICT0121063,kim96,gh/349_SIPP21e_v0,4,-4,(4|-4),-0.4,-116.415,50.89,127.0521323,process MZMScript version 2.9 - VpiL-analysis with small signal (SS)  Large signal (LS) with error flag,2.9,0,No error,500,1550,1549.1718,0.456532944,9.130658875,0.700534512,14.01069025,1.504799388,30.09598777,0.723083387,14.46166774,-4.751550204,-34.58168975,0.532816377,0.065632754,13.80142186,0.174542567,0.995747268,0
AL810962,D15,SIPP21e,OTESTv0_1,DCM_LMZC,MZMCTE_LULAB_450_500,20191116_174914,magdzi83,THOR,ICT0112383,ICT0121063,kim96,gh/349_SIPP21e_v0,0,0,(0|0),-0.4,5.3,-9.267,10.67554631,process MZMScript version 2.9 - VpiL-analysis with small signal (SS)  Large signal (LS) with error flag,2.9,0,No error,500,1550,1538.7178,0.758368127,15.16736254,0.91084255,18.21685099,1.140057989,22.80115978,0.919700858,18.39401716,-2.182776027,-33.85261196,0.526078253,0.052156506,13.75286324,0.233530167,0.999301441,0
AL810962,D15,SIPP21e,OTESTv0_1,IIIV_LMZC_IIIV280_JT100,MZMCTE_LULAB_450_500,20191116_174914,magdzi83,THOR,ICT0112383,ICT0121063,kim96,gh/349_SIPP21e_v0,3,0,(3|0),-0.4,-12.935,37.07,39.26192972,process MZMScript version 2.9 - VpiL-analysis with small signal (SS)  Large signal (LS) with error flag,2.9,0,No error,500,1550,1539.4898,0.533753286,10.67506573,0.768946014,15.37892027,1.374687477,27.49374953,0.781296499,15.62592999,-5.111110983,-35.01579495,0.532508154,0.065016307,13.71018624,0.262041522,0.998047346,0
AL810962,D15,SIPP21e,OTESTv0_1,IIIV_LMZC_IIIV280_JT100,MZMCTE_LULAB_450_500,20191116_174914,magdzi83,THOR,ICT0112383,ICT0121063,kim96,gh/349_SIPP21e_v0,0,3,(0|3),-0.4,64.675,-4.39,64.82382066,process MZMScript version 2.9 - VpiL-analysis with small signal (SS)  Large signal (LS) with error flag,2.9,0,No error,500,1550,1547.1412,0.499504764,9.990095271,0.730221567,14.60443134,1.357014469,27.14028939,0.743761033,14.87522065,-5.10715075,-34.37344419,0.535236995,0.070473989,13.7845293,0.113265844,0.997813121,0
AL810962,D15,SIPP21e,OTESTv0_1,IIIV_LMZC_IIIV280_JT100,MZMCTE_LULAB_450_500,20191116_174914,magdzi83,THOR,ICT0112383,ICT0121063,kim96,gh/349_SIPP21e_v0,0,0,(0|0),-0.4,-12.935,-4.39,13.6596605,process MZMScript version 2.9 - VpiL-analysis with small signal (SS)  Large signal (LS) with error flag,2.9,0,No error,500,1550,1547.5853,0.541044607,10.82089213,0.791169441,15.82338882,1.471395209,29.42790418,0.812448922,16.24897843,-6.132867349,-36.82942702,0.529640683,0.059281366,13.95671711,0.138415744,0.996462839,0
AL810962,D15,SIPP21e,OTESTv0_1,IIIV_LMZC_IIIV280_JT100,MZMCTE_LULAB_450_500,20191116_174914,magdzi83,THOR,ICT0112383,ICT0121063,kim96,gh/349_SIPP21e_v0,0,-5,(0|-5),-0.4,-142.285,-4.39,142.3527075,process MZMScript version 2.9 - VpiL-analysis with small signal (SS)  Large signal (LS) with error flag,2.9,0,No error,500,1550,1543.3032,0.416959612,8.339192233,0.679791397,13.59582794,1.839029096,36.78058192,0.703052642,14.06105283,-4.590109073,-34.16326812,0.533901472,0.067802944,13.74355252,0.12382062,0.994029793,0
AL810962,D15,SIPP21e,OTESTv0_1,IIIV_LMZC_IIIV230_JT100,MZMCTE_LULAB_450_500,20191116_174914,magdzi83,THOR,ICT0112383,ICT0121063,kim96,gh/349_SIPP21e_v0,6,0,(6|0),-0.4,-12.935,76.85,77.93097411,process MZMScript version 2.9 - VpiL-analysis with small signal (SS)  Large signal (LS) with error flag,2.9,0,No error,500,1550,1548.0583,0.310320226,6.206404525,0.488321557,9.766431146,1.145233687,22.90467373,0.496643772,9.932875437,-5.504652222,-35.21987265,0.533391535,0.06678307,13.82091916,0.131196366,0.999004271,0
AL810962,D15,SIPP21e,OTESTv0_1,IIIV_LMZC_IIIV230_JT100,MZMCTE_LULAB_450_500,20191116_174914,magdzi83,THOR,ICT0112383,ICT0121063,kim96,gh/349_SIPP21e_v0,4,4,(4|4),-0.4,90.545,49.21,103.0534867,process MZMScript version 2.9 - VpiL-analysis with small signal (SS)  Large signal (LS) with error flag,2.9,0,No error,500,1550,1531.3644,0.310736579,6.214731583,0.487708294,9.754165878,1.132949281,22.65898561,0.497168743,9.943374867,-5.428387518,-33.45682934,0.541292688,0.082585377,13.7754525,0.121942083,0.998221933,0
AL810962,D15,SIPP21e,OTESTv0_1,IIIV_LMZC_IIIV230_JT100,MZMCTE_LULAB_450_500,20191116_174914,magdzi83,THOR,ICT0112383,ICT0121063,kim96,gh/349_SIPP21e_v0,4,-4,(4|-4),-0.4,-116.415,49.21,126.3885925,process MZMScript version 2.9 - VpiL-analysis with small signal (SS)  Large signal (LS) with error flag,2.9,0,No error,500,1550,1549.8631,0.319589655,6.391793096,0.495308442,9.906168842,1.100260649,22.00521298,0.505887836,10.11775673,-5.253054335,-33.75411562,0.539396876,0.078793752,13.86517236,0.133129763,0.997972006,0
AL810962,D15,SIPP21e,OTESTv0_1,IIIV_LMZC_IIIV230_JT100,MZMCTE_LULAB_450_500,20191116_174914,magdzi83,THOR,ICT0112383,ICT0121063,kim96,gh/349_SIPP21e_v0,3,0,(3|0),-0.4,-12.935,35.39,37.67978669,process MZMScript version 2.9 - VpiL-analysis with small signal (SS)  Large signal (LS) with error flag,2.9,0,No error,500,1550,1530.6743,0.310473305,6.209466093,0.49204011,9.840802193,1.185086239,23.70172478,0.500430122,10.00860243,-5.451150579,-34.51016231,0.536063752,0.072127503,13.78410321,0.160199847,0.998480165,0
AL810962,D15,SIPP21e,OTESTv0_1,IIIV_LMZC_IIIV230_JT100,MZMCTE_LULAB_450_500,20191116_174914,magdzi83,THOR,ICT0112383,ICT0121063,kim96,gh/349_SIPP21e_v0,2,2,(2|2),-0.4,38.805,21.57,44.3969923,process MZMScript version 2.9 - VpiL-analysis with small signal (SS)  Large signal (LS) with error flag,2.9,0,No error,500,1550,1539.5982,0.31118214,6.223642794,0.484176128,9.683522558,1.090303053,21.80606105,0.492743222,9.854864448,-5.498172645,-34.49406182,0.536407512,0.072815025,13.59117414,0.191409829,0.99858001,0
AL810962,D15,SIPP21e,OTESTv0_1,IIIV_LMZC_IIIV230_JT100,MZMCTE_LULAB_450_500,20191116_174914,magdzi83,THOR,ICT0112383,ICT0121063,kim96,gh/349_SIPP21e_v0,0,3,(0|3),-0.4,64.675,-6.07,64.95922202,process MZMScript version 2.9 - VpiL-analysis with small signal (SS)  Large signal (LS) with error flag,2.9,0,No error,500,1550,1546.2146,0.308429463,6.168589259,0.480970922,9.619418436,1.091675488,21.83350975,0.490035218,9.800704351,-5.26005372,-34.64189594,0.534788712,0.069577424,13.81487322,0.132836147,0.998015066,0
AL810962,D15,SIPP21e,OTESTv0_1,IIIV_LMZC_IIIV280_JT100,MZMCTE_LULAB_450_500,20191116_174914,magdzi83,THOR,ICT0112383,ICT0121063,kim96,gh/349_SIPP21e_v0,2,2,(2|2),-0.4,38.805,23.25,45.23704815,process MZMScript version 2.9 - VpiL-analysis with small signal (SS)  Large signal (LS) with error flag,2.9,0,No error,500,1550,1546.2134,0.532933295,10.65866589,0.759611884,15.19223769,1.321848964,26.43697929,0.772607465,15.4521493,-5.620532783,-34.39158834,0.537202754,0.074405508,13.76281391,0.394870257,0.998521256,0
AL810962,D15,SIPP21e,OTESTv0_1,DCM_LMZC,MZMCTE_LULAB_450_500,20191116_174914,magdzi83,THOR,ICT0112383,ICT0121063,kim96,gh/349_SIPP21e_v0,0,-5,(0|-5),-0.4,-124.05,-9.267,124.3956582,process MZMScript version 2.9 - VpiL-analysis with small signal (SS)  Large signal (LS) with error flag,2.9,0,No error,500,1550,1536.9771,0.744943319,14.89886639,0.902945832,18.05891665,1.146015847,22.92031695,0.909795926,18.19591851,-2.442641965,-34.19075508,0.525850496,0.051700993,13.67543885,0.19187621,0.99944593,0
AL810962,D15,SIPP21e,OTESTv0_1,IIIV_LMZC_IIIV180_JT100,MZMCTE_LULAB_450_500,20191116_174914,magdzi83,THOR,ICT0112383,ICT0121063,kim96,gh/349_SIPP21e_v0,3,0,(3|0),-0.4,-12.935,34.97,37.2855887,process MZMScript version 2.9 - VpiL-analysis with small signal (SS)  Large signal (LS) with error flag,2.9,0,No error,500,1550,1537.9575,0.302316729,6.046334579,0.436526521,8.730530413,0.785031671,15.70063341,0.443558074,8.871161471,-5.048859746,-34.30294483,0.535124289,0.070248577,13.68676912,0.179735824,0.9982854,0
AL810962,D07,SIPP21e,OTESTv0_1,DCM_LMZC,MZMCTE_LULAB_450_500,20191116_215438,magdzi83,THOR,ICT0112383,ICT0121063,kim96,gh/349_SIPP21e_v0,0,0,(0|0),-0.4,5.3,-9.267,10.67554631,process MZMScript version 2.9 - VpiL-analysis with small signal (SS)  Large signal (LS) with error flag,2.9,0,No error,500,1550,1545.906,0.931125417,18.62250835,1.134323513,22.68647027,1.450965535,29.01931069,1.148884235,22.97768471,-1.243416944,-33.53737306,0.52430697,0.048613939,13.88996746,0.209713438,0.999451815,0
AL810962,D07,SIPP21e,OTESTv0_1,IIIV_LMZC_IIIV230_JT100,MZMCTE_LULAB_450_500,20191116_215438,magdzi83,THOR,ICT0112383,ICT0121063,kim96,gh/349_SIPP21e_v0,2,2,(2|2),-0.4,38.805,21.57,44.3969923,process MZMScript version 2.9 - VpiL-analysis with small signal (SS)  Large signal (LS) with error flag,2.9,0,No error,500,1550,1547.3303,0.614350472,12.28700944,0.85574544,17.1149088,1.40962557,28.1925114,0.867820605,17.35641211,-5.326232463,-36.70942484,0.52709007,0.05418014,13.6885053,0.137800653,0.998598751,0
AL810962,D07,SIPP21e,OTESTv0_1,IIIV_LMZC_IIIV230_JT100,MZMCTE_LULAB_450_500,20191116_215438,magdzi83,THOR,ICT0112383,ICT0121063,kim96,gh/349_SIPP21e_v0,3,0,(3|0),-0.4,-12.935,35.39,37.67978669,process MZMScript version 2.9 - VpiL-analysis with small signal (SS)  Large signal (LS) with error flag,2.9,0,No error,500,1550,1544.4864,0.617799527,12.35599055,0.871313096,17.42626191,1.477676549,29.55353099,0.887457723,17.74915446,-5.057338478,-36.65817141,0.526366933,0.052733866,13.62946975,0.142646617,0.997482733,0
AL810962,D07,SIPP21e,OTESTv0_1,IIIV_LMZC_IIIV230_JT100,MZMCTE_LULAB_450_500,20191116_215438,magdzi83,THOR,ICT0112383,ICT0121063,kim96,gh/349_SIPP21e_v0,4,-4,(4|-4),-0.4,-116.415,49.21,126.3885925,process MZMScript version 2.9 - VpiL-analysis with small signal (SS)  Large signal (LS) with error flag,2.9,0,No error,500,1550,1544.6376,0.576812269,11.53624538,0.793529716,15.87059432,1.271103186,25.42206372,0.803527854,16.07055709,-4.973249248,-36.04446911,0.528031749,0.056063497,13.69984627,0.216468121,0.998238159,0
AL810962,D07,SIPP21e,OTESTv0_1,IIIV_LMZC_IIIV230_JT100,MZMCTE_LULAB_450_500,20191116_215438,magdzi83,THOR,ICT0112383,ICT0121063,kim96,gh/349_SIPP21e_v0,4,4,(4|4),-0.4,90.545,49.21,103.0534867,process MZMScript version 2.9 - VpiL-analysis with small signal (SS)  Large signal (LS) with error flag,2.9,0,No error,500,1550,1537.5615,0.589793307,11.79586614,0.826811555,16.5362311,1.382319721,27.64639442,0.839382212,16.78764424,-4.511675084,-35.47496077,0.52844601,0.05689202,13.58112465,0.158480825,0.999136858,0
AL810962,D07,SIPP21e,OTESTv0_1,IIIV_LMZC_IIIV230_JT100,MZMCTE_LULAB_450_500,20191116_215438,magdzi83,THOR,ICT0112383,ICT0121063,kim96,gh/349_SIPP21e_v0,6,0,(6|0),-0.4,-12.935,76.85,77.93097411,process MZMScript version 2.9 - VpiL-analysis with small signal (SS)  Large signal (LS) with error flag,2.9,0,No error,500,1550,1547.9649,0.58370929,11.6741858,0.813797139,16.27594278,1.343303587,26.86607173,0.827574269,16.55148537,-5.190492759,-36.52490586,0.527279699,0.054559398,13.56900194,0.123096768,0.997979638,0
AL810962,D07,SIPP21e,OTESTv0_1,IIIV_LMZC_IIIV280_JT100,MZMCTE_LULAB_450_500,20191116_215438,magdzi83,THOR,ICT0112383,ICT0121063,kim96,gh/349_SIPP21e_v0,0,-5,(0|-5),-0.4,-142.285,-4.39,142.3527075,process MZMScript version 2.9 - VpiL-analysis with small signal (SS)  Large signal (LS) with error flag,2.9,0,No error,500,1550,1542.8922,0.687838169,13.75676337,1.004511205,20.09022411,1.861546488,37.23092976,1.03800062,20.7600124,-4.171096606,-35.17873039,0.528289068,0.056578135,13.87154825,0.118996223,0.995867579,0
AL810962,D07,SIPP21e,OTESTv0_1,IIIV_LMZC_IIIV280_JT100,MZMCTE_LULAB_450_500,20191116_215438,magdzi83,THOR,ICT0112383,ICT0121063,kim96,gh/349_SIPP21e_v0,0,0,(0|0),-0.4,-12.935,-4.39,13.6596605,process MZMScript version 2.9 - VpiL-analysis with small signal (SS)  Large signal (LS) with error flag,2.9,0,No error,500,1550,1538.8021,0.866206184,17.32412367,1.249800973,24.99601946,2.243182288,44.86364575,1.266312315,25.3262463,-4.540671919,-36.17187681,0.52623965,0.052479301,13.60804544,0.194125312,0.998048418,0
AL810962,D07,SIPP21e,OTESTv0_1,IIIV_LMZC_IIIV280_JT100,MZMCTE_LULAB_450_500,20191116_215438,magdzi83,THOR,ICT0112383,ICT0121063,kim96,gh/349_SIPP21e_v0,2,2,(2|2),-0.4,38.805,23.25,45.23704815,process MZMScript version 2.9 - VpiL-analysis with small signal (SS)  Large signal (LS) with error flag,2.9,0,No error,500,1550,1544.3629,0.831259072,16.62518144,1.131684798,22.63369597,1.772163077,35.44326153,1.146227245,22.9245449,-4.900596513,-35.88690395,0.528320408,0.056640817,13.65366028,0.147821011,0.998634841,0
AL810962,D07,SIPP21e,OTESTv0_1,IIIV_LMZC_IIIV280_JT100,MZMCTE_LULAB_450_500,20191116_215438,magdzi83,THOR,ICT0112383,ICT0121063,kim96,gh/349_SIPP21e_v0,3,0,(3|0),-0.4,-12.935,37.07,39.26192972,process MZMScript version 2.9 - VpiL-analysis with small signal (SS)  Large signal (LS) with error flag,2.9,0,No error,500,1550,1540.0458,0.838648245,16.7729649,1.188303403,23.76606806,2.038001333,40.76002666,1.210802047,24.21604093,-4.442379609,-35.5412092,0.528055866,0.056111733,13.59116609,0.134863276,0.997775928,0
AL810962,D07,SIPP21e,OTESTv0_1,IIIV_LMZC_IIIV280_JT100,MZMCTE_LULAB_450_500,20191116_215438,magdzi83,THOR,ICT0112383,ICT0121063,kim96,gh/349_SIPP21e_v0,4,-4,(4|-4),-0.4,-116.415,50.89,127.0521323,process MZMScript version 2.9 - VpiL-analysis with small signal (SS)  Large signal (LS) with error flag,2.9,0,No error,500,1550,1544.5966,0.76168869,15.2337738,1.09807059,21.9614118,1.966552075,39.3310415,1.116969963,22.33939927,-4.584845228,-36.27931966,0.526164409,0.052328819,13.62319086,0.152701802,0.998138167,0
AL810962,D07,SIPP21e,OTESTv0_1,IIIV_LMZC_IIIV280_JT100,MZMCTE_LULAB_450_500,20191116_215438,magdzi83,THOR,ICT0112383,ICT0121063,kim96,gh/349_SIPP21e_v0,4,4,(4|4),-0.4,90.545,50.89,103.8662078,process MZMScript version 2.9 - VpiL-analysis with small signal (SS)  Large signal (LS) with error flag,2.9,0,No error,500,1550,1541.1606,0.725954992,14.51909984,1.07724498,21.5448996,2.087281603,41.74563206,1.111540873,22.23081746,-4.300043769,-33.76306737,0.534077086,0.068154171,13.53054579,0.137589278,0.994981429,0
AL810962,D07,SIPP21e,OTESTv0_1,IIIV_LMZC_IIIV280_JT100,MZMCTE_LULAB_450_500,20191116_215438,magdzi83,THOR,ICT0112383,ICT0121063,kim96,gh/349_SIPP21e_v0,6,0,(6|0),-0.4,-12.935,78.53,79.58815945,process MZMScript version 2.9 - VpiL-analysis with small signal (SS)  Large signal (LS) with error flag,2.9,0,No error,500,1550,1538.7084,0.775358716,15.50717432,1.130710059,22.61420117,2.087358353,41.74716705,1.154302318,23.08604636,-4.337891734,-35.84750154,0.526616142,0.053232284,13.38003277,0.159197975,0.997861919,0
AL810962,D07,SIPP21e,OTESTv0_1,IIIV_LMZO_IIIV230_JT100,MZMOTE_LULAB_380_500,20191116_215438,magdzi83,THOR,ICT0112383,ICT0121063,kim96,gh/349_SIPP21e_v0,0,-5,(0|-5),-7.4,-142.189,-3.42,142.2301238,process MZMScript version 2.9 - VpiL-analysis with small signal (SS)  Large signal (LS) with error flag,2.9,2, Discarded -left/right peak diff on SS VpiL is larger than 40%  Discarded - RsqAdj PS < 0.96   ,500,1310,1317.089,0.97147465,19.429493,1.344906034,26.89812068,2.184694977,43.69389953,1.611428944,32.22857889,-4.089873921,-10.4667203,0.890010969,0.780021939,11.74621836,0.268822944,0.998500554,0
AL810962,D07,SIPP21e,OTESTv0_1,IIIV_LMZO_IIIV230_JT100,MZMOTE_LULAB_380_500,20191116_215438,magdzi83,THOR,ICT0112383,ICT0121063,kim96,gh/349_SIPP21e_v0,0,0,(0|0),-7.4,-12.839,-3.42,13.28669714,process MZMScript version 2.9 - VpiL-analysis with small signal (SS)  Large signal (LS) with error flag,2.9,0,No error,500,1310,1301.8615,0.615806752,12.31613505,0.829030296,16.58060592,1.26811661,25.3623322,0.841291872,16.82583744,-4.616177553,-13.13713511,0.828739428,0.657478857,9.43582303,0.567254284,0.998744094,0
AL810962,D07,SIPP21e,OTESTv0_1,IIIV_LMZO_IIIV230_JT100,MZMOTE_LULAB_380_500,20191116_215438,magdzi83,THOR,ICT0112383,ICT0121063,kim96,gh/349_SIPP21e_v0,0,3,(0|3),-7.4,64.771,-3.42,64.86122756,process MZMScript version 2.9 - VpiL-analysis with small signal (SS)  Large signal (LS) with error flag,2.9,0,No error,500,1310,1301.6903,0.588658224,11.77316448,0.790274587,15.80549173,1.201941395,24.03882789,0.799582437,15.99164874,-4.061045515,-12.27184897,0.837604608,0.675209215,9.28284043,0.560393616,0.998428926,0
AL810962,D07,SIPP21e,OTESTv0_1,IIIV_LMZO_IIIV230_JT100,MZMOTE_LULAB_380_500,20191116_215438,magdzi83,THOR,ICT0112383,ICT0121063,kim96,gh/349_SIPP21e_v0,2,2,(2|2),-7.4,38.901,24.22,45.8246244,process MZMScript version 2.9 - VpiL-analysis with small signal (SS)  Large signal (LS) with error flag,2.9,0,No error,500,1310,1302.9997,0.578597551,11.57195101,0.78926514,15.78530279,1.241178822,24.82357645,0.800161838,16.00323675,-4.458772828,-12.30951972,0.847939345,0.69587869,9.29178916,0.548876961,0.998345457,0
AL810962,D07,SIPP21e,OTESTv0_1,IIIV_LMZO_IIIV230_JT100,MZMOTE_LULAB_380_500,20191116_215438,magdzi83,THOR,ICT0112383,ICT0121063,kim96,gh/349_SIPP21e_v0,3,0,(3|0),-7.4,-12.839,38.04,40.14824431,process MZMScript version 2.9 - VpiL-analysis with small signal (SS)  Large signal (LS) with error flag,2.9,0,No error,500,1310,1304.1038,0.60206929,12.0413858,0.806500469,16.13000937,1.221133363,24.42266726,0.818917014,16.37834029,-4.374803601,-11.90163981,0.857254743,0.714509487,9.282037864,0.520704377,0.998604249,0
AL810962,D07,SIPP21e,OTESTv0_1,DCM_LMZC,MZMCTE_LULAB_450_500,20191116_215438,magdzi83,THOR,ICT0112383,ICT0121063,kim96,gh/349_SIPP21e_v0,0,3,(0|3),-0.4,82.91,-9.267,83.42628716,process MZMScript version 2.9 - VpiL-analysis with small signal (SS)  Large signal (LS) with error flag,2.9,0,No error,500,1550,1539.3817,0.935388792,18.70777584,1.115040801,22.30081603,1.380105736,27.60211471,1.123996804,22.47993609,-1.431913162,-33.34216827,0.52537179,0.05074358,13.65865428,0.186057353,0.999101119,0
AL810962,D07,SIPP21e,OTESTv0_1,IIIV_LMZO_IIIV230_JT100,MZMOTE_LULAB_380_500,20191116_215438,magdzi83,THOR,ICT0112383,ICT0121063,kim96,gh/349_SIPP21e_v0,4,-4,(4|-4),-7.4,-116.319,51.86,127.3560731,process MZMScript version 2.9 - VpiL-analysis with small signal (SS)  Large signal (LS) with error flag,2.9,0,No error,500,1310,1305.4398,0.58535818,11.70716361,0.756700726,15.13401452,1.069865297,21.39730594,0.765314626,15.30629252,-4.680122494,-11.03453607,0.890676716,0.781353431,9.244134669,0.441644078,0.997352814,0
AL810962,D07,SIPP21e,OTESTv0_1,IIIV_LMZO_IIIV230_JT100,MZMOTE_LULAB_380_500,20191116_215438,magdzi83,THOR,ICT0112383,ICT0121063,kim96,gh/349_SIPP21e_v0,4,4,(4|4),-7.4,90.641,51.86,104.4282073,process MZMScript version 2.9 - VpiL-analysis with small signal (SS)  Large signal (LS) with error flag,2.9,0,No error,500,1310,1301.9,0.594807939,11.89615877,0.811029864,16.22059727,1.274233554,25.48467109,0.820650589,16.41301178,-4.408836201,-12.24967668,0.848223651,0.696447302,9.323813247,0.491475153,0.998415808,0
AL810962,D07,SIPP21e,OTESTv0_1,IIIV_LMZO_IIIV230_JT100,MZMOTE_LULAB_380_500,20191116_215438,magdzi83,THOR,ICT0112383,ICT0121063,kim96,gh/349_SIPP21e_v0,6,0,(6|0),-7.4,-12.839,79.5,80.53005601,process MZMScript version 2.9 - VpiL-analysis with small signal (SS)  Large signal (LS) with error flag,2.9,0,No error,500,1310,1309.4039,0.583229077,11.66458155,0.797745758,15.95491516,1.261873826,25.23747651,0.808090186,16.16180372,-4.100621952,-10.5348489,0.888439004,0.776878008,9.307176854,0.485652426,0.998936246,0
AL810962,D07,SIPP21e,OTESTv0_1,IIIV_LMZC_IIIV230_JT100,MZMCTE_LULAB_450_500,20191116_215438,magdzi83,THOR,ICT0112383,ICT0121063,kim96,gh/349_SIPP21e_v0,0,3,(0|3),-0.4,64.675,-6.07,64.95922202,process MZMScript version 2.9 - VpiL-analysis with small signal (SS)  Large signal (LS) with error flag,2.9,0,No error,500,1550,1539.7112,0.59709335,11.94186701,0.839718992,16.79437984,1.414488862,28.28977724,0.849323563,16.98647125,-4.604090015,-36.07819365,0.526762487,0.053524974,13.63275105,0.165116724,0.998263808,0
AL810962,D07,SIPP21e,OTESTv0_1,IIIV_LMZC_IIIV230_JT100,MZMCTE_LULAB_450_500,20191116_215438,magdzi83,THOR,ICT0112383,ICT0121063,kim96,gh/349_SIPP21e_v0,0,0,(0|0),-0.4,-12.935,-6.07,14.28842626,process MZMScript version 2.9 - VpiL-analysis with small signal (SS)  Large signal (LS) with error flag,2.9,0,No error,500,1550,1550.1674,0.613048344,12.26096688,0.864630134,17.29260268,1.466415264,29.32830527,0.880234972,17.60469944,-5.804751064,-37.66128326,0.525617593,0.051235187,13.79979717,0.135067672,0.998379956,0
AL810962,D07,SIPP21e,OTESTv0_1,IIIV_LMZC_IIIV280_JT100,MZMCTE_LULAB_450_500,20191116_215438,magdzi83,THOR,ICT0112383,ICT0121063,kim96,gh/349_SIPP21e_v0,0,3,(0|3),-0.4,64.675,-4.39,64.82382066,process MZMScript version 2.9 - VpiL-analysis with small signal (SS)  Large signal (LS) with error flag,2.9,0,No error,500,1550,1537.2209,0.771522796,15.43045592,1.088560673,21.77121346,1.847914725,36.95829449,1.106271201,22.12542401,-4.191255632,-34.65288134,0.530085594,0.060171188,13.5314938,0.160650977,0.996574401,0
AL810962,D07,SIPP21e,OTESTv0_1,IIIV_LMZC_IIIV180_JT100,MZMCTE_LULAB_450_500,20191116_215438,magdzi83,THOR,ICT0112383,ICT0121063,kim96,gh/349_SIPP21e_v0,6,0,(6|0),-0.4,-12.935,76.43,77.51683124,process MZMScript version 2.9 - VpiL-analysis with small signal (SS)  Large signal (LS) with error flag,2.9,0,No error,500,1550,1540.3205,0.591652687,11.83305374,0.790447012,15.80894023,1.190429282,23.80858563,0.801250061,16.02500123,-4.436633486,-35.85022109,0.526939699,0.053879398,13.4550121,0.120370928,0.998860791,0
AL810962,D07,SIPP21e,OTESTv0_1,DCM_LMZC,MZMCTE_LULAB_450_500,20191116_215438,magdzi83,THOR,ICT0112383,ICT0121063,kim96,gh/349_SIPP21e_v0,0,-5,(0|-5),-0.4,-124.05,-9.267,124.3956582,process MZMScript version 2.9 - VpiL-analysis with small signal (SS)  Large signal (LS) with error flag,2.9,0,No error,500,1550,1543.6516,0.941223498,18.82446996,1.158301303,23.16602607,1.505526326,30.11052652,1.163130477,23.26260953,-1.432220174,-33.59963892,0.524629054,0.049258107,13.82266275,0.177258988,0.999452481,0
AL810962,D07,SIPP21e,OTESTv0_1,DCM_LMZC,MZMCTE_LULAB_450_500,20191116_215438,magdzi83,THOR,ICT0112383,ICT0121063,kim96,gh/349_SIPP21e_v0,2,2,(2|2),-0.4,57.04,18.373,59.92602714,process MZMScript version 2.9 - VpiL-analysis with small signal (SS)  Large signal (LS) with error flag,2.9,0,No error,500,1550,1550.1678,0.952199897,19.04399795,1.154015084,23.08030168,1.464386239,29.28772478,1.163532029,23.27064057,-1.43522305,-33.49220626,0.52494554,0.049891079,13.85819383,0.230334842,0.999374613,0
AL810962,D07,SIPP21e,OTESTv0_1,IIIV_LMZC_IIIV230_JT100,MZMCTE_LULAB_450_500,20191116_215438,magdzi83,THOR,ICT0112383,ICT0121063,kim96,gh/349_SIPP21e_v0,0,-5,(0|-5),-0.4,-142.285,-6.07,142.4144168,process MZMScript version 2.9 - VpiL-analysis with small signal (SS)  Large signal (LS) with error flag,2.9,0,No error,500,1550,1546.7938,0.589876312,11.79752625,0.786306189,15.72612378,1.178873038,23.57746076,0.795993474,15.91986948,-4.948365136,-35.39428998,0.530389142,0.060778285,14.09704464,0.185662036,0.998730793,0
AL810962,D07,SIPP21e,OTESTv0_1,DCM_LMZC,MZMCTE_LULAB_450_500,20191116_215438,magdzi83,THOR,ICT0112383,ICT0121063,kim96,gh/349_SIPP21e_v0,4,-4,(4|-4),-0.4,-98.18,46.013,108.4274346,process MZMScript version 2.9 - VpiL-analysis with small signal (SS)  Large signal (LS) with error flag,2.9,0,No error,500,1550,1539.6172,0.923596027,18.47192054,1.106266332,22.12532664,1.379008933,27.58017866,1.116697147,22.33394293,-1.455297753,-33.72182631,0.524367211,0.048734423,13.70353129,0.21165177,0.999449728,0
AL810962,D07,SIPP21e,OTESTv0_1,DCM_LMZC,MZMCTE_LULAB_450_500,20191116_215438,magdzi83,THOR,ICT0112383,ICT0121063,kim96,gh/349_SIPP21e_v0,4,4,(4|4),-0.4,108.78,46.013,118.1113228,process MZMScript version 2.9 - VpiL-analysis with small signal (SS)  Large signal (LS) with error flag,2.9,0,No error,500,1550,1543.2674,0.930415994,18.60831988,1.15136128,23.0272256,1.509921324,30.19842647,1.158212561,23.16425122,-1.389425501,-33.13578689,0.525887456,0.051774912,13.9828465,0.181166059,0.99913658,0
AL810962,D07,SIPP21e,OTESTv0_1,DCM_LMZC,MZMCTE_LULAB_450_500,20191116_215438,magdzi83,THOR,ICT0112383,ICT0121063,kim96,gh/349_SIPP21e_v0,6,0,(6|0),-0.4,5.3,73.653,73.84344527,process MZMScript version 2.9 - VpiL-analysis with small signal (SS)  Large signal (LS) with error flag,2.9,0,No error,500,1550,1547.3075,0.922937239,18.45874479,1.1013541,22.027082,1.365282593,27.30565185,1.109916727,22.19833453,-1.814207347,-33.26624325,0.52678945,0.053578899,13.90880833,0.214535387,0.999495229,0
AL810962,D07,SIPP21e,OTESTv0_1,IIIV_LMZC_IIIV130_JT100,MZMCTE_LULAB_450_500,20191116_215438,magdzi83,THOR,ICT0112383,ICT0121063,kim96,gh/349_SIPP21e_v0,0,-5,(0|-5),-0.4,-142.285,-6.91,142.4526915,process MZMScript version 2.9 - VpiL-analysis with small signal (SS)  Large signal (LS) with error flag,2.9,0,No error,500,1550,1542.8835,0.60304697,12.0609394,0.761827983,15.23655965,1.034105919,20.68211839,0.771757598,15.43515195,-4.00202508,-35.10185853,0.527953873,0.055907746,13.89727948,0.127668957,0.999335166,0
AL810962,D07,SIPP21e,OTESTv0_1,IIIV_LMZC_IIIV130_JT100,MZMCTE_LULAB_450_500,20191116_215438,magdzi83,THOR,ICT0112383,ICT0121063,kim96,gh/349_SIPP21e_v0,0,0,(0|0),-0.4,-12.935,-6.91,14.66500341,process MZMScript version 2.9 - VpiL-analysis with small signal (SS)  Large signal (LS) with error flag,2.9,0,No error,500,1550,1541.1973,0.61420195,12.284039,0.789777167,15.79554334,1.105912246,22.11824492,0.796871132,15.93742264,-4.652387831,-36.03712406,0.52701571,0.054031421,13.61423973,0.164512469,0.999266342,0
AL810962,D07,SIPP21e,OTESTv0_1,IIIV_LMZC_IIIV130_JT100,MZMCTE_LULAB_450_500,20191116_215438,magdzi83,THOR,ICT0112383,ICT0121063,kim96,gh/349_SIPP21e_v0,0,3,(0|3),-0.4,64.675,-6.91,65.04309129,process MZMScript version 2.9 - VpiL-analysis with small signal (SS)  Large signal (LS) with error flag,2.9,0,No error,500,1550,1540.6784,0.615319917,12.30639833,0.786801215,15.7360243,1.090789396,21.81578792,0.794520143,15.89040286,-3.944316494,-35.05776347,0.527960493,0.055920986,13.66636614,0.149971325,0.999200127,0
AL810962,D07,SIPP21e,OTESTv0_1,IIIV_LMZC_IIIV130_JT100,MZMCTE_LULAB_450_500,20191116_215438,magdzi83,THOR,ICT0112383,ICT0121063,kim96,gh/349_SIPP21e_v0,2,2,(2|2),-0.4,38.805,20.73,43.99501023,process MZMScript version 2.9 - VpiL-analysis with small signal (SS)  Large signal (LS) with error flag,2.9,0,No error,500,1550,1538.2158,0.609422368,12.18844735,0.781526836,15.63053672,1.089093164,21.78186328,0.787752351,15.75504702,-4.351089491,-34.98440495,0.529495703,0.058991405,13.65277054,0.155523247,0.999222267,0
AL810962,D07,SIPP21e,OTESTv0_1,IIIV_LMZC_IIIV130_JT100,MZMCTE_LULAB_450_500,20191116_215438,magdzi83,THOR,ICT0112383,ICT0121063,kim96,gh/349_SIPP21e_v0,3,0,(3|0),-0.4,-12.935,34.55,36.89196017,process MZMScript version 2.9 - VpiL-analysis with small signal (SS)  Large signal (LS) with error flag,2.9,0,No error,500,1550,1538.5938,0.610480524,12.20961049,0.788805978,15.77611955,1.114300674,22.28601348,0.798692013,15.97384025,-4.063255956,-35.51242902,0.526811137,0.053622275,13.63056628,0.143505628,0.99909234,0
AL810962,D07,SIPP21e,OTESTv0_1,DCM_LMZC,MZMCTE_LULAB_450_500,20191116_215438,magdzi83,THOR,ICT0112383,ICT0121063,kim96,gh/349_SIPP21e_v0,3,0,(3|0),-0.4,5.3,32.193,32.62635819,process MZMScript version 2.9 - VpiL-analysis with small signal (SS)  Large signal (LS) with error flag,2.9,0,No error,500,1550,1540.4394,0.960921633,19.21843266,1.1201997,22.403994,1.342771489,26.85542977,1.133489017,22.66978034,-1.273308779,-33.73304244,0.523823704,0.047647407,13.71712856,0.231359362,0.99941521,0
AL810962,D07,SIPP21e,OTESTv0_1,IIIV_LMZC_IIIV130_JT100,MZMCTE_LULAB_450_500,20191116_215438,magdzi83,THOR,ICT0112383,ICT0121063,kim96,gh/349_SIPP21e_v0,4,4,(4|4),-0.4,90.545,48.37,102.6550239,process MZMScript version 2.9 - VpiL-analysis with small signal (SS)  Large signal (LS) with error flag,2.9,0,No error,500,1550,1540.8793,0.60822722,12.1645444,0.787734988,15.75469976,1.117565018,22.35130035,0.794627253,15.89254507,-4.123946695,-35.26993346,0.52791561,0.055831221,13.73587175,0.130504405,0.999224584,0
AL810962,D07,SIPP21e,OTESTv0_1,IIIV_LMZC_IIIV130_JT100,MZMCTE_LULAB_450_500,20191116_215438,magdzi83,THOR,ICT0112383,ICT0121063,kim96,gh/349_SIPP21e_v0,4,-4,(4|-4),-0.4,-116.415,48.37,126.0639089,process MZMScript version 2.9 - VpiL-analysis with small signal (SS)  Large signal (LS) with error flag,2.9,0,No error,500,1550,1538.5333,0.604816697,12.09633393,0.762599794,15.25199588,1.031763806,20.63527612,0.770777844,15.41555688,-3.922250535,-34.85135309,0.528499711,0.056999423,13.62664934,0.139834481,0.99940359,0
AL810962,D07,SIPP21e,OTESTv0_1,IIIV_LMZC_IIIV180_JT100,MZMCTE_LULAB_450_500,20191116_215438,magdzi83,THOR,ICT0112383,ICT0121063,kim96,gh/349_SIPP21e_v0,4,-4,(4|-4),-0.4,-116.415,48.79,126.2256564,process MZMScript version 2.9 - VpiL-analysis with small signal (SS)  Large signal (LS) with error flag,2.9,0,No error,500,1550,1541.2443,0.563444796,11.26889591,0.757164841,15.14329681,1.153887014,23.07774029,0.765124268,15.30248536,-4.346870465,-34.82387035,0.530259083,0.060518165,13.7562276,0.171319237,0.998848698,0
AL810962,D07,SIPP21e,OTESTv0_1,IIIV_LMZC_IIIV180_JT100,MZMCTE_LULAB_450_500,20191116_215438,magdzi83,THOR,ICT0112383,ICT0121063,kim96,gh/349_SIPP21e_v0,3,0,(3|0),-0.4,-12.935,34.97,37.2855887,process MZMScript version 2.9 - VpiL-analysis with small signal (SS)  Large signal (LS) with error flag,2.9,0,No error,500,1550,1547.9365,0.583405457,11.66810914,0.793250073,15.86500146,1.238851536,24.77703073,0.80373413,16.07468261,-4.796123172,-36.62487475,0.525680647,0.051361293,13.76883152,0.133452862,0.998938704,0
AL810962,D07,SIPP21e,OTESTv0_1,IIIV_LMZC_IIIV180_JT100,MZMCTE_LULAB_450_500,20191116_215438,magdzi83,THOR,ICT0112383,ICT0121063,kim96,gh/349_SIPP21e_v0,2,2,(2|2),-0.4,38.805,21.15,44.19446261,process MZMScript version 2.9 - VpiL-analysis with small signal (SS)  Large signal (LS) with error flag,2.9,0,No error,500,1550,1542.1289,0.595828348,11.91656695,0.799879456,15.99758912,1.216484284,24.32968568,0.81245321,16.2490642,-4.765844068,-36.06410293,0.527321871,0.054643742,13.63983318,0.137847922,0.998567091,0
AL810962,D07,SIPP21e,OTESTv0_1,IIIV_LMZC_IIIV180_JT100,MZMCTE_LULAB_450_500,20191116_215438,magdzi83,THOR,ICT0112383,ICT0121063,kim96,gh/349_SIPP21e_v0,4,4,(4|4),-0.4,90.545,48.79,102.8535907,process MZMScript version 2.9 - VpiL-analysis with small signal (SS)  Large signal (LS) with error flag,2.9,0,No error,500,1550,1544.7046,0.573744491,11.47488983,0.764356746,15.28713492,1.144632141,22.89264282,0.775629729,15.51259458,-4.49550111,-35.76516014,0.52745136,0.054902721,13.4953188,0.165746685,0.999035859,0
AL810962,D07,SIPP21e,OTESTv0_1,IIIV_LMZC_IIIV180_JT100,MZMCTE_LULAB_450_500,20191116_215438,magdzi83,THOR,ICT0112383,ICT0121063,kim96,gh/349_SIPP21e_v0,0,0,(0|0),-0.4,-12.935,-6.49,14.47184594,process MZMScript version 2.9 - VpiL-analysis with small signal (SS)  Large signal (LS) with error flag,2.9,0,No error,500,1550,1550.1336,0.59696676,11.93933521,0.810143527,16.20287054,1.260139046,25.20278093,0.821708672,16.43417344,-5.528544302,-37.50128711,0.525301613,0.050603226,13.83350558,0.126915787,0.998611178,0
AL810962,D07,SIPP21e,OTESTv0_1,IIIV_LMZC_IIIV180_JT100,MZMCTE_LULAB_450_500,20191116_215438,magdzi83,THOR,ICT0112383,ICT0121063,kim96,gh/349_SIPP21e_v0,0,-5,(0|-5),-0.4,-142.285,-6.49,142.4329362,process MZMScript version 2.9 - VpiL-analysis with small signal (SS)  Large signal (LS) with error flag,2.9,0,No error,500,1550,1543.643,0.597008776,11.94017553,0.775183994,15.50367988,1.104953597,22.09907195,0.788413731,15.76827462,-4.571806189,-35.64258404,0.528079029,0.056158058,14.18177219,0.156418402,0.998320661,0
AL810962,D07,SIPP21e,OTESTv0_1,IIIV_LMZC_IIIV130_JT100,MZMCTE_LULAB_450_500,20191116_215438,magdzi83,THOR,ICT0112383,ICT0121063,kim96,gh/349_SIPP21e_v0,6,0,(6|0),-0.4,-12.935,76.01,77.10275173,process MZMScript version 2.9 - VpiL-analysis with small signal (SS)  Large signal (LS) with error flag,2.9,0,No error,500,1550,1545.5653,0.614124426,12.28248852,0.800501148,16.01002297,1.149292689,22.98585378,0.81136842,16.2273684,-4.295428031,-35.74106521,0.526853706,0.053707412,13.70149317,0.135810952,0.999115856,0
AL810962,D07,SIPP21e,OTESTv0_1,IIIV_LMZC_IIIV180_JT100,MZMCTE_LULAB_450_500,20191116_215438,magdzi83,THOR,ICT0112383,ICT0121063,kim96,gh/349_SIPP21e_v0,0,3,(0|3),-0.4,64.675,-6.49,64.99981327,process MZMScript version 2.9 - VpiL-analysis with small signal (SS)  Large signal (LS) with error flag,2.9,0,No error,500,1550,1545.778,0.588762734,11.77525467,0.769058356,15.38116711,1.108517398,22.17034797,0.776042547,15.52085094,-4.561590169,-35.79968878,0.527573626,0.055147252,13.83612215,0.137259555,0.998836811,0
AL810962,D08,SIPP21e,OTESTv0_1,IIIV_LMZC_IIIV230_JT100,MZMCTE_LULAB_450_500,20191118_124858,ykim,OIO300,ICT0104063,ICT0121063,kim96,gh/349_SIPP21e_v0,2,-5,(2|-5),2.37,-142.285,21.57,143.910688,process MZMScript version 2.9 - VpiL-analysis with small signal (SS)  Large signal (LS) with error flag,2.9,0,No error,500,1550,1530.2149,0.318125709,6.362514184,0.483467048,9.669340958,1.006669053,20.13338105,0.491396603,9.827932058,-4.284957113,-37.86666481,0.522741958,0.045483916,13.65139501,0.279323924,0.998887957,0
AL810962,D08,SIPP21e,OTESTv0_1,IIIV_LMZC_IIIV230_JT100,MZMCTE_LULAB_450_500,20191118_124858,ykim,OIO300,ICT0104063,ICT0121063,kim96,gh/349_SIPP21e_v0,-2,3,(-2|3),2.37,64.675,-33.71,72.93298105,process MZMScript version 2.9 - VpiL-analysis with small signal (SS)  Large signal (LS) with error flag,2.9,0,No error,500,1550,1543.0672,0.306827714,6.136554273,0.457549407,9.150988143,0.899317261,17.98634523,0.467619642,9.352392843,-4.065778425,-36.16607339,0.526568944,0.053137888,13.77332178,0.153208378,0.997457192,0
AL810962,D08,SIPP21e,OTESTv0_1,IIIV_LMZC_IIIV230_JT100,MZMCTE_LULAB_450_500,20191118_124858,ykim,OIO300,ICT0104063,ICT0121063,kim96,gh/349_SIPP21e_v0,-4,-1,(-4|-1),2.37,-38.805,-61.35,72.59235859,process MZMScript version 2.9 - VpiL-analysis with small signal (SS)  Large signal (LS) with error flag,2.9,0,No error,500,1550,1547.9717,0.313142627,6.262852532,0.470935712,9.418714249,0.949278931,18.98557862,0.480570638,9.611412764,-4.230535556,-37.13537886,0.524490388,0.048980777,13.85041377,0.196648295,0.998422531,0
AL810962,D08,SIPP21e,OTESTv0_1,IIIV_LMZC_IIIV230_JT100,MZMCTE_LULAB_450_500,20191118_124858,ykim,OIO300,ICT0104063,ICT0121063,kim96,gh/349_SIPP21e_v0,4,4,(4|4),2.37,90.545,49.21,103.0534867,process MZMScript version 2.9 - VpiL-analysis with small signal (SS)  Large signal (LS) with error flag,2.9,0,No error,500,1550,1537.9431,0.300678232,6.013564635,0.453788651,9.075773024,0.924621482,18.49242963,0.461511716,9.230234312,-3.79367648,-35.03391346,0.529452805,0.058905609,13.59868757,0.200234712,0.997676254,2
AL810962,D08,SIPP21e,OTESTv0_1,IIIV_LMZC_IIIV230_JT100,MZMCTE_LULAB_450_500,20191118_124858,ykim,OIO300,ICT0104063,ICT0121063,kim96,gh/349_SIPP21e_v0,5,1,(5|1),2.37,12.935,63.03,64.34357097,process MZMScript version 2.9 - VpiL-analysis with small signal (SS)  Large signal (LS) with error flag,2.9,0,No error,500,1550,1538.1969,0.304540668,6.090813367,0.459610778,9.192215561,0.936439756,18.72879512,0.46686758,9.337351601,-3.538689668,-35.65348426,0.526731793,0.053463586,13.67800573,0.160583313,0.998524813,0
AL810962,D08,SIPP21e,OTESTv0_1,IIIV_LMZC_IIIV230_JT100,MZMCTE_LULAB_450_500,20191118_124858,ykim,OIO300,ICT0104063,ICT0121063,kim96,gh/349_SIPP21e_v0,2,1,(2|1),2.37,12.935,21.57,25.15112572,process MZMScript version 2.9 - VpiL-analysis with small signal (SS)  Large signal (LS) with error flag,2.9,0,No error,500,1550,1549.1431,0.317010245,6.340204893,0.476278519,9.525570379,0.957165487,19.14330973,0.485748015,9.714960295,-4.019973873,-36.16465519,0.52676096,0.05352192,13.85009101,0.167581152,0.997489174,0
