Repository: YKgroup-HYU/wafermap_iiivwfmod

# wafermap_iiivwfmod

This is a repository to plot a wafer map.

Here is the requirement for the code.
- Import csv file in the `data` folder using Pandas
- Filter the table with the conditions below:  
  - Lot: AL810962
  - Wafer: D08
  - TestSite: IIIV_LMZC_IIIV230_JT100
- Plot X: `Row`, Y: `Column`, Z: `VpiL@0V [V.cm]` using [wafer map repo](https://github.com/dougthor42/wafer_map)
- Additional info.
  - die_size_X = 25870 um
  - die_size_Y = 13820 um
  - dia = 300000 um

File: data/Info_LMZ_AL810962.csv (part 12 of 36)
Lot,Wafer,Mask,OTEST,TestSite,Name,Date,Operator,Tester,Measurement PC,Analysis PC,Analysis user,Git Tag/Branch,Row,Column,DieLabel,FiberPower [dBm],Abs position x [mm],Abs position y [mm],Radial position [mm],Script ID,Script Version,ErrorFlag,Error description,Device length [um],Analysis Wavelength [nm],Dip Wavelength [nm],VpiL@0V [V.cm],Vpi@0V [V],VpiL@-2V [V.cm],Vpi@-2V [V],VpiL_v2.7@-2V [V.cm],Vpi_v2.7@-2V [V],VpiL_2.0Vpp [V.cm],Vpi_2.0Vpp [V],mean IL [dB],mean Deep [dB],mean Power ratio (higher part),mean Power imbalance,mean FSR [nm],mean RMSE spectral fit,Ajd. Rsquare PhaseFit,Date Flag
AL810962,D08,SIPP21e,OTESTv0_1,IIIV_LMZC_IIIV230_JT100,MZMCTE_LULAB_450_500,20191118_124858,ykim,OIO300,ICT0104063,ICT0121063,kim96,gh/349_SIPP21e_v0,7,-2,(7|-2),2.37,-64.675,90.67,111.3728177,process MZMScript version 2.9 - VpiL-analysis with small signal (SS)  Large signal (LS) with error flag,2.9,0,No error,500,1550,1530.5127,0.306709696,6.134193917,0.453493282,9.069865639,0.869719065,17.39438129,0.46222999,9.244599795,-4.067369828,-35.5783626,0.529310609,0.058621218,13.62468735,0.161016479,0.997638829,0
AL810962,D08,SIPP21e,OTESTv0_1,IIIV_LMZC_IIIV230_JT100,MZMCTE_LULAB_450_500,20191118_124858,ykim,OIO300,ICT0104063,ICT0121063,kim96,gh/349_SIPP21e_v0,9,-1,(9|-1),2.37,-38.805,118.31,124.5113815,process MZMScript version 2.9 - VpiL-analysis with small signal (SS)  Large signal (LS) with error flag,2.9,0,No error,500,1550,1546.1397,0.302009808,6.04019616,0.454527805,9.090556098,0.918256686,18.36513372,0.462285785,9.245715694,-4.22896803,-35.48871471,0.531261969,0.062523938,13.63098532,0.292420249,0.997914313,0
AL810962,D08,SIPP21e,OTESTv0_1,IIIV_LMZC_IIIV230_JT100,MZMCTE_LULAB_450_500,20191118_124858,ykim,OIO300,ICT0104063,ICT0121063,kim96,gh/349_SIPP21e_v0,9,2,(9|2),2.37,38.805,118.31,124.5113815,process MZMScript version 2.9 - VpiL-analysis with small signal (SS)  Large signal (LS) with error flag,2.9,0,No error,500,1550,1539.1894,0.304696043,6.093920861,0.451779805,9.035596107,0.873380668,17.46761336,0.460063566,9.201271316,-3.899739458,-34.29961739,0.532903188,0.065806377,13.52786943,0.226921582,0.997880462,0
AL810962,D08,SIPP21e,OTESTv0_1,IIIV_LMZC_IIIV230_JT100,MZMCTE_LULAB_450_500,20191118_124858,ykim,OIO300,ICT0104063,ICT0121063,kim96,gh/349_SIPP21e_v0,-4,1,(-4|1),2.37,12.935,-61.35,62.6987777,process MZMScript version 2.9 - VpiL-analysis with small signal (SS)  Large signal (LS) with error flag,2.9,0,No error,500,1550,1543.3773,0.31361913,6.272382604,0.472377692,9.447553837,0.956645596,19.13291192,0.482085856,9.641717121,-4.119616256,-36.53035419,0.526186657,0.052373313,13.73979335,0.162431198,0.997696174,0
AL810962,D08,SIPP21e,OTESTv0_1,IIIV_LMZC_IIIV230_JT100,MZMCTE_LULAB_450_500,20191118_124858,ykim,OIO300,ICT0104063,ICT0121063,kim96,gh/349_SIPP21e_v0,2,4,(2|4),2.37,90.545,21.57,93.07879417,process MZMScript version 2.9 - VpiL-analysis with small signal (SS)  Large signal (LS) with error flag,2.9,0,No error,500,1550,1548.543,0.30362236,6.0724472,0.452680973,9.053619454,0.889238697,17.78477394,0.461535471,9.230709414,-4.320859541,-36.50767395,0.526536572,0.053073144,13.8925147,0.200659092,0.99729946,0
AL810962,D08,SIPP21e,OTESTv0_1,IIIV_LMZC_IIIV230_JT100,MZMCTE_LULAB_450_500,20191118_124858,ykim,OIO300,ICT0104063,ICT0121063,kim96,gh/349_SIPP21e_v0,-4,2,(-4|2),2.37,38.805,-61.35,72.59235859,process MZMScript version 2.9 - VpiL-analysis with small signal (SS)  Large signal (LS) with error flag,2.9,0,No error,500,1550,1540.7524,0.311819342,6.23638684,0.467711448,9.354228964,0.935317523,18.70635047,0.474790903,9.49581806,-4.005375978,-36.01598846,0.526683475,0.053366949,13.79424433,0.143046571,0.998046122,0
AL810962,D08,SIPP21e,OTESTv0_1,IIIV_LMZC_IIIV230_JT100,MZMCTE_LULAB_450_500,20191118_124858,ykim,OIO300,ICT0104063,ICT0121063,kim96,gh/349_SIPP21e_v0,-8,0,(-8|0),2.37,-12.935,-116.63,117.3450942,process MZMScript version 2.9 - VpiL-analysis with small signal (SS)  Large signal (LS) with error flag,2.9,0,No error,500,1550,1541.1035,0.319041563,6.380831266,0.485054984,9.701099689,1.01126955,20.22539101,0.494483541,9.889670825,-4.178618003,-36.85241604,0.524342947,0.048685893,13.88125283,0.171847227,0.998199956,0
AL810962,D08,SIPP21e,OTESTv0_1,IIIV_LMZC_IIIV230_JT100,MZMCTE_LULAB_450_500,20191118_124858,ykim,OIO300,ICT0104063,ICT0121063,kim96,gh/349_SIPP21e_v0,-1,-5,(-1|-5),2.37,-142.285,-19.89,143.6684841,process MZMScript version 2.9 - VpiL-analysis with small signal (SS)  Large signal (LS) with error flag,2.9,0,No error,500,1550,1547.7252,0.330699125,6.61398251,0.502176416,10.04352833,1.04300583,20.86011659,0.511675156,10.23350312,-4.550007313,-36.61824446,0.52660075,0.053201499,13.85845145,0.177717391,0.997836601,0
AL810962,D08,SIPP21e,OTESTv0_1,IIIV_LMZC_IIIV230_JT100,MZMCTE_LULAB_450_500,20191118_124858,ykim,OIO300,ICT0104063,ICT0121063,kim96,gh/349_SIPP21e_v0,-4,4,(-4|4),2.37,90.545,-61.35,109.3719321,process MZMScript version 2.9 - VpiL-analysis with small signal (SS)  Large signal (LS) with error flag,2.9,0,No error,500,1550,1538.1633,0.314262063,6.285241253,0.478809495,9.576189908,1.005056485,20.1011297,0.479684944,9.593698889,-4.120145692,-34.50305239,0.532410783,0.064821566,13.7391781,0.27649854,0.998891636,2
AL810962,D08,SIPP21e,OTESTv0_1,IIIV_LMZC_IIIV230_JT100,MZMCTE_LULAB_450_500,20191118_124858,ykim,OIO300,ICT0104063,ICT0121063,kim96,gh/349_SIPP21e_v0,4,0,(4|0),2.37,-12.935,49.21,50.88161087,process MZMScript version 2.9 - VpiL-analysis with small signal (SS)  Large signal (LS) with error flag,2.9,0,No error,500,1550,1551.3673,0.311992048,6.239840955,0.464545344,9.290906876,0.909029026,18.18058051,0.471260907,9.425218139,-4.218948312,-36.1032341,0.528115778,0.056231557,13.88609253,0.165932188,0.998159748,0
AL810962,D08,SIPP21e,OTESTv0_1,IIIV_LMZC_IIIV230_JT100,MZMCTE_LULAB_450_500,20191118_124858,ykim,OIO300,ICT0104063,ICT0121063,kim96,gh/349_SIPP21e_v0,7,3,(7|3),2.37,64.675,90.67,111.3728177,process MZMScript version 2.9 - VpiL-analysis with small signal (SS)  Large signal (LS) with error flag,2.9,0,No error,500,1550,1531.0789,0.302711869,6.05423739,0.452342136,9.046842723,0.89448589,17.8897178,0.460364268,9.207285351,-4.092220775,-36.77647484,0.525389214,0.050778427,13.5892222,0.196935764,0.997613733,0
AL810962,D08,SIPP21e,OTESTv0_1,IIIV_LMZC_IIIV230_JT100,MZMCTE_LULAB_450_500,20191118_124858,ykim,OIO300,ICT0104063,ICT0121063,kim96,gh/349_SIPP21e_v0,6,2,(6|2),2.37,38.805,76.85,86.09152412,process MZMScript version 2.9 - VpiL-analysis with small signal (SS)  Large signal (LS) with error flag,2.9,0,No error,500,1550,1543.1213,0.301451132,6.029022631,0.453593018,9.071860354,0.915791438,18.31582875,0.461568829,9.231376589,-3.932069274,-35.05390682,0.530114245,0.06022849,13.68267335,0.14401894,0.998217382,0
AL810962,D08,SIPP21e,OTESTv0_1,IIIV_LMZC_IIIV230_JT100,MZMCTE_LULAB_450_500,20191118_124858,ykim,OIO300,ICT0104063,ICT0121063,kim96,gh/349_SIPP21e_v0,-7,1,(-7|1),2.37,12.935,-102.81,103.6205111,process MZMScript version 2.9 - VpiL-analysis with small signal (SS)  Large signal (LS) with error flag,2.9,0,No error,500,1550,1550.1942,0.316793626,6.33587252,0.487287343,9.745746858,1.055158033,21.10316066,0.497431356,9.948627122,-4.510443064,-36.89335991,0.525968477,0.051936955,13.99943006,0.180778824,0.997961093,0
AL810962,D08,SIPP21e,OTESTv0_1,IIIV_LMZC_IIIV230_JT100,MZMCTE_LULAB_450_500,20191118_124858,ykim,OIO300,ICT0104063,ICT0121063,kim96,gh/349_SIPP21e_v0,0,-5,(0|-5),2.37,-142.285,-6.07,142.4144168,process MZMScript version 2.9 - VpiL-analysis with small signal (SS)  Large signal (LS) with error flag,2.9,0,No error,500,1550,1550.6965,0.3271244,6.542488004,0.494538895,9.890777894,1.012934912,20.25869824,0.503599687,10.07199375,-4.65399699,-37.95865516,0.523125724,0.046251449,13.91837012,0.230489669,0.99810113,1
AL810962,D08,SIPP21e,OTESTv0_1,IIIV_LMZC_IIIV230_JT100,MZMCTE_LULAB_450_500,20191118_124858,ykim,OIO300,ICT0104063,ICT0121063,kim96,gh/349_SIPP21e_v0,0,2,(0|2),2.37,38.805,-6.07,39.27687519,process MZMScript version 2.9 - VpiL-analysis with small signal (SS)  Large signal (LS) with error flag,2.9,0,No error,500,1550,1545.5614,0.306984737,6.139694744,0.462748744,9.254974882,0.939400314,18.78800629,0.469256811,9.385136217,-3.949963838,-36.10565372,0.527023652,0.054047305,13.81530782,0.159604304,0.997941715,0
AL810962,D08,SIPP21e,OTESTv0_1,IIIV_LMZC_IIIV230_JT100,MZMCTE_LULAB_450_500,20191118_124858,ykim,OIO300,ICT0104063,ICT0121063,kim96,gh/349_SIPP21e_v0,4,1,(4|1),2.37,12.935,49.21,50.88161087,process MZMScript version 2.9 - VpiL-analysis with small signal (SS)  Large signal (LS) with error flag,2.9,0,No error,500,1550,1549.9099,0.310749856,6.214997125,0.471789155,9.4357831,0.979279048,19.58558095,0.480895153,9.617903069,-4.196598522,-36.80518435,0.525763374,0.051526748,13.86779048,0.153185093,0.997484607,0
AL810962,D08,SIPP21e,OTESTv0_1,IIIV_LMZC_IIIV230_JT100,MZMCTE_LULAB_450_500,20191118_124858,ykim,OIO300,ICT0104063,ICT0121063,kim96,gh/349_SIPP21e_v0,1,-3,(1|-3),2.37,-90.545,7.75,90.87606684,process MZMScript version 2.9 - VpiL-analysis with small signal (SS)  Large signal (LS) with error flag,2.9,0,No error,500,1550,1549.3131,0.309298145,6.185962905,0.469482357,9.389647135,0.97381927,19.47638541,0.47939111,9.587822199,-4.297810653,-36.39178786,0.526871694,0.053743389,13.84878955,0.184220167,0.997841768,0
AL810962,D08,SIPP21e,OTESTv0_1,IIIV_LMZC_IIIV230_JT100,MZMCTE_LULAB_450_500,20191118_124858,ykim,OIO300,ICT0104063,ICT0121063,kim96,gh/349_SIPP21e_v0,3,1,(3|1),2.37,12.935,35.39,37.67978669,process MZMScript version 2.9 - VpiL-analysis with small signal (SS)  Large signal (LS) with error flag,2.9,0,No error,500,1550,1551.2991,0.313957628,6.279152553,0.471151851,9.423037027,0.94359853,18.8719706,0.480408841,9.608176813,-4.093892166,-36.8571963,0.525100005,0.05020001,13.87402247,0.148002276,0.998033003,0
AL810962,D08,SIPP21e,OTESTv0_1,IIIV_LMZC_IIIV230_JT100,MZMCTE_LULAB_450_500,20191118_124858,ykim,OIO300,ICT0104063,ICT0121063,kim96,gh/349_SIPP21e_v0,2,-3,(2|-3),2.37,-90.545,21.57,93.07879417,process MZMScript version 2.9 - VpiL-analysis with small signal (SS)  Large signal (LS) with error flag,2.9,0,No error,500,1550,1550.063,0.310051036,6.201020727,0.475604954,9.512099081,1.020517297,20.41034594,0.484815011,9.696300216,-4.365225812,-36.46395809,0.526822578,0.053645155,13.83218613,0.189826945,0.99766184,0
AL810962,D08,SIPP21e,OTESTv0_1,IIIV_LMZC_IIIV230_JT100,MZMCTE_LULAB_450_500,20191118_124858,ykim,OIO300,ICT0104063,ICT0121063,kim96,gh/349_SIPP21e_v0,0,1,(0|1),2.37,12.935,-6.07,14.28842626,process MZMScript version 2.9 - VpiL-analysis with small signal (SS)  Large signal (LS) with error flag,2.9,0,No error,500,1550,1530.5036,0.316087333,6.321746651,0.47629128,9.525825602,0.965783751,19.31567502,0.48573119,9.714623798,-3.766856062,-36.11583799,0.526033214,0.052066427,13.76914471,0.148300684,0.997731768,0
AL810962,D08,SIPP21e,OTESTv0_1,IIIV_LMZC_IIIV230_JT100,MZMCTE_LULAB_450_500,20191118_124858,ykim,OIO300,ICT0104063,ICT0121063,kim96,gh/349_SIPP21e_v0,0,0,(0|0),2.37,-12.935,-6.07,14.28842626,process MZMScript version 2.9 - VpiL-analysis with small signal (SS)  Large signal (LS) with error flag,2.9,0,No error,500,1550,1543.0337,0.316073287,6.321465735,0.477093394,9.54186789,0.972546827,19.45093655,0.486187211,9.723744223,-3.727015846,-35.87410363,0.526880115,0.053760229,13.75477725,0.124344251,0.997846871,2
AL810962,D08,SIPP21e,OTESTv0_1,IIIV_LMZC_IIIV230_JT100,MZMCTE_LULAB_450_500,20191118_124858,ykim,OIO300,ICT0104063,ICT0121063,kim96,gh/349_SIPP21e_v0,-2,0,(-2|0),2.37,-12.935,-33.71,36.10648591,process MZMScript version 2.9 - VpiL-analysis with small signal (SS)  Large signal (LS) with error flag,2.9,0,No error,500,1550,1531.03,0.311321055,6.226421097,0.475496179,9.509923583,1.006021516,20.12043032,0.484133701,9.682674014,-3.859486069,-36.56682992,0.52505259,0.05010518,13.7816384,0.133076958,0.998506233,0
AL810962,D08,SIPP21e,OTESTv0_1,IIIV_LMZC_IIIV230_JT100,MZMCTE_LULAB_450_500,20191118_124858,ykim,OIO300,ICT0104063,ICT0121063,kim96,gh/349_SIPP21e_v0,-2,-1,(-2|-1),2.37,-38.805,-33.71,51.40225798,process MZMScript version 2.9 - VpiL-analysis with small signal (SS)  Large signal (LS) with error flag,2.9,0,No error,500,1550,1548.7207,0.307457601,6.149152014,0.464199317,9.283986339,0.946957971,18.93915943,0.472434999,9.44869998,-4.212979749,-36.44899665,0.526706789,0.053413578,13.829172,0.180081713,0.997689094,0
AL810962,D08,SIPP21e,OTESTv0_1,IIIV_LMZC_IIIV230_JT100,MZMCTE_LULAB_450_500,20191118_124858,ykim,OIO300,ICT0104063,ICT0121063,kim96,gh/349_SIPP21e_v0,3,-3,(3|-3),2.37,-90.545,35.39,97.21547781,process MZMScript version 2.9 - VpiL-analysis with small signal (SS)  Large signal (LS) with error flag,2.9,0,No error,500,1550,1541.6065,0.303137765,6.0627553,0.457978195,9.159563895,0.936163055,18.72326109,0.466577983,9.331559663,-4.056112309,-34.69102836,0.532362797,0.064725594,13.68870677,0.11379658,0.997770501,0
AL810962,D08,SIPP21e,OTESTv0_1,IIIV_LMZC_IIIV230_JT100,MZMCTE_LULAB_450_500,20191118_124858,ykim,OIO300,ICT0104063,ICT0121063,kim96,gh/349_SIPP21e_v0,-6,-3,(-6|-3),2.37,-90.545,-88.99,126.9551776,process MZMScript version 2.9 - VpiL-analysis with small signal (SS)  Large signal (LS) with error flag,2.9,0,No error,500,1550,1545.702,0.320224803,6.404496057,0.494407636,9.888152728,1.084082806,21.68165613,0.50449791,10.0899582,-4.399433659,-38.33987811,0.521681509,0.043363017,13.90061109,0.243828184,0.997501192,0
AL810962,D08,SIPP21e,OTESTv0_1,IIIV_LMZC_IIIV230_JT100,MZMCTE_LULAB_450_500,20191118_124858,ykim,OIO300,ICT0104063,ICT0121063,kim96,gh/349_SIPP21e_v0,8,-1,(8|-1),2.37,-38.805,104.49,111.4629451,process MZMScript version 2.9 - VpiL-analysis with small signal (SS)  Large signal (LS) with error flag,2.9,0,No error,500,1550,1549.2272,0.304773978,6.095479569,0.45566334,9.113266795,0.902457513,18.04915026,0.463965205,9.279304105,-4.181758169,-35.91785977,0.528132285,0.056264569,13.72376824,0.166372096,0.997704663,0
AL810962,D08,SIPP21e,OTESTv0_1,IIIV_LMZC_IIIV230_JT100,MZMCTE_LULAB_450_500,20191118_124858,ykim,OIO300,ICT0104063,ICT0121063,kim96,gh/349_SIPP21e_v0,9,-2,(9|-2),2.37,-64.675,118.31,134.8336446,process MZMScript version 2.9 - VpiL-analysis with small signal (SS)  Large signal (LS) with error flag,2.9,0,No error,500,1550,1546.5138,0.300377072,6.00754145,0.446500059,8.930001177,0.869464038,17.38928076,0.455695331,9.113906616,-4.320162975,-35.78981456,0.529860455,0.059720911,13.6598604,0.188632134,0.997948371,0
AL810962,D08,SIPP21e,OTESTv0_1,IIIV_LMZC_IIIV230_JT100,MZMCTE_LULAB_450_500,20191118_124858,ykim,OIO300,ICT0104063,ICT0121063,kim96,gh/349_SIPP21e_v0,-5,-4,(-5|-4),2.37,-116.415,-75.17,138.5748214,process MZMScript version 2.9 - VpiL-analysis with small signal (SS)  Large signal (LS) with error flag,2.9,0,No error,500,1550,1547.097,0.326131105,6.522622097,0.496032604,9.92065208,1.035473785,20.70947571,0.507195581,10.14391163,-4.52890794,-36.88622285,0.525200404,0.050400807,13.70387643,0.233764406,0.998120088,0
AL810962,D08,SIPP21e,OTESTv0_1,IIIV_LMZC_IIIV230_JT100,MZMCTE_LULAB_450_500,20191118_124858,ykim,OIO300,ICT0104063,ICT0121063,kim96,gh/349_SIPP21e_v0,9,0,(9|0),2.37,-12.935,118.31,119.0150004,process MZMScript version 2.9 - VpiL-analysis with small signal (SS)  Large signal (LS) with error flag,2.9,0,No error,500,1550,1549.9008,0.305931007,6.118620139,0.458678056,9.173561112,0.916047875,18.32095749,0.467156744,9.343134881,-4.374897162,-36.75491114,0.526486796,0.052973591,13.63435268,0.177970623,0.998042228,2
AL810962,D08,SIPP21e,OTESTv0_1,IIIV_LMZC_IIIV230_JT100,MZMCTE_LULAB_450_500,20191118_124858,ykim,OIO300,ICT0104063,ICT0121063,kim96,gh/349_SIPP21e_v0,-5,4,(-5|4),2.37,90.545,-75.17,117.6814596,process MZMScript version 2.9 - VpiL-analysis with small signal (SS)  Large signal (LS) with error flag,2.9,0,No error,500,1550,1538.3132,0.315336293,6.306725853,0.469512674,9.390253479,0.918679991,18.37359982,0.479253139,9.585062785,-4.106727883,-35.83114899,0.527222012,0.054444023,13.71837288,0.248373722,0.997847592,0
AL810962,D08,SIPP21e,OTESTv0_1,IIIV_LMZC_IIIV230_JT100,MZMCTE_LULAB_450_500,20191118_124858,ykim,OIO300,ICT0104063,ICT0121063,kim96,gh/349_SIPP21e_v0,5,-3,(5|-3),2.37,-90.545,63.03,110.3230616,process MZMScript version 2.9 - VpiL-analysis with small signal (SS)  Large signal (LS) with error flag,2.9,0,No error,500,1550,1543.1927,0.3089236,6.178471998,0.463349072,9.26698144,0.926480246,18.52960491,0.471145391,9.422907814,-4.095865194,-36.02538758,0.527908551,0.055817102,13.67669049,0.141639783,0.997843881,0
AL810962,D08,SIPP21e,OTESTv0_1,IIIV_LMZC_IIIV230_JT100,MZMCTE_LULAB_450_500,20191118_124858,ykim,OIO300,ICT0104063,ICT0121063,kim96,gh/349_SIPP21e_v0,10,0,(10|0),2.37,-12.935,132.13,132.7616327,process MZMScript version 2.9 - VpiL-analysis with small signal (SS)  Large signal (LS) with error flag,2.9,0,No error,500,1550,1547.3693,0.303079733,6.061594653,0.449308339,8.986166781,0.868187908,17.36375817,0.455571285,9.111425698,-4.300754491,-35.93581995,0.529217734,0.058435467,13.6025187,0.198668693,0.997686354,0
AL810962,D08,SIPP21e,OTESTv0_1,IIIV_LMZC_IIIV230_JT100,MZMCTE_LULAB_450_500,20191118_124858,ykim,OIO300,ICT0104063,ICT0121063,kim96,gh/349_SIPP21e_v0,4,-1,(4|-1),2.37,-38.805,49.21,62.66938746,process MZMScript version 2.9 - VpiL-analysis with small signal (SS)  Large signal (LS) with error flag,2.9,0,No error,500,1550,1551.3983,0.307506391,6.150127816,0.465047519,9.300950371,0.953588058,19.07176117,0.473435674,9.468713479,-3.805104384,-36.09053225,0.526197248,0.052394497,13.90759093,0.177816445,0.997912106,0
AL810962,D08,SIPP21e,OTESTv0_1,IIIV_LMZC_IIIV230_JT100,MZMCTE_LULAB_450_500,20191118_124858,ykim,OIO300,ICT0104063,ICT0121063,kim96,gh/349_SIPP21e_v0,-3,-1,(-3|-1),2.37,-38.805,-47.53,61.35901666,process MZMScript version 2.9 - VpiL-analysis with small signal (SS)  Large signal (LS) with error flag,2.9,0,No error,500,1550,1545.4114,0.308232102,6.16464204,0.465817224,9.316344472,0.953087952,19.06175903,0.474520183,9.490403659,-4.067736459,-36.28282003,0.526502138,0.053004275,13.7914437,0.16112148,0.997975023,0
AL810962,D08,SIPP21e,OTESTv0_1,IIIV_LMZC_IIIV230_JT100,MZMCTE_LULAB_450_500,20191118_124858,ykim,OIO300,ICT0104063,ICT0121063,kim96,gh/349_SIPP21e_v0,-2,-2,(-2|-2),2.37,-64.675,-33.71,72.93298105,process MZMScript version 2.9 - VpiL-analysis with small signal (SS)  Large signal (LS) with error flag,2.9,0,No error,500,1550,1546.3543,0.307070457,6.141409136,0.473914406,9.47828812,1.037786048,20.75572096,0.48336125,9.667225004,-4.253636961,-37.35116566,0.524527003,0.049054005,13.78703648,0.166398088,0.997889116,2
AL810962,D08,SIPP21e,OTESTv0_1,IIIV_LMZC_IIIV230_JT100,MZMCTE_LULAB_450_500,20191118_124858,ykim,OIO300,ICT0104063,ICT0121063,kim96,gh/349_SIPP21e_v0,-4,3,(-4|3),2.37,64.675,-61.35,89.1441424,process MZMScript version 2.9 - VpiL-analysis with small signal (SS)  Large signal (LS) with error flag,2.9,0,No error,500,1550,1550.8289,0.308541531,6.170830623,0.467552795,9.351055891,0.964750864,19.29501729,0.47688507,9.537701404,-4.410714481,-36.94753903,0.525444654,0.050889308,13.97471995,0.179761014,0.997897826,0
AL810962,D08,SIPP21e,OTESTv0_1,IIIV_LMZC_IIIV230_JT100,MZMCTE_LULAB_450_500,20191118_124858,ykim,OIO300,ICT0104063,ICT0121063,kim96,gh/349_SIPP21e_v0,-1,1,(-1|1),2.37,12.935,-19.89,23.72606847,process MZMScript version 2.9 - VpiL-analysis with small signal (SS)  Large signal (LS) with error flag,2.9,0,No error,500,1550,1540.9252,0.314534128,6.290682566,0.476136515,9.522730299,0.97926815,19.585363,0.484521045,9.690420898,-3.64562374,-36.41715155,0.5244638,0.048927601,13.74266978,0.148527931,0.998153596,0
AL810962,D08,SIPP21e,OTESTv0_1,IIIV_LMZC_IIIV230_JT100,MZMCTE_LULAB_450_500,20191118_124858,ykim,OIO300,ICT0104063,ICT0121063,kim96,gh/349_SIPP21e_v0,0,4,(0|4),2.37,90.545,-6.07,90.74823373,process MZMScript version 2.9 - VpiL-analysis with small signal (SS)  Large signal (LS) with error flag,2.9,0,No error,500,1550,1548.7986,0.305751765,6.115035301,0.462059111,9.241182224,0.945337336,18.90674672,0.470414712,9.408294231,-4.343310415,-36.68170017,0.525870459,0.051740918,13.9172505,0.181836447,0.997109975,0
AL810962,D08,SIPP21e,OTESTv0_1,IIIV_LMZC_IIIV230_JT100,MZMCTE_LULAB_450_500,20191118_124858,ykim,OIO300,ICT0104063,ICT0121063,kim96,gh/349_SIPP21e_v0,2,-2,(2|-2),2.37,-64.675,21.57,68.17712611,process MZMScript version 2.9 - VpiL-analysis with small signal (SS)  Large signal (LS) with error flag,2.9,0,No error,500,1550,1546.1804,0.309653978,6.193079559,0.468684841,9.373696818,0.963531563,19.27063126,0.477631742,9.552634849,-4.050198871,-36.0728481,0.527257959,0.054515917,13.80693368,0.167761928,0.997832965,3
AL810962,D08,SIPP21e,OTESTv0_1,IIIV_LMZC_IIIV230_JT100,MZMCTE_LULAB_450_500,20191118_124858,ykim,OIO300,ICT0104063,ICT0121063,kim96,gh/349_SIPP21e_v0,-5,2,(-5|2),2.37,38.805,-75.17,84.59525356,process MZMScript version 2.9 - VpiL-analysis with small signal (SS)  Large signal (LS) with error flag,2.9,0,No error,500,1550,1539.6168,0.313863881,6.277277619,0.470313551,9.406271014,0.937745298,18.75490595,0.479737145,9.59474289,-3.888826006,-35.86078353,0.526602903,0.053205805,13.79282153,0.160271513,0.998425165,0
AL810962,D08,SIPP21e,OTESTv0_1,IIIV_LMZC_IIIV230_JT100,MZMCTE_LULAB_450_500,20191118_124858,ykim,OIO300,ICT0104063,ICT0121063,kim96,gh/349_SIPP21e_v0,-2,1,(-2|1),2.37,12.935,-33.71,36.10648591,process MZMScript version 2.9 - VpiL-analysis with small signal (SS)  Large signal (LS) with error flag,2.9,0,No error,500,1550,1540.0659,0.317875535,6.357510693,0.481358988,9.627179769,0.991062786,19.82125572,0.491072664,9.821453278,-3.590629767,-36.36732307,0.524618537,0.049237073,13.72234254,0.140630396,0.997838472,0
AL810962,D08,SIPP21e,OTESTv0_1,DCM_LMZC,MZMCTE_LULAB_450_500,20191118_124858,ykim,OIO300,ICT0104063,ICT0121063,kim96,gh/349_SIPP21e_v0,7,0,(7|0),2.37,5.3,87.473,87.63341674,process MZMScript version 2.9 - VpiL-analysis with small signal (SS)  Large signal (LS) with error flag,2.9,0,No error,500,1550,1547.7954,0.765152977,15.30305953,0.923207708,18.46415416,1.163559822,23.27119645,0.926704561,18.53409122,-2.498698757,-42.75160408,0.509762414,0.019524827,13.87191649,0.264782879,0.999212825,0
AL810962,D08,SIPP21e,OTESTv0_1,DCM_LMZC,MZMCTE_LULAB_450_500,20191118_124858,ykim,OIO300,ICT0104063,ICT0121063,kim96,gh/349_SIPP21e_v0,-2,2,(-2|2),2.37,57.04,-36.907,67.93885669,process MZMScript version 2.9 - VpiL-analysis with small signal (SS)  Large signal (LS) with error flag,2.9,0,No error,500,1550,1539.2894,0.754241465,15.08482929,0.916907765,18.33815531,1.169031254,23.38062508,0.924921426,18.49842852,-2.375475312,-40.43320247,0.512617234,0.025234469,13.68842632,0.232351667,0.999508029,2
AL810962,D08,SIPP21e,OTESTv0_1,DCM_LMZC,MZMCTE_LULAB_450_500,20191118_124858,ykim,OIO300,ICT0104063,ICT0121063,kim96,gh/349_SIPP21e_v0,-2,-5,(-2|-5),2.37,-124.05,-36.907,129.4238353,process MZMScript version 2.9 - VpiL-analysis with small signal (SS)  Large signal (LS) with error flag,2.9,0,No error,500,1550,1549.1506,0.767746973,15.35493947,0.922714149,18.45428297,1.156061275,23.1212255,0.9327073,18.65414599,-2.671229531,-40.32686314,0.513348333,0.026696666,13.86794401,0.322055152,0.998323612,0
AL810962,D08,SIPP21e,OTESTv0_1,DCM_LMZC,MZMCTE_LULAB_450_500,20191118_124858,ykim,OIO300,ICT0104063,ICT0121063,kim96,gh/349_SIPP21e_v0,2,-3,(2|-3),2.37,-72.31,18.373,74.607662,process MZMScript version 2.9 - VpiL-analysis with small signal (SS)  Large signal (LS) with error flag,2.9,0,No error,500,1550,1537.7099,0.750879634,15.01759268,0.924894253,18.49788506,1.203893876,24.07787751,0.932121516,18.64243032,-2.361960153,-40.70708312,0.512256045,0.02451209,13.72569773,0.278962361,0.998793188,0
AL810962,D08,SIPP21e,OTESTv0_1,DCM_LMZC,MZMCTE_LULAB_450_500,20191118_124858,ykim,OIO300,ICT0104063,ICT0121063,kim96,gh/349_SIPP21e_v0,8,-1,(8|-1),2.37,-20.57,101.293,103.3605183,process MZMScript version 2.9 - VpiL-analysis with small signal (SS)  Large signal (LS) with error flag,2.9,0,No error,500,1550,1550.5104,0.758684084,15.17368167,0.928003738,18.56007477,1.19461174,23.89223479,0.934058828,18.68117655,-2.700309387,-37.80285057,0.518466165,0.03693233,13.88401289,0.231880272,0.999590009,0
AL810962,D08,SIPP21e,OTESTv0_1,DCM_LMZC,MZMCTE_LULAB_450_500,20191118_124858,ykim,OIO300,ICT0104063,ICT0121063,kim96,gh/349_SIPP21e_v0,0,5,(0|5),2.37,134.65,-9.267,134.9685141,process MZMScript version 2.9 - VpiL-analysis with small signal (SS)  Large signal (LS) with error flag,2.9,0,No error,500,1550,1540.8865,0.748284488,14.96568977,0.904760409,18.09520819,1.143981715,22.87963431,0.91931874,18.3863748,-2.40417609,-40.19817173,0.513178865,0.02635773,13.7229586,0.264340071,0.999309556,2
AL810962,D08,SIPP21e,OTESTv0_1,DCM_LMZC,MZMCTE_LULAB_450_500,20191118_124858,ykim,OIO300,ICT0104063,ICT0121063,kim96,gh/349_SIPP21e_v0,1,0,(1|0),2.37,5.3,4.553,6.98711736,process MZMScript version 2.9 - VpiL-analysis with small signal (SS)  Large signal (LS) with error flag,2.9,0,No error,500,1550,1538.403,0.730394952,14.60789903,0.926792802,18.53585603,1.267656288,25.35312576,0.929595572,18.59191143,-2.255681954,-41.59975572,0.510947364,0.021894727,13.72955236,0.281020036,0.998615589,0
AL810962,D08,SIPP21e,OTESTv0_1,DCM_LMZC,MZMCTE_LULAB_450_500,20191118_124858,ykim,OIO300,ICT0104063,ICT0121063,kim96,gh/349_SIPP21e_v0,7,-3,(7|-3),2.37,-72.31,87.473,113.4912412,process MZMScript version 2.9 - VpiL-analysis with small signal (SS)  Large signal (LS) with error flag,2.9,0,No error,500,1550,1539.0537,0.756036322,15.12072643,0.917922693,18.35845386,1.168026516,23.36053031,0.926513657,18.53027315,-2.464474541,-41.27680208,0.511514348,0.023028696,13.68578378,0.241163479,0.999216016,0
AL810962,D08,SIPP21e,OTESTv0_1,DCM_LMZC,MZMCTE_LULAB_450_500,20191118_124858,ykim,OIO300,ICT0104063,ICT0121063,kim96,gh/349_SIPP21e_v0,7,-2,(7|-2),2.37,-46.44,87.473,99.03635357,process MZMScript version 2.9 - VpiL-analysis with small signal (SS)  Large signal (LS) with error flag,2.9,0,No error,500,1550,1548.3379,0.753797814,15.07595629,0.911113567,18.22227133,1.151410007,23.02820014,0.923625492,18.47250984,-2.596579488,-37.65405872,0.517948912,0.035897823,13.88922148,0.235136594,0.998484742,0
AL810962,D08,SIPP21e,OTESTv0_1,DCM_LMZC,MZMCTE_LULAB_450_500,20191118_124858,ykim,OIO300,ICT0104063,ICT0121063,kim96,gh/349_SIPP21e_v0,1,-5,(1|-5),2.37,-124.05,4.553,124.1335261,process MZMScript version 2.9 - VpiL-analysis with small signal (SS)  Large signal (LS) with error flag,2.9,0,No error,500,1550,1538.0855,0.75746825,15.14936499,0.897187939,17.94375877,1.100110014,22.00220027,0.902487753,18.04975506,-2.3654844,-40.79941459,0.51212377,0.024247539,13.64598501,0.216329915,0.999507375,0
AL810962,D08,SIPP21e,OTESTv0_1,DCM_LMZC,MZMCTE_LULAB_450_500,20191118_124858,ykim,OIO300,ICT0104063,ICT0121063,kim96,gh/349_SIPP21e_v0,8,-2,(8|-2),2.37,-46.44,101.293,111.4313486,process MZMScript version 2.9 - VpiL-analysis with small signal (SS)  Large signal (LS) with error flag,2.9,0,No error,500,1550,1548.3956,0.740938273,14.81876547,0.891256719,17.82513438,1.118090154,22.36180308,0.895607369,17.91214738,-2.647893743,-37.02942017,0.519340009,0.038680018,13.89660854,0.24747206,0.999603706,0
AL810962,D08,SIPP21e,OTESTv0_1,DCM_LMZC,MZMCTE_LULAB_450_500,20191118_124858,ykim,OIO300,ICT0104063,ICT0121063,kim96,gh/349_SIPP21e_v0,-3,1,(-3|1),2.37,31.17,-50.727,59.53820143,process MZMScript version 2.9 - VpiL-analysis with small signal (SS)  Large signal (LS) with error flag,2.9,0,No error,500,1550,1537.0412,0.757919224,15.15838447,0.913314616,18.26629232,1.148865271,22.97730543,0.924473552,18.48947104,-2.391351907,-41.62549056,0.511174263,0.022348525,13.73269557,0.23536547,0.999646579,0
AL810962,D08,SIPP21e,OTESTv0_1,DCM_LMZC,MZMCTE_LULAB_450_500,20191118_124858,ykim,OIO300,ICT0104063,ICT0121063,kim96,gh/349_SIPP21e_v0,0,1,(0|1),2.37,31.17,-9.267,32.5183977,process MZMScript version 2.9 - VpiL-analysis with small signal (SS)  Large signal (LS) with error flag,2.9,0,No error,500,1550,1537.9148,0.771576691,15.43153382,0.912225398,18.24450795,1.115581923,22.31163845,0.924518663,18.49037327,-2.345430283,-41.63106637,0.511163657,0.022327314,13.7363386,0.244119228,0.998961367,0
AL810962,D08,SIPP21e,OTESTv0_1,DCM_LMZC,MZMCTE_LULAB_450_500,20191118_124858,ykim,OIO300,ICT0104063,ICT0121063,kim96,gh/349_SIPP21e_v0,4,1,(4|1),2.37,31.17,46.013,55.57665939,process MZMScript version 2.9 - VpiL-analysis with small signal (SS)  Large signal (LS) with error flag,2.9,0,No error,500,1550,1549.9917,0.761775355,15.2355071,0.919458549,18.38917098,1.159460274,23.18920548,0.929007714,18.58015427,-2.485879535,-41.06735728,0.512052875,0.024105751,13.91654509,0.236248021,0.999810869,0
AL810962,D08,SIPP21e,OTESTv0_1,DCM_LMZC,MZMCTE_LULAB_450_500,20191118_124858,ykim,OIO300,ICT0104063,ICT0121063,kim96,gh/349_SIPP21e_v0,-7,3,(-7|3),2.37,82.91,-106.007,134.5791668,process MZMScript version 2.9 - VpiL-analysis with small signal (SS)  Large signal (LS) with error flag,2.9,0,No error,500,1550,1540.7061,0.732989974,14.65979947,0.896269117,17.92538233,1.153139875,23.0627975,0.904704087,18.09408174,-2.507691284,-40.50227935,0.5126572,0.025314399,13.70691947,0.257808035,0.999743231,0
AL810962,D08,SIPP21e,OTESTv0_1,DCM_LMZC,MZMCTE_LULAB_450_500,20191118_124858,ykim,OIO300,ICT0104063,ICT0121063,kim96,gh/349_SIPP21e_v0,-1,2,(-1|2),2.37,57.04,-23.087,61.53512143,process MZMScript version 2.9 - VpiL-analysis with small signal (SS)  Large signal (LS) with error flag,2.9,0,No error,500,1550,1550.2203,0.745681985,14.9136397,0.927755677,18.55511353,1.227467202,24.54934404,0.929638284,18.59276568,-2.629078995,-40.0520342,0.513844176,0.027688352,13.9031582,0.300106623,0.998942518,0
AL810962,D08,SIPP21e,OTESTv0_1,DCM_LMZC,MZMCTE_LULAB_450_500,20191118_124858,ykim,OIO300,ICT0104063,ICT0121063,kim96,gh/349_SIPP21e_v0,1,-4,(1|-4),2.37,-98.18,4.553,98.28551373,process MZMScript version 2.9 - VpiL-analysis with small signal (SS)  Large signal (LS) with error flag,2.9,0,No error,500,1550,1539.1981,0.749266854,14.98533707,0.934463783,18.68927567,1.241269405,24.8253881,0.944593373,18.89186745,-2.423421868,-39.82420706,0.513570081,0.027140163,13.69880732,0.285502112,0.999324257,0
AL810962,D08,SIPP21e,OTESTv0_1,IIIV_LMZC_IIIV230_JT100,MZMCTE_LULAB_450_500,20191118_124858,ykim,OIO300,ICT0104063,ICT0121063,kim96,gh/349_SIPP21e_v0,1,4,(1|4),2.37,90.545,7.75,90.87606684,process MZMScript version 2.9 - VpiL-analysis with small signal (SS)  Large signal (LS) with error flag,2.9,0,No error,500,1550,1547.2574,0.302188534,6.043770689,0.458328276,9.166565522,0.948323827,18.96647654,0.467268763,9.345375261,-4.240791325,-36.65492691,0.52596001,0.051920019,13.84608335,0.161397971,0.99705342,0
AL810962,D08,SIPP21e,OTESTv0_1,IIIV_LMZC_IIIV230_JT100,MZMCTE_LULAB_450_500,20191118_124858,ykim,OIO300,ICT0104063,ICT0121063,kim96,gh/349_SIPP21e_v0,-2,-5,(-2|-5),2.37,-142.285,-33.71,146.2237509,process MZMScript version 2.9 - VpiL-analysis with small signal (SS)  Large signal (LS) with error flag,2.9,0,No error,500,1550,1542.1396,0.325222816,6.50445632,0.492186143,9.843722852,1.011441171,20.22882342,0.501890437,10.03780874,-4.179394645,-37.04132819,0.524274409,0.048548817,13.80342844,0.203389868,0.997423376,0
AL810962,D08,SIPP21e,OTESTv0_1,IIIV_LMZC_IIIV230_JT100,MZMCTE_LULAB_450_500,20191118_124858,ykim,OIO300,ICT0104063,ICT0121063,kim96,gh/349_SIPP21e_v0,3,-2,(3|-2),2.37,-64.675,35.39,73.7245395,process MZMScript version 2.9 - VpiL-analysis with small signal (SS)  Large signal (LS) with error flag,2.9,0,No error,500,1550,1550.2313,0.30709595,6.141918991,0.468103154,9.362063073,0.984008604,19.68017207,0.476896549,9.537930974,-4.333533165,-36.49263328,0.526982356,0.053964712,13.8961656,0.166687529,0.998017906,0
AL810962,D08,SIPP21e,OTESTv0_1,IIIV_LMZC_IIIV230_JT100,MZMCTE_LULAB_450_500,20191118_124858,ykim,OIO300,ICT0104063,ICT0121063,kim96,gh/349_SIPP21e_v0,8,1,(8|1),2.37,12.935,104.49,105.2875792,process MZMScript version 2.9 - VpiL-analysis with small signal (SS)  Large signal (LS) with error flag,2.9,0,No error,500,1550,1531.6171,0.306403854,6.128077087,0.455590907,9.111818144,0.887912797,17.75825594,0.463879839,9.277596778,-4.056504787,-35.42023586,0.529579198,0.059158395,13.62516923,0.184602279,0.998084963,0
AL810962,D08,SIPP21e,OTESTv0_1,IIIV_LMZC_IIIV230_JT100,MZMCTE_LULAB_450_500,20191118_124858,ykim,OIO300,ICT0104063,ICT0121063,kim96,gh/349_SIPP21e_v0,8,0,(8|0),2.37,-12.935,104.49,105.2875792,process MZMScript version 2.9 - VpiL-analysis with small signal (SS)  Large signal (LS) with error flag,2.9,0,No error,500,1550,1548.5196,0.308184392,6.163687849,0.456195056,9.123901115,0.87774816,17.55496321,0.467017563,9.340351262,-4.115385596,-35.74387046,0.528468761,0.056937521,13.68898909,0.216630508,0.997120015,0
AL810962,D08,SIPP21e,OTESTv0_1,IIIV_LMZC_IIIV230_JT100,MZMCTE_LULAB_450_500,20191118_124858,ykim,OIO300,ICT0104063,ICT0121063,kim96,gh/349_SIPP21e_v0,7,-3,(7|-3),2.37,-90.545,90.67,128.1383858,process MZMScript version 2.9 - VpiL-analysis with small signal (SS)  Large signal (LS) with error flag,2.9,0,No error,500,1550,1546.3223,0.309312785,6.186255692,0.469694624,9.393892484,0.975502788,19.51005576,0.479438943,9.588778858,-4.209892077,-36.76113433,0.526059515,0.052119029,13.71388856,0.250489949,0.997503323,0
AL810962,D08,SIPP21e,OTESTv0_1,IIIV_LMZC_IIIV230_JT100,MZMCTE_LULAB_450_500,20191118_124858,ykim,OIO300,ICT0104063,ICT0121063,kim96,gh/349_SIPP21e_v0,7,1,(7|1),2.37,12.935,90.67,91.58800754,process MZMScript version 2.9 - VpiL-analysis with small signal (SS)  Large signal (LS) with error flag,2.9,0,No error,500,1550,1543.241,0.304360423,6.087208463,0.455863911,9.117278214,0.907691445,18.1538289,0.464302969,9.286059373,-4.032244379,-35.17887265,0.529620339,0.059240679,13.64078911,0.169808526,0.998186857,0
AL810962,D08,SIPP21e,OTESTv0_1,IIIV_LMZC_IIIV230_JT100,MZMCTE_LULAB_450_500,20191118_124858,ykim,OIO300,ICT0104063,ICT0121063,kim96,gh/349_SIPP21e_v0,3,0,(3|0),2.37,-12.935,35.39,37.67978669,process MZMScript version 2.9 - VpiL-analysis with small signal (SS)  Large signal (LS) with error flag,2.9,0,No error,500,1550,1550.8859,0.31479129,6.295825794,0.472722087,9.454441749,0.948669699,18.97339397,0.48108953,9.621790603,-4.19466577,-36.63475606,0.526643882,0.053287765,13.91151974,0.184150733,0.99780059,3
AL810962,D08,SIPP21e,OTESTv0_1,IIIV_LMZC_IIIV230_JT100,MZMCTE_LULAB_450_500,20191118_124858,ykim,OIO300,ICT0104063,ICT0121063,kim96,gh/349_SIPP21e_v0,-5,0,(-5|0),2.37,-12.935,-75.17,76.27478695,process MZMScript version 2.9 - VpiL-analysis with small signal (SS)  Large signal (LS) with error flag,2.9,0,No error,500,1550,1541.8278,0.312637344,6.25274687,0.473360168,9.467203352,0.974166695,19.4833339,0.482480482,9.649609643,-3.9866082,-36.29504162,0.525985654,0.051971308,13.78250076,0.152594997,0.997845999,0
AL810962,D08,SIPP21e,OTESTv0_1,IIIV_LMZC_IIIV230_JT100,MZMCTE_LULAB_450_500,20191118_124858,ykim,OIO300,ICT0104063,ICT0121063,kim96,gh/349_SIPP21e_v0,-3,-2,(-3|-2),2.37,-64.675,-47.53,80.26179991,process MZMScript version 2.9 - VpiL-analysis with small signal (SS)  Large signal (LS) with error flag,2.9,0,No error,500,1550,1547.951,0.310848861,6.216977216,0.469614219,9.392284385,0.959861147,19.19722295,0.47950206,9.590041193,-4.239660768,-36.56073193,0.52596651,0.05193302,13.87663159,0.194992332,0.997764438,0
AL810962,D08,SIPP21e,OTESTv0_1,IIIV_LMZC_IIIV230_JT100,MZMCTE_LULAB_450_500,20191118_124858,ykim,OIO300,ICT0104063,ICT0121063,kim96,gh/349_SIPP21e_v0,-6,1,(-6|1),2.37,12.935,-88.99,89.92515958,process MZMScript version 2.9 - VpiL-analysis with small signal (SS)  Large signal (LS) with error flag,2.9,0,No error,500,1550,1549.8334,0.317109121,6.342182423,0.473295452,9.465909041,0.932660343,18.65320687,0.482898707,9.657974142,-4.417456544,-36.85813032,0.525958738,0.051917477,13.99556541,0.185403594,0.997783001,0
AL810962,D08,SIPP21e,OTESTv0_1,IIIV_LMZC_IIIV230_JT100,MZMCTE_LULAB_450_500,20191118_124858,ykim,OIO300,ICT0104063,ICT0121063,kim96,gh/349_SIPP21e_v0,6,-3,(6|-3),2.37,-90.545,76.85,118.761608,process MZMScript version 2.9 - VpiL-analysis with small signal (SS)  Large signal (LS) with error flag,2.9,0,No error,500,1550,1549.3287,0.306063796,6.121275926,0.464425725,9.288514502,0.962370367,19.24740735,0.473136724,9.462734471,-4.361141152,-36.87975532,0.525236546,0.050473092,13.72864109,0.146882075,0.998417484,0
AL810962,D08,SIPP21e,OTESTv0_1,IIIV_LMZC_IIIV230_JT100,MZMCTE_LULAB_450_500,20191118_124858,ykim,OIO300,ICT0104063,ICT0121063,kim96,gh/349_SIPP21e_v0,-6,-1,(-6|-1),2.37,-38.805,-88.99,97.08268705,process MZMScript version 2.9 - VpiL-analysis with small signal (SS)  Large signal (LS) with error flag,2.9,0,No error,500,1550,1538.0575,0.314703769,6.294075383,0.47248526,9.44970519,0.947557563,18.95115126,0.480731463,9.614629266,-3.832437299,-35.7906793,0.526766761,0.053533522,13.7677656,0.16580239,0.998647898,0
AL810962,D08,SIPP21e,OTESTv0_1,IIIV_LMZC_IIIV230_JT100,MZMCTE_LULAB_450_500,20191118_124858,ykim,OIO300,ICT0104063,ICT0121063,kim96,gh/349_SIPP21e_v0,1,3,(1|3),2.37,64.675,7.75,65.1376859,process MZMScript version 2.9 - VpiL-analysis with small signal (SS)  Large signal (LS) with error flag,2.9,0,No error,500,1550,1546.3968,0.303799111,6.075982216,0.455981917,9.119638332,0.913667569,18.27335138,0.464437003,9.288740056,-4.211679999,-36.7262053,0.525693299,0.051386599,13.80760966,0.212115415,0.997722685,0
AL810962,D08,SIPP21e,OTESTv0_1,IIIV_LMZC_IIIV230_JT100,MZMCTE_LULAB_450_500,20191118_124858,ykim,OIO300,ICT0104063,ICT0121063,kim96,gh/349_SIPP21e_v0,-3,4,(-3|4),2.37,90.545,-47.53,102.2619085,process MZMScript version 2.9 - VpiL-analysis with small signal (SS)  Large signal (LS) with error flag,2.9,0,No error,500,1550,1539.379,0.306813562,6.136271233,0.461608542,9.232170846,0.931647698,18.63295395,0.471127364,9.422547273,-3.877072195,-35.94107274,0.526700844,0.053401687,13.76133839,0.190345669,0.998020344,0
AL810962,D08,SIPP21e,OTESTv0_1,IIIV_LMZC_IIIV230_JT100,MZMCTE_LULAB_450_500,20191118_124858,ykim,OIO300,ICT0104063,ICT0121063,kim96,gh/349_SIPP21e_v0,6,1,(6|1),2.37,12.935,76.85,77.93097411,process MZMScript version 2.9 - VpiL-analysis with small signal (SS)  Large signal (LS) with error flag,2.9,0,No error,500,1550,1543.5711,0.303605953,6.072119062,0.455686992,9.113739838,0.91304644,18.26092879,0.462941284,9.258825677,-3.995164808,-36.22613151,0.526699811,0.053399621,13.774472,0.132045121,0.998318858,0
AL810962,D08,SIPP21e,OTESTv0_1,IIIV_LMZC_IIIV230_JT100,MZMCTE_LULAB_450_500,20191118_124858,ykim,OIO300,ICT0104063,ICT0121063,kim96,gh/349_SIPP21e_v0,3,-1,(3|-1),2.37,-38.805,35.39,52.51933096,process MZMScript version 2.9 - VpiL-analysis with small signal (SS)  Large signal (LS) with error flag,2.9,0,No error,500,1550,1539.7362,0.309699128,6.193982567,0.464505465,9.290109304,0.928751663,18.57503326,0.472648595,9.452971909,-3.59413373,-35.3869655,0.528296382,0.056592765,13.67870079,0.1568397,0.998494293,0
AL810962,D08,SIPP21e,OTESTv0_1,IIIV_LMZC_IIIV230_JT100,MZMCTE_LULAB_450_500,20191118_124858,ykim,OIO300,ICT0104063,ICT0121063,kim96,gh/349_SIPP21e_v0,2,3,(2|3),2.37,64.675,21.57,68.17712611,process MZMScript version 2.9 - VpiL-analysis with small signal (SS)  Large signal (LS) with error flag,2.9,0,No error,500,1550,1531.5463,0.301493613,6.029872269,0.454196611,9.083932217,0.920336114,18.40672229,0.4632467,9.264934009,-4.095801993,-36.07849765,0.527181167,0.054362334,13.82022653,0.162173325,0.997393736,0
AL810962,D08,SIPP21e,OTESTv0_1,IIIV_LMZC_IIIV230_JT100,MZMCTE_LULAB_450_500,20191118_124858,ykim,OIO300,ICT0104063,ICT0121063,kim96,gh/349_SIPP21e_v0,-5,1,(-5|1),2.37,12.935,-75.17,76.27478695,process MZMScript version 2.9 - VpiL-analysis with small signal (SS)  Large signal (LS) with error flag,2.9,0,No error,500,1550,1539.7859,0.310858032,6.217160642,0.4738601,9.47720199,0.996261587,19.92523174,0.483863331,9.677266617,-3.946644082,-36.13647669,0.526281002,0.052562004,13.77547715,0.155314736,0.998116456,0
AL810962,D08,SIPP21e,OTESTv0_1,IIIV_LMZC_IIIV230_JT100,MZMCTE_LULAB_450_500,20191118_124858,ykim,OIO300,ICT0104063,ICT0121063,kim96,gh/349_SIPP21e_v0,-1,2,(-1|2),2.37,38.805,-19.89,43.60550567,process MZMScript version 2.9 - VpiL-analysis with small signal (SS)  Large signal (LS) with error flag,2.9,0,No error,500,1550,1543.082,0.306620275,6.132405498,0.46187142,9.237428401,0.935588003,18.71176006,0.470710177,9.414203543,-3.917795669,-35.88452643,0.527132011,0.054264021,13.74410822,0.161481005,0.997575477,0
