Repository: YKgroup-HYU/wafermap_iiivwfmod

# wafermap_iiivwfmod

This is a repository to plot a wafer map.

Here is the requirement for the code.
- Import csv file in the `data` folder using Pandas
- Filter the table with the conditions below:  
  - Lot: AL810962
  - Wafer: D08
  - TestSite: IIIV_LMZC_IIIV230_JT100
- Plot X: `Row`, Y: `Column`, Z: `VpiL@0V [V.cm]` using [wafer map repo](https://github.com/dougthor42/wafer_map)
- Additional info.
  - die_size_X = 25870 um
  - die_size_Y = 13820 um
  - dia = 300000 um

File: data/Info_LMZ_AL810962.csv (part 13 of 36)
Lot,Wafer,Mask,OTEST,TestSite,Name,Date,Operator,Tester,Measurement PC,Analysis PC,Analysis user,Git Tag/Branch,Row,Column,DieLabel,FiberPower [dBm],Abs position x [mm],Abs position y [mm],Radial position [mm],Script ID,Script Version,ErrorFlag,Error description,Device length [um],Analysis Wavelength [nm],Dip Wavelength [nm],VpiL@0V [V.cm],Vpi@0V [V],VpiL@-2V [V.cm],Vpi@-2V [V],VpiL_v2.7@-2V [V.cm],Vpi_v2.7@-2V [V],VpiL_2.0Vpp [V.cm],Vpi_2.0Vpp [V],mean IL [dB],mean Deep [dB],mean Power ratio (higher part),mean Power imbalance,mean FSR [nm],mean RMSE spectral fit,Ajd. Rsquare PhaseFit,Date Flag
AL810962,D08,SIPP21e,OTESTv0_1,IIIV_LMZC_IIIV230_JT100,MZMCTE_LULAB_450_500,20191118_124858,ykim,OIO300,ICT0104063,ICT0121063,kim96,gh/349_SIPP21e_v0,3,4,(3|4),2.37,90.545,35.39,97.21547781,process MZMScript version 2.9 - VpiL-analysis with small signal (SS)  Large signal (LS) with error flag,2.9,0,No error,500,1550,1549.1826,0.313815867,6.276317333,0.491600012,9.83200024,1.134087567,22.68175134,0.5025973,10.05194601,-4.435997099,-33.83876826,0.537749993,0.075499987,13.84343785,0.236302962,0.997607568,0
AL810962,D08,SIPP21e,OTESTv0_1,IIIV_LMZC_IIIV230_JT100,MZMCTE_LULAB_450_500,20191118_124858,ykim,OIO300,ICT0104063,ICT0121063,kim96,gh/349_SIPP21e_v0,1,0,(1|0),2.37,-12.935,7.75,15.07901605,process MZMScript version 2.9 - VpiL-analysis with small signal (SS)  Large signal (LS) with error flag,2.9,0,No error,500,1550,1550.2027,0.314354377,6.287087545,0.478412512,9.568250239,1.000630919,20.01261837,0.487168452,9.743369042,-4.037713162,-36.9320524,0.524940169,0.049880337,13.87502479,0.179147962,0.997645975,0
AL810962,D08,SIPP21e,OTESTv0_1,IIIV_LMZC_IIIV230_JT100,MZMCTE_LULAB_450_500,20191118_124858,ykim,OIO300,ICT0104063,ICT0121063,kim96,gh/349_SIPP21e_v0,2,-4,(2|-4),2.37,-116.415,21.57,118.3964405,process MZMScript version 2.9 - VpiL-analysis with small signal (SS)  Large signal (LS) with error flag,2.9,0,No error,500,1550,1540.505,0.315934086,6.318681717,0.479896652,9.59793304,0.997658709,19.95317417,0.488365689,9.767313777,-4.064238218,-37.24031154,0.523752281,0.047504561,13.6305318,0.193150075,0.998512437,0
AL810962,D08,SIPP21e,OTESTv0_1,IIIV_LMZC_IIIV230_JT100,MZMCTE_LULAB_450_500,20191118_124858,ykim,OIO300,ICT0104063,ICT0121063,kim96,gh/349_SIPP21e_v0,0,5,(0|5),2.37,116.415,-6.07,116.5731407,process MZMScript version 2.9 - VpiL-analysis with small signal (SS)  Large signal (LS) with error flag,2.9,0,No error,500,1550,1530.9087,0.301073668,6.021473357,0.452814329,9.056286571,0.912929254,18.25858507,0.463298541,9.265970818,-4.215040442,-36.46980611,0.526457308,0.052914616,13.81049226,0.191206029,0.997137624,2
AL810962,D08,SIPP21e,OTESTv0_1,IIIV_LMZC_IIIV230_JT100,MZMCTE_LULAB_450_500,20191118_124858,ykim,OIO300,ICT0104063,ICT0121063,kim96,gh/349_SIPP21e_v0,1,5,(1|5),2.37,116.415,7.75,116.672682,process MZMScript version 2.9 - VpiL-analysis with small signal (SS)  Large signal (LS) with error flag,2.9,0,No error,500,1550,1542.649,0.303406002,6.068120039,0.458070294,9.16140589,0.934379988,18.68759977,0.464484811,9.289696214,-4.26387951,-36.29757614,0.526985836,0.053971673,13.7729537,0.224471595,0.997860017,0
AL810962,D08,SIPP21e,OTESTv0_1,IIIV_LMZC_IIIV230_JT100,MZMCTE_LULAB_450_500,20191118_124858,ykim,OIO300,ICT0104063,ICT0121063,kim96,gh/349_SIPP21e_v0,-2,2,(-2|2),2.37,38.805,-33.71,51.40225798,process MZMScript version 2.9 - VpiL-analysis with small signal (SS)  Large signal (LS) with error flag,2.9,0,No error,500,1550,1531.5387,0.30912894,6.1825788,0.463820793,9.276415864,0.928406726,18.56813453,0.474548109,9.490962178,-4.024077695,-36.11458093,0.526807391,0.053614781,13.76319754,0.164771766,0.997233077,2
AL810962,D08,SIPP21e,OTESTv0_1,IIIV_LMZC_IIIV230_JT100,MZMCTE_LULAB_450_500,20191118_124858,ykim,OIO300,ICT0104063,ICT0121063,kim96,gh/349_SIPP21e_v0,-6,-2,(-6|-2),2.37,-64.675,-88.99,110.0094347,process MZMScript version 2.9 - VpiL-analysis with small signal (SS)  Large signal (LS) with error flag,2.9,0,No error,500,1550,1550.8071,0.311516292,6.230325831,0.477848007,9.556960145,1.025297889,20.50595778,0.486013433,9.720268654,-4.537196038,-37.25193446,0.524744915,0.049489831,13.99826797,0.200499115,0.997991327,0
AL810962,D08,SIPP21e,OTESTv0_1,IIIV_LMZC_IIIV230_JT100,MZMCTE_LULAB_450_500,20191118_124858,ykim,OIO300,ICT0104063,ICT0121063,kim96,gh/349_SIPP21e_v0,7,-1,(7|-1),2.37,-38.805,90.67,98.62493054,process MZMScript version 2.9 - VpiL-analysis with small signal (SS)  Large signal (LS) with error flag,2.9,0,No error,500,1550,1545.6151,0.30134812,6.026962398,0.454440466,9.088809329,0.923706221,18.47412443,0.463187272,9.263745431,-4.199548192,-35.09929854,0.531869103,0.063738205,13.65338225,0.136682396,0.997688519,0
AL810962,D08,SIPP21e,OTESTv0_1,IIIV_LMZC_IIIV230_JT100,MZMCTE_LULAB_450_500,20191118_124858,ykim,OIO300,ICT0104063,ICT0121063,kim96,gh/349_SIPP21e_v0,6,-1,(6|-1),2.37,-38.805,76.85,86.09152412,process MZMScript version 2.9 - VpiL-analysis with small signal (SS)  Large signal (LS) with error flag,2.9,0,No error,500,1550,1539.3538,0.306326246,6.126524925,0.462617518,9.25235035,0.944525685,18.89051371,0.472943946,9.458878917,-3.766499612,-35.27680894,0.528056396,0.056112792,13.65389965,0.196001298,0.99774474,0
AL810962,D08,SIPP21e,OTESTv0_1,IIIV_LMZC_IIIV230_JT100,MZMCTE_LULAB_450_500,20191118_124858,ykim,OIO300,ICT0104063,ICT0121063,kim96,gh/349_SIPP21e_v0,5,-4,(5|-4),2.37,-116.415,63.03,132.3829034,process MZMScript version 2.9 - VpiL-analysis with small signal (SS)  Large signal (LS) with error flag,2.9,0,No error,500,1550,1542.3034,0.303042634,6.060852685,0.46889614,9.3779228,1.035763716,20.71527431,0.476889944,9.537798886,-4.25745648,-37.37580083,0.523495821,0.046991643,13.62653788,0.29194872,0.997495269,0
AL810962,D08,SIPP21e,OTESTv0_1,IIIV_LMZC_IIIV230_JT100,MZMCTE_LULAB_450_500,20191118_124858,ykim,OIO300,ICT0104063,ICT0121063,kim96,gh/349_SIPP21e_v0,-1,0,(-1|0),2.37,-12.935,-19.89,23.72606847,process MZMScript version 2.9 - VpiL-analysis with small signal (SS)  Large signal (LS) with error flag,2.9,0,No error,500,1550,1541.7092,0.310923431,6.218468626,0.472822183,9.456443663,0.986490937,19.72981873,0.481612298,9.632245967,-3.734347212,-36.01071566,0.525918617,0.051837234,13.74082602,0.159125436,0.998063162,0
AL810962,D08,SIPP21e,OTESTv0_1,IIIV_LMZC_IIIV230_JT100,MZMCTE_LULAB_450_500,20191118_124858,ykim,OIO300,ICT0104063,ICT0121063,kim96,gh/349_SIPP21e_v0,-3,2,(-3|2),2.37,38.805,-47.53,61.35901666,process MZMScript version 2.9 - VpiL-analysis with small signal (SS)  Large signal (LS) with error flag,2.9,0,No error,500,1550,1542.4694,0.30998485,6.199697,0.46826345,9.365268999,0.956813416,19.13626832,0.477083796,9.541675911,-4.049212872,-36.21011464,0.526108766,0.052217533,13.72367964,0.151036554,0.99731691,0
AL810962,D08,SIPP21e,OTESTv0_1,IIIV_LMZC_IIIV230_JT100,MZMCTE_LULAB_450_500,20191118_124858,ykim,OIO300,ICT0104063,ICT0121063,kim96,gh/349_SIPP21e_v0,-7,-2,(-7|-2),2.37,-64.675,-102.81,121.4609062,process MZMScript version 2.9 - VpiL-analysis with small signal (SS)  Large signal (LS) with error flag,2.9,0,No error,500,1550,1540.8452,0.320213818,6.404276361,0.490902025,9.818040502,1.05128219,21.0256438,0.502334216,10.04668433,-4.132784171,-36.82760901,0.524739097,0.049478194,13.83574073,0.201648074,0.997227613,0
AL810962,D08,SIPP21e,OTESTv0_1,IIIV_LMZC_IIIV230_JT100,MZMCTE_LULAB_450_500,20191118_124858,ykim,OIO300,ICT0104063,ICT0121063,kim96,gh/349_SIPP21e_v0,8,-2,(8|-2),2.37,-64.675,104.49,122.8861901,process MZMScript version 2.9 - VpiL-analysis with small signal (SS)  Large signal (LS) with error flag,2.9,0,No error,500,1550,1540.7225,0.306347852,6.126957038,0.453094083,9.061881666,0.869692918,17.39385837,0.462836915,9.256738295,-4.158630313,-34.21417699,0.533921552,0.067843104,13.56700173,0.196493129,0.997830247,0
AL810962,D08,SIPP21e,OTESTv0_1,IIIV_LMZC_IIIV230_JT100,MZMCTE_LULAB_450_500,20191118_124858,ykim,OIO300,ICT0104063,ICT0121063,kim96,gh/349_SIPP21e_v0,-6,0,(-6|0),2.37,-12.935,-88.99,89.92515958,process MZMScript version 2.9 - VpiL-analysis with small signal (SS)  Large signal (LS) with error flag,2.9,0,No error,500,1550,1538.031,0.319438029,6.38876059,0.47617014,9.523402795,0.934857514,18.69715028,0.484541001,9.690820013,-3.81837651,-35.56494844,0.527389669,0.054779337,13.78479696,0.164274794,0.997891243,0
AL810962,D08,SIPP21e,OTESTv0_1,IIIV_LMZC_IIIV230_JT100,MZMCTE_LULAB_450_500,20191118_124858,ykim,OIO300,ICT0104063,ICT0121063,kim96,gh/349_SIPP21e_v0,-7,2,(-7|2),2.37,38.805,-102.81,109.8895997,process MZMScript version 2.9 - VpiL-analysis with small signal (SS)  Large signal (LS) with error flag,2.9,0,No error,500,1550,1546.6197,0.313058681,6.261173627,0.483387906,9.66775813,1.060249122,21.20498244,0.492683875,9.853677491,-4.431843933,-37.34694379,0.524518092,0.049036184,13.92614249,0.195469343,0.9980646,0
AL810962,D08,SIPP21e,OTESTv0_1,IIIV_LMZC_IIIV230_JT100,MZMCTE_LULAB_450_500,20191118_124858,ykim,OIO300,ICT0104063,ICT0121063,kim96,gh/349_SIPP21e_v0,0,-1,(0|-1),2.37,-38.805,-6.07,39.27687519,process MZMScript version 2.9 - VpiL-analysis with small signal (SS)  Large signal (LS) with error flag,2.9,0,No error,500,1550,1530.963,0.309199137,6.183982741,0.464242253,9.284845062,0.931156001,18.62312002,0.471469261,9.429385226,-3.901670406,-35.32276935,0.529298611,0.058597222,13.78110132,0.154393635,0.997942496,0
AL810962,D08,SIPP21e,OTESTv0_1,IIIV_LMZC_IIIV230_JT100,MZMCTE_LULAB_450_500,20191118_124858,ykim,OIO300,ICT0104063,ICT0121063,kim96,gh/349_SIPP21e_v0,3,-4,(3|-4),2.37,-116.415,35.39,121.6754056,process MZMScript version 2.9 - VpiL-analysis with small signal (SS)  Large signal (LS) with error flag,2.9,0,No error,500,1550,1539.2069,0.309238217,6.184764339,0.479915209,9.598304185,1.071065328,21.42130656,0.48828271,9.765654195,-3.889953944,-36.10586444,0.526079431,0.052158863,13.58871907,0.208809156,0.998002322,0
AL810962,D08,SIPP21e,OTESTv0_1,IIIV_LMZC_IIIV230_JT100,MZMCTE_LULAB_450_500,20191118_124858,ykim,OIO300,ICT0104063,ICT0121063,kim96,gh/349_SIPP21e_v0,1,2,(1|2),2.37,38.805,7.75,39.57133464,process MZMScript version 2.9 - VpiL-analysis with small signal (SS)  Large signal (LS) with error flag,2.9,0,No error,500,1550,1546.7873,0.306149685,6.122993701,0.460232504,9.204650072,0.926566314,18.53132629,0.467322767,9.34645535,-3.990145517,-35.87413355,0.527972294,0.055944589,13.81927695,0.181368273,0.997719241,0
AL810962,D08,SIPP21e,OTESTv0_1,IIIV_LMZC_IIIV230_JT100,MZMCTE_LULAB_450_500,20191118_124858,ykim,OIO300,ICT0104063,ICT0121063,kim96,gh/349_SIPP21e_v0,4,-2,(4|-2),2.37,-64.675,49.21,81.26795017,process MZMScript version 2.9 - VpiL-analysis with small signal (SS)  Large signal (LS) with error flag,2.9,0,No error,500,1550,1549.5847,0.309978749,6.199574987,0.463697008,9.273940157,0.919850038,18.39700077,0.472330471,9.446609416,-4.327409467,-35.63174362,0.529872045,0.05974409,13.86722113,0.183983462,0.998466209,0
AL810962,D08,SIPP21e,OTESTv0_1,IIIV_LMZC_IIIV230_JT100,MZMCTE_LULAB_450_500,20191118_124858,ykim,OIO300,ICT0104063,ICT0121063,kim96,gh/349_SIPP21e_v0,2,5,(2|5),2.37,116.415,21.57,118.3964405,process MZMScript version 2.9 - VpiL-analysis with small signal (SS)  Large signal (LS) with error flag,2.9,0,No error,500,1550,1530.6056,0.301002704,6.020054076,0.450142429,9.002848576,0.892212765,17.84425529,0.458160253,9.163205062,-4.285628826,-36.70155743,0.525522418,0.051044836,13.75468208,0.228760062,0.998300002,0
AL810962,D08,SIPP21e,OTESTv0_1,IIIV_LMZC_IIIV230_JT100,MZMCTE_LULAB_450_500,20191118_124858,ykim,OIO300,ICT0104063,ICT0121063,kim96,gh/349_SIPP21e_v0,1,-5,(1|-5),2.37,-142.285,7.75,142.4959077,process MZMScript version 2.9 - VpiL-analysis with small signal (SS)  Large signal (LS) with error flag,2.9,0,No error,500,1550,1543.3055,0.325281756,6.505635117,0.488977002,9.779540044,0.984335254,19.68670508,0.496217413,9.924348268,-4.296698653,-36.70200023,0.525495806,0.050991613,13.70399556,0.239034699,0.998612399,0
AL810962,D08,SIPP21e,OTESTv0_1,IIIV_LMZC_IIIV230_JT100,MZMCTE_LULAB_450_500,20191118_124858,ykim,OIO300,ICT0104063,ICT0121063,kim96,gh/349_SIPP21e_v0,0,3,(0|3),2.37,64.675,-6.07,64.95922202,process MZMScript version 2.9 - VpiL-analysis with small signal (SS)  Large signal (LS) with error flag,2.9,0,No error,500,1550,1548.4231,0.301556062,6.031121242,0.45338545,9.067708992,0.913138098,18.26276195,0.461085996,9.221719921,-4.339338156,-36.67164329,0.526908037,0.053816074,13.84393681,0.182260034,0.998134202,0
AL810962,D08,SIPP21e,OTESTv0_1,IIIV_LMZC_IIIV230_JT100,MZMCTE_LULAB_450_500,20191118_124858,ykim,OIO300,ICT0104063,ICT0121063,kim96,gh/349_SIPP21e_v0,-7,-1,(-7|-1),2.37,-38.805,-102.81,109.8895997,process MZMScript version 2.9 - VpiL-analysis with small signal (SS)  Large signal (LS) with error flag,2.9,0,No error,500,1550,1549.9598,0.316008095,6.320161903,0.482472902,9.649458038,1.019539856,20.39079712,0.490348529,9.806970577,-4.419774969,-37.07991434,0.524671678,0.049343355,14.02376868,0.229540186,0.998183651,0
AL810962,D08,SIPP21e,OTESTv0_1,IIIV_LMZC_IIIV230_JT100,MZMCTE_LULAB_450_500,20191118_124858,ykim,OIO300,ICT0104063,ICT0121063,kim96,gh/349_SIPP21e_v0,-4,0,(-4|0),2.37,-12.935,-61.35,62.6987777,process MZMScript version 2.9 - VpiL-analysis with small signal (SS)  Large signal (LS) with error flag,2.9,0,No error,500,1550,1546.1255,0.308111609,6.162232178,0.472568137,9.451362739,1.01356477,20.2712954,0.480190208,9.603804164,-4.097891834,-36.84107273,0.524968396,0.049936792,13.79555785,0.23440951,0.997917973,0
AL810962,D08,SIPP21e,OTESTv0_1,IIIV_LMZC_IIIV230_JT100,MZMCTE_LULAB_450_500,20191118_124858,ykim,OIO300,ICT0104063,ICT0121063,kim96,gh/349_SIPP21e_v0,-2,-4,(-2|-4),2.37,-116.415,-33.71,121.1974271,process MZMScript version 2.9 - VpiL-analysis with small signal (SS)  Large signal (LS) with error flag,2.9,0,No error,500,1550,1547.6919,0.320957158,6.419143155,0.493129355,9.862587099,1.063772814,21.27545628,0.501335741,10.02671482,-4.342074357,-37.17691794,0.524876744,0.049753487,13.81222533,0.184471706,0.998597502,0
AL810962,D08,SIPP21e,OTESTv0_1,IIIV_LMZC_IIIV230_JT100,MZMCTE_LULAB_450_500,20191118_124858,ykim,OIO300,ICT0104063,ICT0121063,kim96,gh/349_SIPP21e_v0,0,-2,(0|-2),2.37,-64.675,-6.07,64.95922202,process MZMScript version 2.9 - VpiL-analysis with small signal (SS)  Large signal (LS) with error flag,2.9,0,No error,500,1550,1546.0942,0.305248544,6.104970871,0.463074066,9.261481319,0.958823683,19.17647367,0.471410385,9.428207698,-4.022681762,-36.63449242,0.525697148,0.051394297,13.82807626,0.153834287,0.998056178,0
AL810962,D08,SIPP21e,OTESTv0_1,IIIV_LMZC_IIIV230_JT100,MZMCTE_LULAB_450_500,20191118_124858,ykim,OIO300,ICT0104063,ICT0121063,kim96,gh/349_SIPP21e_v0,4,-3,(4|-3),2.37,-90.545,49.21,103.0534867,process MZMScript version 2.9 - VpiL-analysis with small signal (SS)  Large signal (LS) with error flag,2.9,0,No error,500,1550,1541.8872,0.305714171,6.114283414,0.466973668,9.339473354,0.988271711,19.76543422,0.475300652,9.506013041,-3.951598853,-35.45840003,0.529144584,0.058289169,13.66106702,0.170707937,0.996940873,0
AL810962,D08,SIPP21e,OTESTv0_1,IIIV_LMZC_IIIV230_JT100,MZMCTE_LULAB_450_500,20191118_124858,ykim,OIO300,ICT0104063,ICT0121063,kim96,gh/349_SIPP21e_v0,-6,2,(-6|2),2.37,38.805,-88.99,97.08268705,process MZMScript version 2.9 - VpiL-analysis with small signal (SS)  Large signal (LS) with error flag,2.9,0,No error,500,1550,1550.8383,0.316655706,6.33311413,0.47845284,9.569056807,0.97834314,19.56686279,0.48764171,9.752834199,-4.537236314,-37.69264438,0.523587303,0.047174606,14.00846436,0.184881405,0.997477062,0
AL810962,D08,SIPP21e,OTESTv0_1,IIIV_LMZC_IIIV230_JT100,MZMCTE_LULAB_450_500,20191118_124858,ykim,OIO300,ICT0104063,ICT0121063,kim96,gh/349_SIPP21e_v0,4,3,(4|3),2.37,64.675,49.21,81.26795017,process MZMScript version 2.9 - VpiL-analysis with small signal (SS)  Large signal (LS) with error flag,2.9,0,No error,500,1550,1538.6653,0.299918466,5.998369321,0.45405419,9.081083798,0.934124534,18.68249068,0.461755206,9.235104124,-3.736719971,-35.1913743,0.528814683,0.057629366,13.6400489,0.171144164,0.997548662,0
AL810962,D08,SIPP21e,OTESTv0_1,IIIV_LMZC_IIIV230_JT100,MZMCTE_LULAB_450_500,20191118_124858,ykim,OIO300,ICT0104063,ICT0121063,kim96,gh/349_SIPP21e_v0,1,-4,(1|-4),2.37,-116.415,7.75,116.672682,process MZMScript version 2.9 - VpiL-analysis with small signal (SS)  Large signal (LS) with error flag,2.9,0,No error,500,1550,1551.0092,0.316110188,6.322203752,0.482236054,9.64472109,1.016371104,20.32742209,0.491666868,9.833337356,-4.494788448,-36.14347063,0.528055287,0.056110574,13.84179653,0.205812735,0.997369991,0
AL810962,D08,SIPP21e,OTESTv0_1,IIIV_LMZC_IIIV230_JT100,MZMCTE_LULAB_450_500,20191118_124858,ykim,OIO300,ICT0104063,ICT0121063,kim96,gh/349_SIPP21e_v0,-1,-4,(-1|-4),2.37,-116.415,-19.89,118.1019235,process MZMScript version 2.9 - VpiL-analysis with small signal (SS)  Large signal (LS) with error flag,2.9,0,No error,500,1550,1548.2577,0.316999005,6.339980097,0.495445559,9.908911177,1.133547246,22.67094493,0.505885862,10.11771723,-4.357047325,-36.90919366,0.524999425,0.04999885,13.82234805,0.201128179,0.997689116,0
AL810962,D08,SIPP21e,OTESTv0_1,DCM_LMZC,MZMCTE_LULAB_450_500,20191118_124858,ykim,OIO300,ICT0104063,ICT0121063,kim96,gh/349_SIPP21e_v0,-7,-1,(-7|-1),2.37,-20.57,-106.007,107.9842995,process MZMScript version 2.9 - VpiL-analysis with small signal (SS)  Large signal (LS) with error flag,2.9,0,No error,500,1550,1549.9544,0.758266316,15.16532631,0.922638687,18.45277374,1.177997931,23.55995862,0.928477295,18.56954591,-2.627742781,-39.60093948,0.514208049,0.028416098,13.91696263,0.256857981,0.998967124,0
AL810962,D08,SIPP21e,OTESTv0_1,DCM_LMZC,MZMCTE_LULAB_450_500,20191118_124858,ykim,OIO300,ICT0104063,ICT0121063,kim96,gh/349_SIPP21e_v0,4,-2,(4|-2),2.37,-46.44,46.013,65.37484049,process MZMScript version 2.9 - VpiL-analysis with small signal (SS)  Large signal (LS) with error flag,2.9,0,No error,500,1550,1537.1783,0.743859461,14.87718922,0.895766571,17.91533142,1.125638639,22.51277278,0.898574765,17.9714953,-2.342384228,-41.33843623,0.511339716,0.022679431,13.72854585,0.281007991,0.999237703,0
AL810962,D08,SIPP21e,OTESTv0_1,DCM_LMZC,MZMCTE_LULAB_450_500,20191118_124858,ykim,OIO300,ICT0104063,ICT0121063,kim96,gh/349_SIPP21e_v0,3,-4,(3|-4),2.37,-98.18,32.193,103.3232871,process MZMScript version 2.9 - VpiL-analysis with small signal (SS)  Large signal (LS) with error flag,2.9,0,No error,500,1550,1549.7584,0.750939983,15.01879966,0.924726936,18.49453872,1.203172111,24.06344222,0.93849654,18.7699308,-2.672523387,-40.82930718,0.512609393,0.025218785,13.88493605,0.32985833,0.998027438,0
AL810962,D08,SIPP21e,OTESTv0_1,DCM_LMZC,MZMCTE_LULAB_450_500,20191118_124858,ykim,OIO300,ICT0104063,ICT0121063,kim96,gh/349_SIPP21e_v0,0,-1,(0|-1),2.37,-20.57,-9.267,22.56107686,process MZMScript version 2.9 - VpiL-analysis with small signal (SS)  Large signal (LS) with error flag,2.9,0,No error,500,1550,1539.7047,0.746959652,14.93919304,0.925849113,18.51698226,1.217405775,24.3481155,0.937378825,18.74757651,-2.394519387,-41.77131905,0.511054118,0.022108236,13.73714871,0.292984819,0.999339739,0
AL810962,D08,SIPP21e,OTESTv0_1,DCM_LMZC,MZMCTE_LULAB_450_500,20191118_124858,ykim,OIO300,ICT0104063,ICT0121063,kim96,gh/349_SIPP21e_v0,-1,-1,(-1|-1),2.37,-20.57,-23.087,30.92142411,process MZMScript version 2.9 - VpiL-analysis with small signal (SS)  Large signal (LS) with error flag,2.9,0,No error,500,1550,1550.1157,0.748516379,14.97032757,0.913373665,18.2674733,1.171360401,23.42720802,0.913776336,18.27552673,-2.617289226,-41.31148741,0.511892747,0.023785493,13.93748307,0.283248818,0.999850341,0
AL810962,D08,SIPP21e,OTESTv0_1,DCM_LMZC,MZMCTE_LULAB_450_500,20191118_124858,ykim,OIO300,ICT0104063,ICT0121063,kim96,gh/349_SIPP21e_v0,-1,-3,(-1|-3),2.37,-72.31,-23.087,75.90616358,process MZMScript version 2.9 - VpiL-analysis with small signal (SS)  Large signal (LS) with error flag,2.9,0,No error,500,1550,1539.4415,0.75723191,15.14463821,0.912235025,18.2447005,1.147028299,22.94056598,0.914708954,18.29417908,-2.340848892,-40.40400759,0.512534315,0.02506863,13.7011037,0.259949929,0.999086432,0
AL810962,D08,SIPP21e,OTESTv0_1,DCM_LMZC,MZMCTE_LULAB_450_500,20191118_124858,ykim,OIO300,ICT0104063,ICT0121063,kim96,gh/349_SIPP21e_v0,4,3,(4|3),2.37,82.91,46.013,94.82227728,process MZMScript version 2.9 - VpiL-analysis with small signal (SS)  Large signal (LS) with error flag,2.9,0,No error,500,1550,1547.934,0.766712551,15.33425102,0.917962196,18.35924393,1.143550863,22.87101727,0.925494284,18.50988569,-2.538309953,-40.00583071,0.513567238,0.027134476,13.90073328,0.251512749,0.998347252,0
AL810962,D08,SIPP21e,OTESTv0_1,DCM_LMZC,MZMCTE_LULAB_450_500,20191118_124858,ykim,OIO300,ICT0104063,ICT0121063,kim96,gh/349_SIPP21e_v0,5,0,(5|0),2.37,5.3,59.833,60.06727802,process MZMScript version 2.9 - VpiL-analysis with small signal (SS)  Large signal (LS) with error flag,2.9,0,No error,500,1550,1538.4463,0.787267233,15.74534466,0.911043777,18.22087555,1.08100223,21.6200446,0.919521024,18.39042048,-2.423677253,-40.51975188,0.51265111,0.025302221,13.72480471,0.301675769,0.999638187,0
AL810962,D08,SIPP21e,OTESTv0_1,DCM_LMZC,MZMCTE_LULAB_450_500,20191118_124858,ykim,OIO300,ICT0104063,ICT0121063,kim96,gh/349_SIPP21e_v0,-5,-2,(-5|-2),2.37,-46.44,-78.367,91.09368962,process MZMScript version 2.9 - VpiL-analysis with small signal (SS)  Large signal (LS) with error flag,2.9,0,No error,500,1550,1539.039,0.740866463,14.81732925,0.915863434,18.31726868,1.199097164,23.98194328,0.925168815,18.50337629,-2.443653598,-39.78768061,0.513666271,0.027332542,13.6913343,0.242479692,0.9988755,0
AL810962,D08,SIPP21e,OTESTv0_1,DCM_LMZC,MZMCTE_LULAB_450_500,20191118_124858,ykim,OIO300,ICT0104063,ICT0121063,kim96,gh/349_SIPP21e_v0,5,1,(5|1),2.37,31.17,59.833,67.46522652,process MZMScript version 2.9 - VpiL-analysis with small signal (SS)  Large signal (LS) with error flag,2.9,0,No error,500,1550,1537.6974,0.737899734,14.75799467,0.927636139,18.55272279,1.248719908,24.97439816,0.923725348,18.47450695,-2.230333498,-40.26716616,0.512880577,0.025761154,13.68780202,0.284280211,0.999460991,0
AL810962,D08,SIPP21e,OTESTv0_1,DCM_LMZC,MZMCTE_LULAB_450_500,20191118_124858,ykim,OIO300,ICT0104063,ICT0121063,kim96,gh/349_SIPP21e_v0,-2,3,(-2|3),2.37,82.91,-36.907,90.7534834,process MZMScript version 2.9 - VpiL-analysis with small signal (SS)  Large signal (LS) with error flag,2.9,0,No error,500,1550,1537.3654,0.735835059,14.71670118,0.917525542,18.35051084,1.218359776,24.36719552,0.928572495,18.57144989,-2.284602009,-41.08778373,0.511937909,0.023875818,13.69990064,0.271154796,0.998708358,0
AL810962,D08,SIPP21e,OTESTv0_1,DCM_LMZC,MZMCTE_LULAB_450_500,20191118_124858,ykim,OIO300,ICT0104063,ICT0121063,kim96,gh/349_SIPP21e_v0,6,3,(6|3),2.37,82.91,73.653,110.9001015,process MZMScript version 2.9 - VpiL-analysis with small signal (SS)  Large signal (LS) with error flag,2.9,0,No error,500,1550,1548.8279,0.754093846,15.08187693,0.911940552,18.23881103,1.153361938,23.06723876,0.923325848,18.46651696,-2.717810025,-40.99200719,0.512366502,0.024733005,13.89994381,0.298120169,0.998153966,0
AL810962,D08,SIPP21e,OTESTv0_1,DCM_LMZC,MZMCTE_LULAB_450_500,20191118_124858,ykim,OIO300,ICT0104063,ICT0121063,kim96,gh/349_SIPP21e_v0,-4,2,(-4|2),2.37,57.04,-64.547,86.1387068,process MZMScript version 2.9 - VpiL-analysis with small signal (SS)  Large signal (LS) with error flag,2.9,0,No error,500,1550,1537.9778,0.763305288,15.26610576,0.90628008,18.1256016,1.115161001,22.30322002,0.91413591,18.2827182,-2.275494175,-40.67821805,0.512172623,0.024345245,13.69479374,0.268970431,0.999592637,0
AL810962,D08,SIPP21e,OTESTv0_1,DCM_LMZC,MZMCTE_LULAB_450_500,20191118_124858,ykim,OIO300,ICT0104063,ICT0121063,kim96,gh/349_SIPP21e_v0,-5,2,(-5|2),2.37,57.04,-78.367,96.92754144,process MZMScript version 2.9 - VpiL-analysis with small signal (SS)  Large signal (LS) with error flag,2.9,0,No error,500,1550,1548.6769,0.769071203,15.38142407,0.914863059,18.29726119,1.128859534,22.57719069,0.93045445,18.60908901,-2.605826787,-40.94559255,0.512396287,0.024792575,13.87037284,0.33323937,0.998771628,0
AL810962,D08,SIPP21e,OTESTv0_1,IIIV_LMZC_IIIV230_JT100,MZMCTE_LULAB_450_500,20191118_124858,ykim,OIO300,ICT0104063,ICT0121063,kim96,gh/349_SIPP21e_v0,3,3,(3|3),2.37,64.675,35.39,73.7245395,process MZMScript version 2.9 - VpiL-analysis with small signal (SS)  Large signal (LS) with error flag,2.9,0,No error,500,1550,1531.2569,0.300771334,6.015426686,0.454669549,9.093390986,0.931086421,18.62172843,0.46347255,9.269451004,-4.106834692,-36.05012809,0.527469979,0.054939958,13.79245857,0.147120516,0.997617709,0
AL810962,D08,SIPP21e,OTESTv0_1,IIIV_LMZC_IIIV230_JT100,MZMCTE_LULAB_450_500,20191118_124858,ykim,OIO300,ICT0104063,ICT0121063,kim96,gh/349_SIPP21e_v0,-1,-2,(-1|-2),2.37,-64.675,-19.89,67.6643756,process MZMScript version 2.9 - VpiL-analysis with small signal (SS)  Large signal (LS) with error flag,2.9,0,No error,500,1550,1546.5063,0.307679649,6.153592982,0.470174475,9.4034895,0.99640661,19.92813219,0.48032004,9.606400802,-4.180310226,-36.3361126,0.526855608,0.053711216,13.80249748,0.172085401,0.997694564,0
AL810962,D08,SIPP21e,OTESTv0_1,IIIV_LMZC_IIIV230_JT100,MZMCTE_LULAB_450_500,20191118_124858,ykim,OIO300,ICT0104063,ICT0121063,kim96,gh/349_SIPP21e_v0,-1,5,(-1|5),2.37,116.415,-19.89,118.1019235,process MZMScript version 2.9 - VpiL-analysis with small signal (SS)  Large signal (LS) with error flag,2.9,0,No error,500,1550,1543.4661,0.305041039,6.10082077,0.46618518,9.323703597,0.988246544,19.76493089,0.475301868,9.506037363,-4.239644618,-36.50022841,0.526643436,0.053286873,13.80079769,0.191603503,0.998020841,0
AL810962,D08,SIPP21e,OTESTv0_1,IIIV_LMZC_IIIV230_JT100,MZMCTE_LULAB_450_500,20191118_124858,ykim,OIO300,ICT0104063,ICT0121063,kim96,gh/349_SIPP21e_v0,1,1,(1|1),2.37,12.935,7.75,15.07901605,process MZMScript version 2.9 - VpiL-analysis with small signal (SS)  Large signal (LS) with error flag,2.9,0,No error,500,1550,1549.2091,0.31868124,6.373624799,0.482509769,9.650195388,0.992987537,19.85975074,0.49222788,9.844557604,-4.06930572,-36.76682126,0.525037391,0.050074781,13.87389955,0.166637596,0.997642166,0
AL810962,D08,SIPP21e,OTESTv0_1,IIIV_LMZC_IIIV230_JT100,MZMCTE_LULAB_450_500,20191118_124858,ykim,OIO300,ICT0104063,ICT0121063,kim96,gh/349_SIPP21e_v0,-3,0,(-3|0),2.37,-12.935,-47.53,49.25865533,process MZMScript version 2.9 - VpiL-analysis with small signal (SS)  Large signal (LS) with error flag,2.9,0,No error,500,1550,1530.2907,0.31457213,6.29144259,0.477357461,9.547149214,0.989304436,19.78608873,0.486709995,9.734199892,-3.899464973,-36.28498126,0.526119415,0.052238831,13.7554641,0.120400284,0.997992502,0
AL810962,D08,SIPP21e,OTESTv0_1,IIIV_LMZC_IIIV230_JT100,MZMCTE_LULAB_450_500,20191118_124858,ykim,OIO300,ICT0104063,ICT0121063,kim96,gh/349_SIPP21e_v0,8,2,(8|2),2.37,38.805,104.49,111.4629451,process MZMScript version 2.9 - VpiL-analysis with small signal (SS)  Large signal (LS) with error flag,2.9,0,No error,500,1550,1542.7091,0.301664368,6.033287368,0.457277878,9.145557561,0.944495934,18.88991869,0.466426719,9.328534382,-3.94721343,-35.23363929,0.52998971,0.059979421,13.59887801,0.146440095,0.997379631,0
AL810962,D08,SIPP21e,OTESTv0_1,DCM_LMZC,MZMCTE_LULAB_450_500,20191118_124858,ykim,OIO300,ICT0104063,ICT0121063,kim96,gh/349_SIPP21e_v0,-5,1,(-5|1),2.37,31.17,-78.367,84.33833997,process MZMScript version 2.9 - VpiL-analysis with small signal (SS)  Large signal (LS) with error flag,2.9,0,No error,500,1550,1547.0682,0.738966729,14.77933458,0.924135613,18.48271226,1.233131327,24.66262653,0.935705723,18.71411446,-2.553349978,-40.54382467,0.512709432,0.025418864,13.87079047,0.250963079,0.999114439,0
AL810962,D08,SIPP21e,OTESTv0_1,IIIV_LMZC_IIIV230_JT100,MZMCTE_LULAB_450_500,20191118_124858,ykim,OIO300,ICT0104063,ICT0121063,kim96,gh/349_SIPP21e_v0,-4,-4,(-4|-4),2.37,-116.415,-61.35,131.5913171,process MZMScript version 2.9 - VpiL-analysis with small signal (SS)  Large signal (LS) with error flag,2.9,0,No error,500,1550,1546.6476,0.325378907,6.507578135,0.494471774,9.889435476,1.029462935,20.58925871,0.500814094,10.01628188,-4.507178234,-36.91806959,0.525987964,0.051975928,13.87624349,0.228206619,0.997409705,0
AL810962,D08,SIPP21e,OTESTv0_1,IIIV_LMZC_IIIV230_JT100,MZMCTE_LULAB_450_500,20191118_124858,ykim,OIO300,ICT0104063,ICT0121063,kim96,gh/349_SIPP21e_v0,9,1,(9|1),2.37,12.935,118.31,119.0150004,process MZMScript version 2.9 - VpiL-analysis with small signal (SS)  Large signal (LS) with error flag,2.9,0,No error,500,1550,1545.9956,0.309717034,6.194340679,0.459694443,9.193888865,0.891295443,17.82590886,0.467467816,9.349356314,-4.562690977,-35.05390455,0.532000155,0.064000311,13.63250838,0.208451583,0.99760735,0
AL810962,D08,SIPP21e,OTESTv0_1,IIIV_LMZC_IIIV230_JT100,MZMCTE_LULAB_450_500,20191118_124858,ykim,OIO300,ICT0104063,ICT0121063,kim96,gh/349_SIPP21e_v0,-2,5,(-2|5),2.37,116.415,-33.71,121.1974271,process MZMScript version 2.9 - VpiL-analysis with small signal (SS)  Large signal (LS) with error flag,2.9,0,No error,500,1550,1549.5155,0.308671713,6.173434252,0.469375466,9.387509319,0.979150687,19.58301374,0.47876513,9.575302602,-4.558821365,-36.22491088,0.528024815,0.05604963,13.92889037,0.236841154,0.997597639,0
AL810962,D08,SIPP21e,OTESTv0_1,IIIV_LMZC_IIIV230_JT100,MZMCTE_LULAB_450_500,20191118_124858,ykim,OIO300,ICT0104063,ICT0121063,kim96,gh/349_SIPP21e_v0,5,4,(5|4),2.37,90.545,63.03,110.3230616,process MZMScript version 2.9 - VpiL-analysis with small signal (SS)  Large signal (LS) with error flag,2.9,0,No error,500,1550,1546.8941,0.300243582,6.004871648,0.449620457,8.992409141,0.89480084,17.8960168,0.457145919,9.142918376,-4.26323339,-35.77814075,0.528865556,0.057731112,13.7046974,0.192908629,0.99780639,0
AL810962,D08,SIPP21e,OTESTv0_1,IIIV_LMZC_IIIV230_JT100,MZMCTE_LULAB_450_500,20191118_124858,ykim,OIO300,ICT0104063,ICT0121063,kim96,gh/349_SIPP21e_v0,-1,-3,(-1|-3),2.37,-90.545,-19.89,92.70387869,process MZMScript version 2.9 - VpiL-analysis with small signal (SS)  Large signal (LS) with error flag,2.9,0,No error,500,1550,1549.5044,0.314164855,6.283297095,0.477670607,9.553412145,0.996072024,19.92144048,0.487534694,9.75069388,-4.3384306,-36.20007779,0.527592902,0.055185804,13.84155692,0.151602949,0.997709576,0
AL810962,D08,SIPP21e,OTESTv0_1,IIIV_LMZC_IIIV230_JT100,MZMCTE_LULAB_450_500,20191118_124858,ykim,OIO300,ICT0104063,ICT0121063,kim96,gh/349_SIPP21e_v0,6,0,(6|0),2.37,-12.935,76.85,77.93097411,process MZMScript version 2.9 - VpiL-analysis with small signal (SS)  Large signal (LS) with error flag,2.9,0,No error,500,1550,1550.4389,0.304317054,6.086341078,0.45839401,9.167880191,0.928494564,18.56989127,0.468535885,9.3707177,-4.301062921,-35.89029668,0.52885356,0.05770712,13.94185873,0.137369791,0.997226592,0
AL810962,D08,SIPP21e,OTESTv0_1,IIIV_LMZC_IIIV230_JT100,MZMCTE_LULAB_450_500,20191118_124858,ykim,OIO300,ICT0104063,ICT0121063,kim96,gh/349_SIPP21e_v0,1,-1,(1|-1),2.37,-38.805,7.75,39.57133464,process MZMScript version 2.9 - VpiL-analysis with small signal (SS)  Large signal (LS) with error flag,2.9,0,No error,500,1550,1547.7677,0.311888962,6.237779235,0.469889046,9.397780924,0.952331379,19.04662759,0.479338664,9.586773273,-4.023293941,-36.58212342,0.52572021,0.05144042,13.83434369,0.136452115,0.9978762,0
AL810962,D08,SIPP21e,OTESTv0_1,IIIV_LMZC_IIIV230_JT100,MZMCTE_LULAB_450_500,20191118_124858,ykim,OIO300,ICT0104063,ICT0121063,kim96,gh/349_SIPP21e_v0,7,2,(7|2),2.37,38.805,90.67,98.62493054,process MZMScript version 2.9 - VpiL-analysis with small signal (SS)  Large signal (LS) with error flag,2.9,0,No error,500,1550,1540.9711,0.304801429,6.096028582,0.456551438,9.131028766,0.909220776,18.18441553,0.466354215,9.327084307,-3.898272826,-34.93680915,0.52980402,0.05960804,13.63752584,0.170151498,0.996408624,0
AL810962,D08,SIPP21e,OTESTv0_1,IIIV_LMZC_IIIV230_JT100,MZMCTE_LULAB_450_500,20191118_124858,ykim,OIO300,ICT0104063,ICT0121063,kim96,gh/349_SIPP21e_v0,-5,3,(-5|3),2.37,64.675,-75.17,99.16342332,process MZMScript version 2.9 - VpiL-analysis with small signal (SS)  Large signal (LS) with error flag,2.9,0,No error,500,1550,1539.6971,0.313812866,6.276257313,0.471645308,9.432906162,0.948890654,18.97781307,0.48144954,9.628990809,-3.979315802,-36.69078159,0.524628783,0.049257566,13.73260619,0.1733193,0.998014178,0
AL810962,D08,SIPP21e,OTESTv0_1,IIIV_LMZC_IIIV230_JT100,MZMCTE_LULAB_450_500,20191118_124858,ykim,OIO300,ICT0104063,ICT0121063,kim96,gh/349_SIPP21e_v0,6,3,(6|3),2.37,64.675,76.85,100.4429098,process MZMScript version 2.9 - VpiL-analysis with small signal (SS)  Large signal (LS) with error flag,2.9,0,No error,500,1550,1530.4512,0.300028844,6.000576872,0.452255412,9.045108246,0.918048578,18.36097157,0.459453942,9.189078831,-4.046391409,-36.46125426,0.526113438,0.052226875,13.63662843,0.136457594,0.997860697,0
AL810962,D08,SIPP21e,OTESTv0_1,IIIV_LMZC_IIIV230_JT100,MZMCTE_LULAB_450_500,20191118_124858,ykim,OIO300,ICT0104063,ICT0121063,kim96,gh/349_SIPP21e_v0,-1,3,(-1|3),2.37,64.675,-19.89,67.6643756,process MZMScript version 2.9 - VpiL-analysis with small signal (SS)  Large signal (LS) with error flag,2.9,0,No error,500,1550,1546.166,0.304444049,6.088880971,0.459758095,9.195161903,0.938581198,18.77162396,0.468209835,9.364196701,-4.116034795,-36.5921107,0.525287756,0.050575512,13.79150886,0.174923987,0.997549435,0
AL810962,D08,SIPP21e,OTESTv0_1,IIIV_LMZC_IIIV230_JT100,MZMCTE_LULAB_450_500,20191118_124858,ykim,OIO300,ICT0104063,ICT0121063,kim96,gh/349_SIPP21e_v0,-9,2,(-9|2),2.37,38.805,-130.45,136.0993406,process MZMScript version 2.9 - VpiL-analysis with small signal (SS)  Large signal (LS) with error flag,2.9,1, Higher uncertainty SS VpiL: left/right peak diff between 20% & 40%    ,500,1550,1549.2931,0.336419285,6.728385707,0.532023185,10.6404637,1.271046189,25.42092378,0.54488598,10.89771961,-4.400240773,-35.5824514,0.529560815,0.059121629,13.64601416,0.284056406,0.998190518,0
AL810962,D08,SIPP21e,OTESTv0_1,IIIV_LMZC_IIIV230_JT100,MZMCTE_LULAB_450_500,20191118_124858,ykim,OIO300,ICT0104063,ICT0121063,kim96,gh/349_SIPP21e_v0,5,-1,(5|-1),2.37,-38.805,63.03,74.01762577,process MZMScript version 2.9 - VpiL-analysis with small signal (SS)  Large signal (LS) with error flag,2.9,0,No error,500,1550,1545.984,0.305138124,6.10276248,0.454635306,9.09270613,0.891324372,17.82648745,0.462663093,9.253261866,-4.130508499,-35.79534094,0.528788747,0.057577493,13.85737716,0.176722237,0.99813907,0
AL810962,D08,SIPP21e,OTESTv0_1,IIIV_LMZC_IIIV230_JT100,MZMCTE_LULAB_450_500,20191118_124858,ykim,OIO300,ICT0104063,ICT0121063,kim96,gh/349_SIPP21e_v0,-3,3,(-3|3),2.37,64.675,-47.53,80.26179991,process MZMScript version 2.9 - VpiL-analysis with small signal (SS)  Large signal (LS) with error flag,2.9,0,No error,500,1550,1542.733,0.310217515,6.204350298,0.464064035,9.281280691,0.920636153,18.41272306,0.472383891,9.447677818,-3.992841981,-36.45282424,0.525343094,0.050686188,13.78493463,0.169037901,0.998173978,0
AL810962,D08,SIPP21e,OTESTv0_1,IIIV_LMZC_IIIV230_JT100,MZMCTE_LULAB_450_500,20191118_124858,ykim,OIO300,ICT0104063,ICT0121063,kim96,gh/349_SIPP21e_v0,-2,-3,(-2|-3),2.37,-90.545,-33.71,96.61656755,process MZMScript version 2.9 - VpiL-analysis with small signal (SS)  Large signal (LS) with error flag,2.9,0,No error,500,1550,1538.3164,0.311988086,6.239761717,0.47171189,9.434237795,0.966533239,19.33066477,0.478927331,9.57854662,-3.814894216,-35.71983667,0.526770696,0.053541392,13.6653153,0.182786818,0.998155193,0
AL810962,D08,SIPP21e,OTESTv0_1,IIIV_LMZC_IIIV230_JT100,MZMCTE_LULAB_450_500,20191118_124858,ykim,OIO300,ICT0104063,ICT0121063,kim96,gh/349_SIPP21e_v0,-5,-3,(-5|-3),2.37,-90.545,-75.17,117.6814596,process MZMScript version 2.9 - VpiL-analysis with small signal (SS)  Large signal (LS) with error flag,2.9,0,No error,500,1550,1538.2989,0.318185413,6.363708255,0.484922269,9.698445374,1.018796055,20.37592111,0.49365894,9.873178809,-3.960562249,-37.07887314,0.523760214,0.047520429,13.77392593,0.218269529,0.998350902,0
AL810962,D08,SIPP21e,OTESTv0_1,IIIV_LMZC_IIIV230_JT100,MZMCTE_LULAB_450_500,20191118_124858,ykim,OIO300,ICT0104063,ICT0121063,kim96,gh/349_SIPP21e_v0,0,-3,(0|-3),2.37,-90.545,-6.07,90.74823373,process MZMScript version 2.9 - VpiL-analysis with small signal (SS)  Large signal (LS) with error flag,2.9,0,No error,500,1550,1550.5089,0.312064629,6.241292582,0.47206513,9.441302607,0.968767795,19.3753559,0.482071935,9.641438709,-2.07421279,-34.73523109,0.525307344,0.050614688,13.86716176,0.214829613,0.997847295,0
AL810962,D08,SIPP21e,OTESTv0_1,IIIV_LMZC_IIIV230_JT100,MZMCTE_LULAB_450_500,20191118_124858,ykim,OIO300,ICT0104063,ICT0121063,kim96,gh/349_SIPP21e_v0,-1,-1,(-1|-1),2.37,-38.805,-19.89,43.60550567,process MZMScript version 2.9 - VpiL-analysis with small signal (SS)  Large signal (LS) with error flag,2.9,0,No error,500,1550,1546.5517,0.308806558,6.176131157,0.468697718,9.373954368,0.971940657,19.43881314,0.47773544,9.5547088,-3.957809409,-36.72814285,0.525119767,0.050239534,13.82453125,0.176610016,0.99780403,0
AL810962,D08,SIPP21e,OTESTv0_1,IIIV_LMZC_IIIV230_JT100,MZMCTE_LULAB_450_500,20191118_124858,ykim,OIO300,ICT0104063,ICT0121063,kim96,gh/349_SIPP21e_v0,-5,-1,(-5|-1),2.37,-38.805,-75.17,84.59525356,process MZMScript version 2.9 - VpiL-analysis with small signal (SS)  Large signal (LS) with error flag,2.9,0,No error,500,1550,1540.4432,0.30909492,6.181898408,0.467906853,9.358137052,0.962368616,19.24737232,0.477076385,9.541527697,-3.837037957,-35.85132351,0.526674862,0.053349723,13.76685656,0.12134491,0.997846108,0
AL810962,D08,SIPP21e,OTESTv0_1,IIIV_LMZC_IIIV230_JT100,MZMCTE_LULAB_450_500,20191118_124858,ykim,OIO300,ICT0104063,ICT0121063,kim96,gh/349_SIPP21e_v0,-3,1,(-3|1),2.37,12.935,-47.53,49.25865533,process MZMScript version 2.9 - VpiL-analysis with small signal (SS)  Large signal (LS) with error flag,2.9,0,No error,500,1550,1531.1378,0.311300832,6.226016646,0.473016723,9.460334467,0.984393873,19.68787746,0.482917005,9.658340101,-4.046709969,-36.37117742,0.526543058,0.053086116,13.75790449,0.157369083,0.997924813,0
AL810962,D08,SIPP21e,OTESTv0_1,IIIV_LMZC_IIIV230_JT100,MZMCTE_LULAB_450_500,20191118_124858,ykim,OIO300,ICT0104063,ICT0121063,kim96,gh/349_SIPP21e_v0,4,-4,(4|-4),2.37,-116.415,49.21,126.3885925,process MZMScript version 2.9 - VpiL-analysis with small signal (SS)  Large signal (LS) with error flag,2.9,0,No error,500,1550,1549.9527,0.311562678,6.231253557,0.476087462,9.521749242,1.00879495,20.17589901,0.4861211,9.722422001,-4.597670152,-36.76844958,0.526734781,0.053469562,13.79360115,0.199691386,0.997324073,2
AL810962,D08,SIPP21e,OTESTv0_1,IIIV_LMZC_IIIV230_JT100,MZMCTE_LULAB_450_500,20191118_124858,ykim,OIO300,ICT0104063,ICT0121063,kim96,gh/349_SIPP21e_v0,4,2,(4|2),2.37,38.805,49.21,62.66938746,process MZMScript version 2.9 - VpiL-analysis with small signal (SS)  Large signal (LS) with error flag,2.9,0,No error,500,1550,1546.9827,0.307899135,6.157982704,0.465235995,9.30471991,0.951405395,19.02810791,0.477243797,9.544875931,-4.09240271,-36.26216825,0.52622502,0.05245004,13.84406159,0.187044924,0.997270729,0
AL810962,D08,SIPP21e,OTESTv0_1,IIIV_LMZC_IIIV230_JT100,MZMCTE_LULAB_450_500,20191118_124858,ykim,OIO300,ICT0104063,ICT0121063,kim96,gh/349_SIPP21e_v0,5,0,(5|0),2.37,-12.935,63.03,64.34357097,process MZMScript version 2.9 - VpiL-analysis with small signal (SS)  Large signal (LS) with error flag,2.9,0,No error,500,1550,1549.0849,0.302677943,6.05355885,0.459086397,9.181727946,0.949995302,18.99990604,0.467178514,9.343570274,-4.096158121,-35.80772174,0.528084152,0.056168303,13.87992501,0.216749442,0.998036148,0
AL810962,D08,SIPP21e,OTESTv0_1,IIIV_LMZC_IIIV230_JT100,MZMCTE_LULAB_450_500,20191118_124858,ykim,OIO300,ICT0104063,ICT0121063,kim96,gh/349_SIPP21e_v0,5,3,(5|3),2.37,64.675,63.03,90.30856286,process MZMScript version 2.9 - VpiL-analysis with small signal (SS)  Large signal (LS) with error flag,2.9,0,No error,500,1550,1539.955,0.301302527,6.026050544,0.449414331,8.988286611,0.883928675,17.67857351,0.457064015,9.141280304,-3.971876392,-35.51539029,0.52858974,0.05717948,13.62904357,0.146499292,0.998037303,0
AL810962,D08,SIPP21e,OTESTv0_1,IIIV_LMZC_IIIV230_JT100,MZMCTE_LULAB_450_500,20191118_124858,ykim,OIO300,ICT0104063,ICT0121063,kim96,gh/349_SIPP21e_v0,2,2,(2|2),2.37,38.805,21.57,44.3969923,process MZMScript version 2.9 - VpiL-analysis with small signal (SS)  Large signal (LS) with error flag,2.9,0,No error,500,1550,1548.0652,0.310476973,6.209539469,0.464569137,9.291382746,0.922327559,18.44655118,0.473038391,9.460767822,-4.030822198,-35.72689871,0.528156657,0.056313314,13.86267496,0.156486945,0.997912171,3
