Repository: YKgroup-HYU/wafermap_iiivwfmod

# wafermap_iiivwfmod

This is a repository to plot a wafer map.

Here is the requirement for the code.
- Import csv file in the `data` folder using Pandas
- Filter the table with the conditions below:  
  - Lot: AL810962
  - Wafer: D08
  - TestSite: IIIV_LMZC_IIIV230_JT100
- Plot X: `Row`, Y: `Column`, Z: `VpiL@0V [V.cm]` using [wafer map repo](https://github.com/dougthor42/wafer_map)
- Additional info.
  - die_size_X = 25870 um
  - die_size_Y = 13820 um
  - dia = 300000 um

File: data/Info_LMZ_AL810962.csv (part 14 of 36)
Lot,Wafer,Mask,OTEST,TestSite,Name,Date,Operator,Tester,Measurement PC,Analysis PC,Analysis user,Git Tag/Branch,Row,Column,DieLabel,FiberPower [dBm],Abs position x [mm],Abs position y [mm],Radial position [mm],Script ID,Script Version,ErrorFlag,Error description,Device length [um],Analysis Wavelength [nm],Dip Wavelength [nm],VpiL@0V [V.cm],Vpi@0V [V],VpiL@-2V [V.cm],Vpi@-2V [V],VpiL_v2.7@-2V [V.cm],Vpi_v2.7@-2V [V],VpiL_2.0Vpp [V.cm],Vpi_2.0Vpp [V],mean IL [dB],mean Deep [dB],mean Power ratio (higher part),mean Power imbalance,mean FSR [nm],mean RMSE spectral fit,Ajd. Rsquare PhaseFit,Date Flag
AL810962,D08,SIPP21e,OTESTv0_1,IIIV_LMZC_IIIV230_JT100,MZMCTE_LULAB_450_500,20191118_124858,ykim,OIO300,ICT0104063,ICT0121063,kim96,gh/349_SIPP21e_v0,-3,-3,(-3|-3),2.37,-90.545,-47.53,102.2619085,process MZMScript version 2.9 - VpiL-analysis with small signal (SS)  Large signal (LS) with error flag,2.9,0,No error,500,1550,1547.762,0.319262288,6.385245758,0.476311195,9.526223903,0.937457818,18.74915637,0.485052767,9.701055335,-4.312369441,-37.17643504,0.524803339,0.049606679,13.8612497,0.18125634,0.998107969,0
AL810962,D08,SIPP21e,OTESTv0_1,IIIV_LMZC_IIIV230_JT100,MZMCTE_LULAB_450_500,20191118_124858,ykim,OIO300,ICT0104063,ICT0121063,kim96,gh/349_SIPP21e_v0,-5,-2,(-5|-2),2.37,-64.675,-75.17,99.16342332,process MZMScript version 2.9 - VpiL-analysis with small signal (SS)  Large signal (LS) with error flag,2.9,0,No error,500,1550,1539.5589,0.313284001,6.265680014,0.468544092,9.370881846,0.928893409,18.57786819,0.476193819,9.52387639,-3.947798709,-36.01724347,0.526348715,0.05269743,13.78279547,0.185159412,0.997948326,0
AL810962,D08,SIPP21e,OTESTv0_1,IIIV_LMZC_IIIV230_JT100,MZMCTE_LULAB_450_500,20191118_124858,ykim,OIO300,ICT0104063,ICT0121063,kim96,gh/349_SIPP21e_v0,-8,-2,(-8|-2),2.37,-64.675,-116.63,133.3619606,process MZMScript version 2.9 - VpiL-analysis with small signal (SS)  Large signal (LS) with error flag,2.9,0,No error,500,1550,1547.0652,0.31873431,6.374686196,0.485084144,9.701682876,1.014624088,20.29248176,0.494672038,9.893440768,-4.427600165,-37.75300994,0.522945245,0.045890489,13.73829744,0.252718672,0.998092572,0
AL810962,D08,SIPP21e,OTESTv0_1,IIIV_LMZC_IIIV230_JT100,MZMCTE_LULAB_450_500,20191118_124858,ykim,OIO300,ICT0104063,ICT0121063,kim96,gh/349_SIPP21e_v0,2,0,(2|0),2.37,-12.935,21.57,25.15112572,process MZMScript version 2.9 - VpiL-analysis with small signal (SS)  Large signal (LS) with error flag,2.9,0,No error,500,1550,1540.0052,0.313083103,6.261662054,0.474379412,9.487588246,0.978478926,19.56957851,0.482924733,9.658494661,-3.629675648,-35.51765959,0.527367011,0.054734022,13.69508628,0.188384395,0.998056077,0
AL810962,D08,SIPP21e,OTESTv0_1,IIIV_LMZC_IIIV230_JT100,MZMCTE_LULAB_450_500,20191118_124858,ykim,OIO300,ICT0104063,ICT0121063,kim96,gh/349_SIPP21e_v0,-3,-4,(-3|-4),2.37,-116.415,-47.53,125.7439984,process MZMScript version 2.9 - VpiL-analysis with small signal (SS)  Large signal (LS) with error flag,2.9,0,No error,500,1550,1540.3162,0.325090552,6.501811041,0.49382809,9.876561807,1.026771679,20.53543359,0.505405005,10.10810009,-4.188740053,-37.01648686,0.52423014,0.04846028,13.72121152,0.25023301,0.997028613,0
AL810962,D08,SIPP21e,OTESTv0_1,IIIV_LMZC_IIIV230_JT100,MZMCTE_LULAB_450_500,20191118_124858,ykim,OIO300,ICT0104063,ICT0121063,kim96,gh/349_SIPP21e_v0,-2,4,(-2|4),2.37,90.545,-33.71,96.61656755,process MZMScript version 2.9 - VpiL-analysis with small signal (SS)  Large signal (LS) with error flag,2.9,0,No error,500,1550,1540.4368,0.312437131,6.248742618,0.463403506,9.268070123,0.896660583,17.93321166,0.472963643,9.459272852,-4.149371993,-36.23885072,0.526350382,0.052700764,13.72407316,0.163882871,0.997581982,0
AL810962,D08,SIPP21e,OTESTv0_1,IIIV_LMZC_IIIV230_JT100,MZMCTE_LULAB_450_500,20191118_124858,ykim,OIO300,ICT0104063,ICT0121063,kim96,gh/349_SIPP21e_v0,5,2,(5|2),2.37,38.805,63.03,74.01762577,process MZMScript version 2.9 - VpiL-analysis with small signal (SS)  Large signal (LS) with error flag,2.9,0,No error,500,1550,1542.3169,0.302393721,6.047874412,0.457786572,9.155731447,0.941707256,18.83414513,0.467473604,9.349472077,-3.918084974,-34.99213863,0.530799087,0.061598174,13.74392752,0.155587941,0.997078815,0
AL810962,D08,SIPP21e,OTESTv0_1,IIIV_LMZC_IIIV230_JT100,MZMCTE_LULAB_450_500,20191118_124858,ykim,OIO300,ICT0104063,ICT0121063,kim96,gh/349_SIPP21e_v0,-6,3,(-6|3),2.37,64.675,-88.99,110.0094347,process MZMScript version 2.9 - VpiL-analysis with small signal (SS)  Large signal (LS) with error flag,2.9,0,No error,500,1550,1547.9459,0.315688995,6.313779899,0.4770634,9.541268003,0.975952213,19.51904425,0.485441638,9.708832763,-4.41793646,-37.52147842,0.523821525,0.04764305,13.95054302,0.186591643,0.998388819,0
AL810962,D08,SIPP21e,OTESTv0_1,IIIV_LMZC_IIIV230_JT100,MZMCTE_LULAB_450_500,20191118_124858,ykim,OIO300,ICT0104063,ICT0121063,kim96,gh/349_SIPP21e_v0,1,-2,(1|-2),2.37,-64.675,7.75,65.1376859,process MZMScript version 2.9 - VpiL-analysis with small signal (SS)  Large signal (LS) with error flag,2.9,0,No error,500,1550,1545.6405,0.31021059,6.204211798,0.470701765,9.414035297,0.975268787,19.50537573,0.480274913,9.605498259,-4.010774257,-37.00991287,0.524313028,0.048626055,13.81592558,0.138990188,0.997768002,0
AL810962,D08,SIPP21e,OTESTv0_1,IIIV_LMZC_IIIV230_JT100,MZMCTE_LULAB_450_500,20191118_124858,ykim,OIO300,ICT0104063,ICT0121063,kim96,gh/349_SIPP21e_v0,-7,-3,(-7|-3),2.37,-90.545,-102.81,136.9974201,process MZMScript version 2.9 - VpiL-analysis with small signal (SS)  Large signal (LS) with error flag,2.9,0,No error,500,1550,1542.8736,0.320618182,6.412363636,0.485179767,9.703595349,0.996801537,19.93603073,0.493568961,9.871379225,-4.618881462,-36.86224268,0.525861303,0.051722606,13.53904756,0.190927937,0.998010428,0
AL810962,D08,SIPP21e,OTESTv0_1,IIIV_LMZC_IIIV230_JT100,MZMCTE_LULAB_450_500,20191118_124858,ykim,OIO300,ICT0104063,ICT0121063,kim96,gh/349_SIPP21e_v0,-4,-2,(-4|-2),2.37,-64.675,-61.35,89.1441424,process MZMScript version 2.9 - VpiL-analysis with small signal (SS)  Large signal (LS) with error flag,2.9,0,No error,500,1550,1542.5156,0.312691679,6.253833589,0.471048686,9.420973714,0.954374034,19.08748068,0.480345746,9.606914924,-4.093061876,-36.25398229,0.526354806,0.052709611,13.77715908,0.171967713,0.99770023,0
AL810962,D08,SIPP21e,OTESTv0_1,IIIV_LMZC_IIIV230_JT100,MZMCTE_LULAB_450_500,20191118_124858,ykim,OIO300,ICT0104063,ICT0121063,kim96,gh/349_SIPP21e_v0,-7,0,(-7|0),2.37,-12.935,-102.81,103.6205111,process MZMScript version 2.9 - VpiL-analysis with small signal (SS)  Large signal (LS) with error flag,2.9,0,No error,500,1550,1548.0768,0.311016613,6.220332261,0.470118029,9.402360587,0.962474593,19.24949187,0.479523951,9.590479018,-4.374854828,-36.74140482,0.525641587,0.051283174,13.96325443,0.182474725,0.998028938,0
AL810962,D08,SIPP21e,OTESTv0_1,IIIV_LMZC_IIIV230_JT100,MZMCTE_LULAB_450_500,20191118_124858,ykim,OIO300,ICT0104063,ICT0121063,kim96,gh/349_SIPP21e_v0,5,-2,(5|-2),2.37,-64.675,63.03,90.30856286,process MZMScript version 2.9 - VpiL-analysis with small signal (SS)  Large signal (LS) with error flag,2.9,0,No error,500,1550,1540.6438,0.296550233,5.93100467,0.452579759,9.051595175,0.955109285,19.1021857,0.459923657,9.198473131,-3.889973401,-35.45126008,0.528814145,0.05762829,13.64747794,0.177004245,0.998741426,0
AL810962,D08,SIPP21e,OTESTv0_1,IIIV_LMZC_IIIV230_JT100,MZMCTE_LULAB_450_500,20191118_124858,ykim,OIO300,ICT0104063,ICT0121063,kim96,gh/349_SIPP21e_v0,7,0,(7|0),2.37,-12.935,90.67,91.58800754,process MZMScript version 2.9 - VpiL-analysis with small signal (SS)  Large signal (LS) with error flag,2.9,0,No error,500,1550,1530.7482,0.305563754,6.111275079,0.45771354,9.15427079,0.911655365,18.2331073,0.467399712,9.347994245,-4.146996367,-35.57550118,0.529453399,0.058906798,13.67334637,0.158639188,0.998090705,0
AL810962,D08,SIPP21e,OTESTv0_1,IIIV_LMZC_IIIV230_JT100,MZMCTE_LULAB_450_500,20191118_124858,ykim,OIO300,ICT0104063,ICT0121063,kim96,gh/349_SIPP21e_v0,2,-1,(2|-1),2.37,-38.805,21.57,44.3969923,process MZMScript version 2.9 - VpiL-analysis with small signal (SS)  Large signal (LS) with error flag,2.9,0,No error,500,1550,1548.3533,0.312790766,6.255815323,0.47217587,9.443517402,0.962756199,19.25512397,0.479777759,9.595555175,-4.015522645,-36.94321663,0.524282761,0.048565522,13.8329431,0.146523404,0.998031494,0
AL810962,D08,SIPP21e,OTESTv0_1,IIIV_LMZC_IIIV230_JT100,MZMCTE_LULAB_450_500,20191118_124858,ykim,OIO300,ICT0104063,ICT0121063,kim96,gh/349_SIPP21e_v0,-4,-3,(-4|-3),2.37,-90.545,-61.35,109.3719321,process MZMScript version 2.9 - VpiL-analysis with small signal (SS)  Large signal (LS) with error flag,2.9,0,No error,500,1550,1540.7825,0.324272964,6.485459285,0.514746324,10.29492647,1.247524731,24.95049462,0.526042736,10.52085471,-4.228989839,-34.21376048,0.534691598,0.069383196,13.76187778,0.206774005,0.997467237,0
AL810962,D08,SIPP21e,OTESTv0_1,IIIV_LMZC_IIIV230_JT100,MZMCTE_LULAB_450_500,20191118_124858,ykim,OIO300,ICT0104063,ICT0121063,kim96,gh/349_SIPP21e_v0,3,2,(3|2),2.37,38.805,35.39,52.51933096,process MZMScript version 2.9 - VpiL-analysis with small signal (SS)  Large signal (LS) with error flag,2.9,0,No error,500,1550,1547.7439,0.307213472,6.14426944,0.463496992,9.269939837,0.943434475,18.86868949,0.472378036,9.447560718,-4.070706476,-36.05697118,0.52731271,0.054625421,13.85050173,0.166434244,0.997919265,0
AL810962,D08,SIPP21e,OTESTv0_1,IIIV_LMZC_IIIV230_JT100,MZMCTE_LULAB_450_500,20191118_124858,ykim,OIO300,ICT0104063,ICT0121063,kim96,gh/349_SIPP21e_v0,6,-2,(6|-2),2.37,-64.675,76.85,100.4429098,process MZMScript version 2.9 - VpiL-analysis with small signal (SS)  Large signal (LS) with error flag,2.9,0,No error,500,1550,1546.1029,0.301112903,6.022258067,0.457027436,9.140548728,0.947785144,18.95570288,0.466387052,9.327741034,-4.186161146,-36.34737257,0.526458833,0.052917665,13.70523153,0.192646947,0.99739473,0
AL810962,D08,SIPP21e,OTESTv0_1,IIIV_LMZC_IIIV230_JT100,MZMCTE_LULAB_450_500,20191118_124858,ykim,OIO300,ICT0104063,ICT0121063,kim96,gh/349_SIPP21e_v0,0,-4,(0|-4),2.37,-116.415,-6.07,116.5731407,process MZMScript version 2.9 - VpiL-analysis with small signal (SS)  Large signal (LS) with error flag,2.9,0,No error,500,1550,1538.5084,0.320544091,6.410881813,0.487396945,9.747938896,1.016532979,20.33065958,0.496563528,9.931270556,-4.010518932,-36.67643677,0.524429228,0.048858456,13.59178583,0.16962163,0.998244448,0
AL810962,D08,SIPP21e,OTESTv0_1,IIIV_LMZC_IIIV230_JT100,MZMCTE_LULAB_450_500,20191118_124858,ykim,OIO300,ICT0104063,ICT0121063,kim96,gh/349_SIPP21e_v0,-1,4,(-1|4),2.37,90.545,-19.89,92.70387869,process MZMScript version 2.9 - VpiL-analysis with small signal (SS)  Large signal (LS) with error flag,2.9,0,No error,500,1550,1545.435,0.307461047,6.149220938,0.460223351,9.204467015,0.914685863,18.29371725,0.469973461,9.399469224,-4.227018362,-36.4223208,0.526123625,0.05224725,13.80568219,0.128091313,0.99729892,0
AL810962,D08,SIPP21e,OTESTv0_1,DCM_LMZC,MZMCTE_LULAB_450_500,20191118_124858,ykim,OIO300,ICT0104063,ICT0121063,kim96,gh/349_SIPP21e_v0,9,0,(9|0),2.37,5.3,115.113,115.234946,process MZMScript version 2.9 - VpiL-analysis with small signal (SS)  Large signal (LS) with error flag,2.9,0,No error,500,1550,1541.192,0.738106858,14.76213716,0.879144243,17.58288486,1.086812212,21.73624424,0.887673057,17.75346114,-2.468171515,-41.35232865,0.511482388,0.022964775,13.70284663,0.304522149,0.999568373,2
AL810962,D08,SIPP21e,OTESTv0_1,DCM_LMZC,MZMCTE_LULAB_450_500,20191118_124858,ykim,OIO300,ICT0104063,ICT0121063,kim96,gh/349_SIPP21e_v0,2,-4,(2|-4),2.37,-98.18,18.373,99.88433075,process MZMScript version 2.9 - VpiL-analysis with small signal (SS)  Large signal (LS) with error flag,2.9,0,No error,500,1550,1538.7938,0.759190457,15.18380913,0.9085989,18.171978,1.131223288,22.62446575,0.918749983,18.37499966,-2.456019072,-40.78238067,0.512281768,0.024563536,13.70973626,0.213399855,0.999335,0
AL810962,D08,SIPP21e,OTESTv0_1,DCM_LMZC,MZMCTE_LULAB_450_500,20191118_124858,ykim,OIO300,ICT0104063,ICT0121063,kim96,gh/349_SIPP21e_v0,-5,3,(-5|3),2.37,82.91,-78.367,114.0852961,process MZMScript version 2.9 - VpiL-analysis with small signal (SS)  Large signal (LS) with error flag,2.9,0,No error,500,1550,1548.42,0.737775343,14.75550685,0.934161167,18.68322334,1.273022569,25.46045137,0.937654976,18.75309951,-2.545961288,-39.32959471,0.514609926,0.029219853,13.88948031,0.30475069,0.998987364,0
AL810962,D08,SIPP21e,OTESTv0_1,DCM_LMZC,MZMCTE_LULAB_450_500,20191118_124858,ykim,OIO300,ICT0104063,ICT0121063,kim96,gh/349_SIPP21e_v0,2,-2,(2|-2),2.37,-46.44,18.373,49.94237408,process MZMScript version 2.9 - VpiL-analysis with small signal (SS)  Large signal (LS) with error flag,2.9,0,No error,500,1550,1540.5721,0.786170454,15.72340907,0.931493674,18.62987347,1.142726013,22.85452026,0.937441023,18.74882046,-2.381784142,-42.04054799,0.510435473,0.020870946,13.70764734,0.278329763,0.999801038,3
AL810962,D08,SIPP21e,OTESTv0_1,DCM_LMZC,MZMCTE_LULAB_450_500,20191118_124858,ykim,OIO300,ICT0104063,ICT0121063,kim96,gh/349_SIPP21e_v0,-1,-5,(-1|-5),2.37,-124.05,-23.087,126.1800779,process MZMScript version 2.9 - VpiL-analysis with small signal (SS)  Large signal (LS) with error flag,2.9,0,No error,500,1550,1547.7549,0.758972066,15.17944132,0.908318824,18.16637648,1.130839887,22.61679774,0.915178798,18.30357596,-2.695060751,-40.05302445,0.513588002,0.027176003,13.84557052,0.239607368,0.998782715,0
AL810962,D08,SIPP21e,OTESTv0_1,DCM_LMZC,MZMCTE_LULAB_450_500,20191118_124858,ykim,OIO300,ICT0104063,ICT0121063,kim96,gh/349_SIPP21e_v0,-4,4,(-4|4),2.37,108.78,-64.547,126.4887489,process MZMScript version 2.9 - VpiL-analysis with small signal (SS)  Large signal (LS) with error flag,2.9,0,No error,500,1550,1546.1773,0.737865618,14.75731236,0.903847387,18.07694775,1.16617721,23.32354419,0.910733467,18.21466935,-2.623932589,-39.54289,0.514363894,0.028727789,13.85907583,0.220798835,0.999315604,2
AL810962,D08,SIPP21e,OTESTv0_1,DCM_LMZC,MZMCTE_LULAB_450_500,20191118_124858,ykim,OIO300,ICT0104063,ICT0121063,kim96,gh/349_SIPP21e_v0,0,-2,(0|-2),2.37,-46.44,-9.267,47.35557928,process MZMScript version 2.9 - VpiL-analysis with small signal (SS)  Large signal (LS) with error flag,2.9,0,No error,500,1550,1538.1409,0.74814333,14.9628666,0.916017671,18.32035343,1.181025567,23.62051133,0.925626823,18.51253645,-2.343294438,-41.50120026,0.511144244,0.022288487,13.76171867,0.26326745,0.999078309,0
AL810962,D08,SIPP21e,OTESTv0_1,DCM_LMZC,MZMCTE_LULAB_450_500,20191118_124858,ykim,OIO300,ICT0104063,ICT0121063,kim96,gh/349_SIPP21e_v0,9,-1,(9|-1),2.37,-20.57,115.113,116.9364258,process MZMScript version 2.9 - VpiL-analysis with small signal (SS)  Large signal (LS) with error flag,2.9,0,No error,500,1550,1538.346,0.776977919,15.53955838,0.896488099,17.92976199,1.059445836,21.18891671,0.899733544,17.99467089,-2.404168581,-41.5155452,0.511269309,0.022538618,13.66778331,0.292213069,0.999092672,0
AL810962,D08,SIPP21e,OTESTv0_1,DCM_LMZC,MZMCTE_LULAB_450_500,20191118_124858,ykim,OIO300,ICT0104063,ICT0121063,kim96,gh/349_SIPP21e_v0,1,5,(1|5),2.37,134.65,4.553,134.7269546,process MZMScript version 2.9 - VpiL-analysis with small signal (SS)  Large signal (LS) with error flag,2.9,0,No error,500,1550,1540.1542,0.734161596,14.68323193,0.908702064,18.17404128,1.192117531,23.84235061,0.90943622,18.18872441,-2.361932695,-41.54167682,0.511091559,0.022183119,13.70330326,0.288855069,0.999265805,0
AL810962,D08,SIPP21e,OTESTv0_1,DCM_LMZC,MZMCTE_LULAB_450_500,20191118_124858,ykim,OIO300,ICT0104063,ICT0121063,kim96,gh/349_SIPP21e_v0,9,1,(9|1),2.37,31.17,115.113,119.2584239,process MZMScript version 2.9 - VpiL-analysis with small signal (SS)  Large signal (LS) with error flag,2.9,0,No error,500,1550,1541.4011,0.700459384,14.00918767,0.877251309,17.54502618,1.173414351,23.46828702,0.874195297,17.48390594,-2.577544433,-40.44272799,0.513079788,0.026159575,13.76589713,0.381217771,0.999941573,0
AL810962,D08,SIPP21e,OTESTv0_1,DCM_LMZC,MZMCTE_LULAB_450_500,20191118_124858,ykim,OIO300,ICT0104063,ICT0121063,kim96,gh/349_SIPP21e_v0,0,4,(0|4),2.37,108.78,-9.267,109.1740156,process MZMScript version 2.9 - VpiL-analysis with small signal (SS)  Large signal (LS) with error flag,2.9,0,No error,500,1550,1550.2589,0.752810321,15.05620642,0.906666684,18.13333368,1.139566787,22.79133574,0.911766145,18.2353229,-2.708918004,-40.01423598,0.51378084,0.027561679,13.88878862,0.253410012,0.999086343,0
AL810962,D08,SIPP21e,OTESTv0_1,DCM_LMZC,MZMCTE_LULAB_450_500,20191118_124858,ykim,OIO300,ICT0104063,ICT0121063,kim96,gh/349_SIPP21e_v0,3,-2,(3|-2),2.37,-46.44,32.193,56.5071929,process MZMScript version 2.9 - VpiL-analysis with small signal (SS)  Large signal (LS) with error flag,2.9,0,No error,500,1550,1538.7375,0.756579342,15.13158685,0.9154776,18.30955199,1.158864581,23.17729161,0.918541542,18.37083083,-2.361173896,-41.24948155,0.511575357,0.023150715,13.72033126,0.234775957,0.999479978,0
AL810962,D08,SIPP21e,OTESTv0_1,DCM_LMZC,MZMCTE_LULAB_450_500,20191118_124858,ykim,OIO300,ICT0104063,ICT0121063,kim96,gh/349_SIPP21e_v0,-6,-3,(-6|-3),2.37,-72.31,-92.187,117.1630448,process MZMScript version 2.9 - VpiL-analysis with small signal (SS)  Large signal (LS) with error flag,2.9,0,No error,500,1550,1549.1991,0.76290958,15.25819159,0.924186091,18.48372181,1.171927639,23.43855279,0.937733972,18.75467944,-2.574035537,-41.23851527,0.511820988,0.023641977,13.93069304,0.277738053,0.999519324,0
AL810962,D08,SIPP21e,OTESTv0_1,DCM_LMZC,MZMCTE_LULAB_450_500,20191118_124858,ykim,OIO300,ICT0104063,ICT0121063,kim96,gh/349_SIPP21e_v0,-4,-4,(-4|-4),2.37,-98.18,-64.547,117.4973515,process MZMScript version 2.9 - VpiL-analysis with small signal (SS)  Large signal (LS) with error flag,2.9,0,No error,500,1550,1548.9653,0.765201796,15.30403593,0.902641876,18.05283753,1.100263312,22.00526624,0.912552034,18.25104068,-2.625111191,-41.82828056,0.511066131,0.022132263,13.89814146,0.278300303,0.998772999,0
AL810962,D08,SIPP21e,OTESTv0_1,DCM_LMZC,MZMCTE_LULAB_450_500,20191118_124858,ykim,OIO300,ICT0104063,ICT0121063,kim96,gh/349_SIPP21e_v0,-8,1,(-8|1),2.37,31.17,-119.827,123.8146955,process MZMScript version 2.9 - VpiL-analysis with small signal (SS)  Large signal (LS) with error flag,2.9,0,No error,500,1550,1546.3671,0.747717145,14.9543429,0.907851947,18.15703893,1.155270361,23.10540722,0.922046694,18.44093388,-2.565923754,-39.06573274,0.515318311,0.030636622,13.83300928,0.246709014,0.999135029,0
AL810962,D08,SIPP21e,OTESTv0_1,DCM_LMZC,MZMCTE_LULAB_450_500,20191118_124858,ykim,OIO300,ICT0104063,ICT0121063,kim96,gh/349_SIPP21e_v0,-3,-1,(-3|-1),2.37,-20.57,-50.727,54.73895714,process MZMScript version 2.9 - VpiL-analysis with small signal (SS)  Large signal (LS) with error flag,2.9,0,No error,500,1550,1538.2292,0.743490531,14.86981063,0.907729225,18.1545845,1.165103052,23.30206104,0.91775118,18.3550236,-2.460840897,-40.49663331,0.512731702,0.025463405,13.71297214,0.273970495,0.999456981,0
AL810962,D08,SIPP21e,OTESTv0_1,DCM_LMZC,MZMCTE_LULAB_450_500,20191118_124858,ykim,OIO300,ICT0104063,ICT0121063,kim96,gh/349_SIPP21e_v0,0,-3,(0|-3),2.37,-72.31,-9.267,72.90139497,process MZMScript version 2.9 - VpiL-analysis with small signal (SS)  Large signal (LS) with error flag,2.9,0,No error,500,1550,1537.3501,0.763483064,15.26966128,0.893331312,17.86662625,1.076398125,21.5279625,0.909515244,18.19030489,-2.389537269,-41.71281628,0.51093224,0.021864479,13.71365464,0.269368,0.99952279,0
AL810962,D08,SIPP21e,OTESTv0_1,DCM_LMZC,MZMCTE_LULAB_450_500,20191118_124858,ykim,OIO300,ICT0104063,ICT0121063,kim96,gh/349_SIPP21e_v0,4,4,(4|4),2.37,108.78,46.013,118.1113228,process MZMScript version 2.9 - VpiL-analysis with small signal (SS)  Large signal (LS) with error flag,2.9,0,No error,500,1550,1541.1928,0.76379164,15.2758328,0.929859542,18.59719084,1.188206021,23.76412042,0.939726017,18.79452034,-2.43742389,-39.86687967,0.513749824,0.027499648,13.76892716,0.229895383,0.999196926,2
AL810962,D08,SIPP21e,OTESTv0_1,DCM_LMZC,MZMCTE_LULAB_450_500,20191118_124858,ykim,OIO300,ICT0104063,ICT0121063,kim96,gh/349_SIPP21e_v0,-4,0,(-4|0),2.37,5.3,-64.547,64.76422785,process MZMScript version 2.9 - VpiL-analysis with small signal (SS)  Large signal (LS) with error flag,2.9,0,No error,500,1550,1539.096,0.775879889,15.51759779,0.932665833,18.65331667,1.168864062,23.37728124,0.946653102,18.93306203,-2.353370107,-39.67928358,0.513683452,0.027366903,13.70219496,0.300178535,0.999159194,0
AL810962,D08,SIPP21e,OTESTv0_1,DCM_LMZC,MZMCTE_LULAB_450_500,20191118_124858,ykim,OIO300,ICT0104063,ICT0121063,kim96,gh/349_SIPP21e_v0,6,-3,(6|-3),2.37,-72.31,73.653,103.2157958,process MZMScript version 2.9 - VpiL-analysis with small signal (SS)  Large signal (LS) with error flag,2.9,0,No error,500,1550,1550.4392,0.764119463,15.28238927,0.925765856,18.51531711,1.17415324,23.48306481,0.940499853,18.80999707,-2.715001922,-41.89905365,0.511282335,0.02256467,13.92950411,0.314811718,0.998672419,0
AL810962,D08,SIPP21e,OTESTv0_1,DCM_LMZC,MZMCTE_LULAB_450_500,20191118_124858,ykim,OIO300,ICT0104063,ICT0121063,kim96,gh/349_SIPP21e_v0,1,-1,(1|-1),2.37,-20.57,4.553,21.06785962,process MZMScript version 2.9 - VpiL-analysis with small signal (SS)  Large signal (LS) with error flag,2.9,0,No error,500,1550,1550.6335,0.751196569,15.02393137,0.902513059,18.05026118,1.130167074,22.60334148,0.911303214,18.22606428,-2.62804216,-42.2506163,0.510889158,0.021778315,13.96359215,0.272344737,0.999470643,0
AL810962,D08,SIPP21e,OTESTv0_1,DCM_LMZC,MZMCTE_LULAB_450_500,20191118_124858,ykim,OIO300,ICT0104063,ICT0121063,kim96,gh/349_SIPP21e_v0,6,2,(6|2),2.37,57.04,73.653,93.15753329,process MZMScript version 2.9 - VpiL-analysis with small signal (SS)  Large signal (LS) with error flag,2.9,0,No error,500,1550,1546.8333,0.764834129,15.29668257,0.94134423,18.82688461,1.22376813,24.47536261,0.95227378,19.04547561,-2.397219362,-41.93171196,0.510634721,0.021269442,13.83476556,0.235397543,0.999373433,0
AL810962,D08,SIPP21e,OTESTv0_1,DCM_LMZC,MZMCTE_LULAB_450_500,20191118_124858,ykim,OIO300,ICT0104063,ICT0121063,kim96,gh/349_SIPP21e_v0,0,2,(0|2),2.37,57.04,-9.267,57.78787839,process MZMScript version 2.9 - VpiL-analysis with small signal (SS)  Large signal (LS) with error flag,2.9,0,No error,500,1550,1549.8917,0.758079856,15.16159712,0.919594472,18.39188943,1.168566316,23.37132632,0.92890459,18.5780918,-2.586176745,-40.38526751,0.513574168,0.027148337,13.92699941,0.272900373,0.999864441,0
AL810962,D08,SIPP21e,OTESTv0_1,DCM_LMZC,MZMCTE_LULAB_450_500,20191118_124858,ykim,OIO300,ICT0104063,ICT0121063,kim96,gh/349_SIPP21e_v0,-2,5,(-2|5),2.37,134.65,-36.907,139.6164358,process MZMScript version 2.9 - VpiL-analysis with small signal (SS)  Large signal (LS) with error flag,2.9,0,No error,500,1550,1539.8611,0.747569384,14.95138768,0.916624887,18.33249774,1.184484461,23.68968921,0.921942423,18.43884846,-2.139015167,-44.54161602,0.507790116,0.015580233,13.7096652,0.360178944,0.999550314,0
AL810962,D08,SIPP21e,OTESTv0_1,DCM_LMZC,MZMCTE_LULAB_450_500,20191118_124858,ykim,OIO300,ICT0104063,ICT0121063,kim96,gh/349_SIPP21e_v0,5,-3,(5|-3),2.37,-72.31,59.833,93.8548027,process MZMScript version 2.9 - VpiL-analysis with small signal (SS)  Large signal (LS) with error flag,2.9,0,No error,500,1550,1549.1599,0.753583223,15.07166446,0.907081193,18.14162385,1.13910676,22.7821352,0.920449825,18.40899649,-2.631010417,-40.86436509,0.512324889,0.024649779,13.906755,0.32131296,0.999559038,0
AL810962,D08,SIPP21e,OTESTv0_1,DCM_LMZC,MZMCTE_LULAB_450_500,20191118_124858,ykim,OIO300,ICT0104063,ICT0121063,kim96,gh/349_SIPP21e_v0,2,0,(2|0),2.37,5.3,18.373,19.12216329,process MZMScript version 2.9 - VpiL-analysis with small signal (SS)  Large signal (LS) with error flag,2.9,0,No error,500,1550,1537.1785,0.780438238,15.60876475,0.947694337,18.95388674,1.20619446,24.12388921,0.955370439,19.10740878,-2.161782418,-41.50178305,0.510899037,0.021798073,13.69574314,0.312027589,0.99967264,0
AL810962,D08,SIPP21e,OTESTv0_1,DCM_LMZC,MZMCTE_LULAB_450_500,20191118_124858,ykim,OIO300,ICT0104063,ICT0121063,kim96,gh/349_SIPP21e_v0,-1,5,(-1|5),2.37,134.65,-23.087,136.6149043,process MZMScript version 2.9 - VpiL-analysis with small signal (SS)  Large signal (LS) with error flag,2.9,0,No error,500,1550,1540.4873,0.767067337,15.34134674,0.915405735,18.30811471,1.134871502,22.69743005,0.927694231,18.55388462,-2.529006456,-40.65047643,0.513082925,0.026165849,13.72466063,0.24724788,0.999412374,0
AL810962,D08,SIPP21e,OTESTv0_1,DCM_LMZC,MZMCTE_LULAB_450_500,20191118_124858,ykim,OIO300,ICT0104063,ICT0121063,kim96,gh/349_SIPP21e_v0,3,4,(3|4),2.37,108.78,32.193,113.4437202,process MZMScript version 2.9 - VpiL-analysis with small signal (SS)  Large signal (LS) with error flag,2.9,0,No error,500,1550,1549.9594,0.782429125,15.64858251,0.930084423,18.60168846,1.146432177,22.92864353,0.936959187,18.73918374,-2.628809839,-39.51197987,0.514777266,0.029554532,13.92066272,0.281317156,0.998514335,0
AL810962,D08,SIPP21e,OTESTv0_1,DCM_LMZC,MZMCTE_LULAB_450_500,20191118_124858,ykim,OIO300,ICT0104063,ICT0121063,kim96,gh/349_SIPP21e_v0,1,2,(1|2),2.37,57.04,4.553,57.22142439,process MZMScript version 2.9 - VpiL-analysis with small signal (SS)  Large signal (LS) with error flag,2.9,0,No error,500,1550,1542.1071,0.789093357,15.78186713,0.926673737,18.53347473,1.122359977,22.44719955,0.936212587,18.72425175,-2.448355034,-42.94325906,0.509595719,0.019191437,13.74826203,0.324158174,0.999778696,0
AL810962,D08,SIPP21e,OTESTv0_1,DCM_LMZC,MZMCTE_LULAB_450_500,20191118_124858,ykim,OIO300,ICT0104063,ICT0121063,kim96,gh/349_SIPP21e_v0,-6,1,(-6|1),2.37,31.17,-92.187,97.31398599,process MZMScript version 2.9 - VpiL-analysis with small signal (SS)  Large signal (LS) with error flag,2.9,0,No error,500,1550,1538.8506,0.782812879,15.65625758,0.917130619,18.34261239,1.107088733,22.14177465,0.928609108,18.57218217,-2.378198975,-40.72535824,0.512154753,0.024309506,13.71826152,0.246528284,0.999430619,0
AL810962,D08,SIPP21e,OTESTv0_1,DCM_LMZC,MZMCTE_LULAB_450_500,20191118_124858,ykim,OIO300,ICT0104063,ICT0121063,kim96,gh/349_SIPP21e_v0,8,2,(8|2),2.37,57.04,101.293,116.2490148,process MZMScript version 2.9 - VpiL-analysis with small signal (SS)  Large signal (LS) with error flag,2.9,0,No error,500,1550,1546.3033,0.801675328,16.03350656,0.928630715,18.57261429,1.103361983,22.06723966,0.93933707,18.7867414,-2.418362269,-41.03186459,0.511781921,0.023563843,13.83209987,0.280318186,0.999421132,0
AL810962,D08,SIPP21e,OTESTv0_1,DCM_LMZC,MZMCTE_LULAB_450_500,20191118_124858,ykim,OIO300,ICT0104063,ICT0121063,kim96,gh/349_SIPP21e_v0,0,-5,(0|-5),2.37,-124.05,-9.267,124.3956582,process MZMScript version 2.9 - VpiL-analysis with small signal (SS)  Large signal (LS) with error flag,2.9,0,No error,500,1550,1539.6269,0.755349175,15.10698349,0.901756842,18.03513684,1.118566033,22.37132067,0.908499703,18.16999406,-2.470270832,-42.10824593,0.510625118,0.021250236,13.70009403,0.239125623,0.999330683,1
AL810962,D08,SIPP21e,OTESTv0_1,DCM_LMZC,MZMCTE_LULAB_450_500,20191118_124858,ykim,OIO300,ICT0104063,ICT0121063,kim96,gh/349_SIPP21e_v0,4,-3,(4|-3),2.37,-72.31,46.013,85.70841423,process MZMScript version 2.9 - VpiL-analysis with small signal (SS)  Large signal (LS) with error flag,2.9,0,No error,500,1550,1538.0239,0.77054959,15.41099179,0.90763232,18.15264639,1.104044672,22.08089344,0.910256129,18.20512258,-2.380278144,-40.96701701,0.511849897,0.023699794,13.69008538,0.266821622,0.999741927,0
AL810962,D08,SIPP21e,OTESTv0_1,DCM_LMZC,MZMCTE_LULAB_450_500,20191118_124858,ykim,OIO300,ICT0104063,ICT0121063,kim96,gh/349_SIPP21e_v0,-1,4,(-1|4),2.37,108.78,-23.087,111.2029585,process MZMScript version 2.9 - VpiL-analysis with small signal (SS)  Large signal (LS) with error flag,2.9,0,No error,500,1550,1544.3642,0.756054836,15.12109672,0.96840016,19.3680032,1.346608084,26.93216167,0.976647875,19.5329575,-2.480498481,-42.06900689,0.510560786,0.021121572,13.79245915,0.239845657,0.999079903,0
AL810962,D08,SIPP21e,OTESTv0_1,IIIV_LMZC_IIIV230_JT100,MZMCTE_LULAB_450_500,20191118_124858,ykim,OIO300,ICT0104063,ICT0121063,kim96,gh/349_SIPP21e_v0,-7,3,(-7|3),2.37,64.675,-102.81,121.4609062,,,-13,No contact,,,,,,,,,,,,,,,,,,,0
AL810962,D08,SIPP21e,OTESTv0_1,IIIV_LMZC_IIIV230_JT100,MZMCTE_LULAB_450_500,20191118_124858,ykim,OIO300,ICT0104063,ICT0121063,kim96,gh/349_SIPP21e_v0,-8,2,(-8|2),2.37,38.805,-116.63,122.9161703,,,-13,No contact,,,,,,,,,,,,,,,,,,,0
AL810962,D08,SIPP21e,OTESTv0_1,IIIV_LMZC_IIIV230_JT100,MZMCTE_LULAB_450_500,20191118_124858,ykim,OIO300,ICT0104063,ICT0121063,kim96,gh/349_SIPP21e_v0,-8,-1,(-8|-1),2.37,-38.805,-116.63,122.9161703,,,-13,No contact,,,,,,,,,,,,,,,,,,,0
AL810962,D08,SIPP21e,OTESTv0_1,IIIV_LMZC_IIIV230_JT100,MZMCTE_LULAB_450_500,20191118_124858,ykim,OIO300,ICT0104063,ICT0121063,kim96,gh/349_SIPP21e_v0,-8,1,(-8|1),2.37,12.935,-116.63,117.3450942,,,-13,No contact,,,,,,,,,,,,,,,,,,,0
AL810962,D08,SIPP21e,OTESTv0_1,DCM_LMZC,MZMCTE_LULAB_450_500,20191118_124858,ykim,OIO300,ICT0104063,ICT0121063,kim96,gh/349_SIPP21e_v0,-2,0,(-2|0),2.37,5.3,-36.907,37.28560914,process MZMScript version 2.9 - VpiL-analysis with small signal (SS)  Large signal (LS) with error flag,2.9,0,No error,500,1550,1538.3441,0.77148814,15.4297628,0.935051151,18.70102302,1.186627824,23.73255649,0.939412303,18.78824606,-2.27566783,-40.62734593,0.512328971,0.024657941,13.73527224,0.254871056,0.99946468,0
AL810962,D08,SIPP21e,OTESTv0_1,DCM_LMZC,MZMCTE_LULAB_450_500,20191118_124858,ykim,OIO300,ICT0104063,ICT0121063,kim96,gh/349_SIPP21e_v0,2,2,(2|2),2.37,57.04,18.373,59.92602714,process MZMScript version 2.9 - VpiL-analysis with small signal (SS)  Large signal (LS) with error flag,2.9,0,No error,500,1550,1538.5017,0.766856006,15.33712012,0.917268769,18.34537537,1.141083258,22.82166516,0.924914578,18.49829155,-2.26631609,-40.69776335,0.512116358,0.024232716,13.73295149,0.238061097,0.999555045,3
AL810962,D08,SIPP21e,OTESTv0_1,DCM_LMZC,MZMCTE_LULAB_450_500,20191118_124858,ykim,OIO300,ICT0104063,ICT0121063,kim96,gh/349_SIPP21e_v0,2,-5,(2|-5),2.37,-124.05,18.373,125.4032281,process MZMScript version 2.9 - VpiL-analysis with small signal (SS)  Large signal (LS) with error flag,2.9,0,No error,500,1550,1538.1624,0.759373902,15.18747804,0.907320614,18.14641228,1.126864499,22.53728999,0.918621089,18.37242179,-2.373446118,-40.58474535,0.512327655,0.02465531,13.64058546,0.28465109,0.999472354,0
AL810962,D08,SIPP21e,OTESTv0_1,DCM_LMZC,MZMCTE_LULAB_450_500,20191118_124858,ykim,OIO300,ICT0104063,ICT0121063,kim96,gh/349_SIPP21e_v0,0,0,(0|0),2.37,5.3,-9.267,10.67554631,process MZMScript version 2.9 - VpiL-analysis with small signal (SS)  Large signal (LS) with error flag,2.9,0,No error,500,1550,1537.8708,0.781116014,15.62232028,0.924890311,18.49780623,1.133531063,22.67062126,0.935802976,18.71605952,-2.420613699,-42.66853301,0.50977555,0.0195511,13.71503288,0.278601649,0.999422994,2
AL810962,D08,SIPP21e,OTESTv0_1,DCM_LMZC,MZMCTE_LULAB_450_500,20191118_124858,ykim,OIO300,ICT0104063,ICT0121063,kim96,gh/349_SIPP21e_v0,-8,-1,(-8|-1),2.37,-20.57,-119.827,121.5797468,process MZMScript version 2.9 - VpiL-analysis with small signal (SS)  Large signal (LS) with error flag,2.9,0,No error,500,1550,1547.0887,0.742937536,14.85875071,0.886845147,17.73690294,1.099895884,21.99791768,0.896205911,17.92411822,-2.633656816,-37.38425011,0.518850421,0.037700841,13.84419273,0.242427651,0.999184904,0
AL810962,D08,SIPP21e,OTESTv0_1,DCM_LMZC,MZMCTE_LULAB_450_500,20191118_124858,ykim,OIO300,ICT0104063,ICT0121063,kim96,gh/349_SIPP21e_v0,3,-1,(3|-1),2.37,-20.57,32.193,38.20358817,process MZMScript version 2.9 - VpiL-analysis with small signal (SS)  Large signal (LS) with error flag,2.9,0,No error,500,1550,1541.1693,0.754474388,15.08948776,0.93721216,18.74424321,1.236762789,24.73525579,0.954542156,19.09084312,-2.303341249,-41.33925245,0.511195088,0.022390177,13.71866193,0.280112308,0.99882163,0
AL810962,D08,SIPP21e,OTESTv0_1,DCM_LMZC,MZMCTE_LULAB_450_500,20191118_124858,ykim,OIO300,ICT0104063,ICT0121063,kim96,gh/349_SIPP21e_v0,-5,-3,(-5|-3),2.37,-72.31,-78.367,106.6307779,process MZMScript version 2.9 - VpiL-analysis with small signal (SS)  Large signal (LS) with error flag,2.9,0,No error,500,1550,1537.8016,0.77752232,15.5504464,0.902900163,18.05800326,1.076486966,21.52973933,0.915964566,18.31929132,-2.308816328,-41.28033067,0.511499206,0.022998413,13.6837091,0.276579211,0.999161252,0
AL810962,D08,SIPP21e,OTESTv0_1,DCM_LMZC,MZMCTE_LULAB_450_500,20191118_124858,ykim,OIO300,ICT0104063,ICT0121063,kim96,gh/349_SIPP21e_v0,-1,0,(-1|0),2.37,5.3,-23.087,23.68754037,process MZMScript version 2.9 - VpiL-analysis with small signal (SS)  Large signal (LS) with error flag,2.9,0,No error,500,1550,1538.077,0.751525668,15.03051336,0.904038302,18.08076604,1.134212363,22.68424725,0.90647399,18.1294798,-2.309614305,-41.90185542,0.510730526,0.021461051,13.73859449,0.247213657,0.999354701,0
AL810962,D08,SIPP21e,OTESTv0_1,DCM_LMZC,MZMCTE_LULAB_450_500,20191118_124858,ykim,OIO300,ICT0104063,ICT0121063,kim96,gh/349_SIPP21e_v0,7,3,(7|3),2.37,82.91,87.473,120.5221715,process MZMScript version 2.9 - VpiL-analysis with small signal (SS)  Large signal (LS) with error flag,2.9,0,No error,500,1550,1547.9625,0.766370391,15.32740781,0.918955242,18.37910485,1.147404172,22.94808345,0.929681557,18.59363114,-2.586245134,-40.51905702,0.513054958,0.026109916,13.8617635,0.238494522,0.998078267,0
AL810962,D08,SIPP21e,OTESTv0_1,DCM_LMZC,MZMCTE_LULAB_450_500,20191118_124858,ykim,OIO300,ICT0104063,ICT0121063,kim96,gh/349_SIPP21e_v0,8,0,(8|0),2.37,5.3,101.293,101.4315624,process MZMScript version 2.9 - VpiL-analysis with small signal (SS)  Large signal (LS) with error flag,2.9,0,No error,500,1550,1537.994,0.749898515,14.9979703,0.915265655,18.3053131,1.174199341,23.48398682,0.921264647,18.42529294,-2.224047504,-40.50358527,0.512418826,0.024837653,13.71411096,0.278196512,0.99944378,0
AL810962,D08,SIPP21e,OTESTv0_1,DCM_LMZC,MZMCTE_LULAB_450_500,20191118_124858,ykim,OIO300,ICT0104063,ICT0121063,kim96,gh/349_SIPP21e_v0,4,0,(4|0),2.37,5.3,46.013,46.31723404,process MZMScript version 2.9 - VpiL-analysis with small signal (SS)  Large signal (LS) with error flag,2.9,0,No error,500,1550,1549.0798,0.737168875,14.74337749,0.941291852,18.82583704,1.301747296,26.03494592,0.940145014,18.80290028,-2.516181593,-41.6989465,0.51125048,0.022500959,13.91464105,0.277848691,0.998745086,0
AL810962,D08,SIPP21e,OTESTv0_1,DCM_LMZC,MZMCTE_LULAB_450_500,20191118_124858,ykim,OIO300,ICT0104063,ICT0121063,kim96,gh/349_SIPP21e_v0,-6,0,(-6|0),2.37,5.3,-92.187,92.33922768,process MZMScript version 2.9 - VpiL-analysis with small signal (SS)  Large signal (LS) with error flag,2.9,0,No error,500,1550,1538.7125,0.761121913,15.22243826,0.912220403,18.24440806,1.138170949,22.76341898,0.918782394,18.37564788,-2.434188039,-40.18515622,0.513044893,0.026089786,13.67193407,0.206596525,0.999658907,0
AL810962,D08,SIPP21e,OTESTv0_1,DCM_LMZC,MZMCTE_LULAB_450_500,20191118_124858,ykim,OIO300,ICT0104063,ICT0121063,kim96,gh/349_SIPP21e_v0,6,0,(6|0),2.37,5.3,73.653,73.84344527,process MZMScript version 2.9 - VpiL-analysis with small signal (SS)  Large signal (LS) with error flag,2.9,0,No error,500,1550,1549.7011,0.748563525,14.9712705,0.88839041,17.76780821,1.092453803,21.84907606,0.896641202,17.93282405,-2.546501084,-42.60523957,0.510092584,0.020185168,13.9048515,0.273361794,0.999243863,0
AL810962,D08,SIPP21e,OTESTv0_1,DCM_LMZC,MZMCTE_LULAB_450_500,20191118_124858,ykim,OIO300,ICT0104063,ICT0121063,kim96,gh/349_SIPP21e_v0,-7,0,(-7|0),2.37,5.3,-106.007,106.1394086,process MZMScript version 2.9 - VpiL-analysis with small signal (SS)  Large signal (LS) with error flag,2.9,0,No error,500,1550,1548.0499,0.733119785,14.66239571,0.916293462,18.32586924,1.221488535,24.4297707,0.919321894,18.38643788,-2.611935706,-39.91843041,0.51380982,0.02761964,13.89314459,0.305996786,0.999373024,0
AL810962,D08,SIPP21e,OTESTv0_1,DCM_LMZC,MZMCTE_LULAB_450_500,20191118_124858,ykim,OIO300,ICT0104063,ICT0121063,kim96,gh/349_SIPP21e_v0,-2,-3,(-2|-3),2.37,-72.31,-36.907,81.18412868,process MZMScript version 2.9 - VpiL-analysis with small signal (SS)  Large signal (LS) with error flag,2.9,0,No error,500,1550,1538.7244,0.776896626,15.53793252,0.907749802,18.15499605,1.091610416,21.83220832,0.915064242,18.30128483,-2.373831046,-39.9940969,0.513291895,0.02658379,13.70544274,0.263561187,0.999296069,0
AL810962,D08,SIPP21e,OTESTv0_1,DCM_LMZC,MZMCTE_LULAB_450_500,20191118_124858,ykim,OIO300,ICT0104063,ICT0121063,kim96,gh/349_SIPP21e_v0,7,2,(7|2),2.37,57.04,87.473,104.4274261,process MZMScript version 2.9 - VpiL-analysis with small signal (SS)  Large signal (LS) with error flag,2.9,0,No error,500,1550,1540.8582,0.765121576,15.30243153,0.904156768,18.08313535,1.104943132,22.09886264,0.911960276,18.23920553,-2.502283062,-41.91544346,0.510737133,0.021474266,13.69873866,0.288003264,0.999439519,0
AL810962,D08,SIPP21e,OTESTv0_1,DCM_LMZC,MZMCTE_LULAB_450_500,20191118_124858,ykim,OIO300,ICT0104063,ICT0121063,kim96,gh/349_SIPP21e_v0,1,-3,(1|-3),2.37,-72.31,4.553,72.45319806,process MZMScript version 2.9 - VpiL-analysis with small signal (SS)  Large signal (LS) with error flag,2.9,0,No error,500,1550,1549.3341,0.748198504,14.96397007,0.913372403,18.26744805,1.172135549,23.44271098,0.928420936,18.56841872,-2.646976935,-40.08309056,0.514111396,0.028222793,13.90723528,0.280885161,0.998523372,0
AL810962,D08,SIPP21e,OTESTv0_1,DCM_LMZC,MZMCTE_LULAB_450_500,20191118_124858,ykim,OIO300,ICT0104063,ICT0121063,kim96,gh/349_SIPP21e_v0,-6,3,(-6|3),2.37,82.91,-92.187,123.9859309,process MZMScript version 2.9 - VpiL-analysis with small signal (SS)  Large signal (LS) with error flag,2.9,0,No error,500,1550,1548.5705,0.765082937,15.30165874,0.902358978,18.04717956,1.099668484,21.99336968,0.908039058,18.16078116,-2.645312701,-41.27205624,0.511779714,0.023559429,13.90536946,0.323650796,0.999555306,0
AL810962,D08,SIPP21e,OTESTv0_1,DCM_LMZC,MZMCTE_LULAB_450_500,20191118_124858,ykim,OIO300,ICT0104063,ICT0121063,kim96,gh/349_SIPP21e_v0,-4,-3,(-4|-3),2.37,-72.31,-64.547,96.92807286,process MZMScript version 2.9 - VpiL-analysis with small signal (SS)  Large signal (LS) with error flag,2.9,0,No error,500,1550,1539.2333,0.762494951,15.24989902,0.917489389,18.34978778,1.151572734,23.03145467,0.927983278,18.55966556,8.218747972,-29.20161054,0.513584081,0.027168161,13.70745474,0.268893313,0.999723279,0
AL810962,D08,SIPP21e,OTESTv0_1,DCM_LMZC,MZMCTE_LULAB_450_500,20191118_124858,ykim,OIO300,ICT0104063,ICT0121063,kim96,gh/349_SIPP21e_v0,1,-2,(1|-2),2.37,-46.44,4.553,46.6626554,process MZMScript version 2.9 - VpiL-analysis with small signal (SS)  Large signal (LS) with error flag,2.9,0,No error,500,1550,1549.8732,0.73697586,14.7395172,0.918235396,18.36470792,1.217738785,24.35477569,0.92275751,18.4551502,-2.582306152,-40.1232988,0.514041779,0.028083557,13.93037185,0.331568692,0.999374116,0
AL810962,D08,SIPP21e,OTESTv0_1,DCM_LMZC,MZMCTE_LULAB_450_500,20191118_124858,ykim,OIO300,ICT0104063,ICT0121063,kim96,gh/349_SIPP21e_v0,-5,-1,(-5|-1),2.37,-20.57,-78.367,81.02167358,process MZMScript version 2.9 - VpiL-analysis with small signal (SS)  Large signal (LS) with error flag,2.9,0,No error,500,1550,1539.6585,0.748723595,14.9744719,0.903193776,18.06387552,1.137969888,22.75939776,0.909257707,18.18515413,-2.336969326,-40.43154675,0.51245882,0.02491764,13.7226693,0.2135613,0.999563287,0
AL810962,D08,SIPP21e,OTESTv0_1,DCM_LMZC,MZMCTE_LULAB_450_500,20191118_124858,ykim,OIO300,ICT0104063,ICT0121063,kim96,gh/349_SIPP21e_v0,7,-1,(7|-1),2.37,-20.57,87.473,89.8590598,process MZMScript version 2.9 - VpiL-analysis with small signal (SS)  Large signal (LS) with error flag,2.9,0,No error,500,1550,1541.8812,0.758215435,15.1643087,0.892334175,17.84668351,1.084097305,21.68194611,0.900222965,18.0044593,-2.404282799,-40.56501329,0.512456005,0.02491201,13.77214132,0.305248639,0.999704149,0
AL810962,D08,SIPP21e,OTESTv0_1,DCM_LMZC,MZMCTE_LULAB_450_500,20191118_124858,ykim,OIO300,ICT0104063,ICT0121063,kim96,gh/349_SIPP21e_v0,-2,1,(-2|1),2.37,31.17,-36.907,48.3083383,process MZMScript version 2.9 - VpiL-analysis with small signal (SS)  Large signal (LS) with error flag,2.9,0,No error,500,1550,1537.5493,0.772513215,15.4502643,0.900337961,18.00675923,1.07885127,21.57702539,0.91561771,18.31235419,-2.342073658,-42.64536052,0.509988285,0.019976569,13.6874725,0.327639695,0.999631401,0
