Repository: YKgroup-HYU/wafermap_iiivwfmod

# wafermap_iiivwfmod

This is a repository to plot a wafer map.

Here is the requirement for the code.
- Import csv file in the `data` folder using Pandas
- Filter the table with the conditions below:  
  - Lot: AL810962
  - Wafer: D08
  - TestSite: IIIV_LMZC_IIIV230_JT100
- Plot X: `Row`, Y: `Column`, Z: `VpiL@0V [V.cm]` using [wafer map repo](https://github.com/dougthor42/wafer_map)
- Additional info.
  - die_size_X = 25870 um
  - die_size_Y = 13820 um
  - dia = 300000 um

File: data/Info_LMZ_AL810962.csv (part 15 of 36)
Lot,Wafer,Mask,OTEST,TestSite,Name,Date,Operator,Tester,Measurement PC,Analysis PC,Analysis user,Git Tag/Branch,Row,Column,DieLabel,FiberPower [dBm],Abs position x [mm],Abs position y [mm],Radial position [mm],Script ID,Script Version,ErrorFlag,Error description,Device length [um],Analysis Wavelength [nm],Dip Wavelength [nm],VpiL@0V [V.cm],Vpi@0V [V],VpiL@-2V [V.cm],Vpi@-2V [V],VpiL_v2.7@-2V [V.cm],Vpi_v2.7@-2V [V],VpiL_2.0Vpp [V.cm],Vpi_2.0Vpp [V],mean IL [dB],mean Deep [dB],mean Power ratio (higher part),mean Power imbalance,mean FSR [nm],mean RMSE spectral fit,Ajd. Rsquare PhaseFit,Date Flag
AL810962,D08,SIPP21e,OTESTv0_1,DCM_LMZC,MZMCTE_LULAB_450_500,20191118_124858,ykim,OIO300,ICT0104063,ICT0121063,kim96,gh/349_SIPP21e_v0,6,-2,(6|-2),2.37,-46.44,73.653,87.07145347,process MZMScript version 2.9 - VpiL-analysis with small signal (SS)  Large signal (LS) with error flag,2.9,0,No error,500,1550,1548.9642,0.757837719,15.15675438,0.913846318,18.27692636,1.150737286,23.01474573,0.922134842,18.44269685,-2.658611292,-40.9062468,0.512552825,0.025105649,13.90485406,0.227351028,0.999032618,0
AL810962,D08,SIPP21e,OTESTv0_1,DCM_LMZC,MZMCTE_LULAB_450_500,20191118_124858,ykim,OIO300,ICT0104063,ICT0121063,kim96,gh/349_SIPP21e_v0,-7,-3,(-7|-3),2.37,-72.31,-106.007,128.3207705,process MZMScript version 2.9 - VpiL-analysis with small signal (SS)  Large signal (LS) with error flag,2.9,0,No error,500,1550,1545.545,0.773475574,15.46951148,0.90386266,18.07725321,1.087122073,21.74244147,0.918222316,18.36444632,-2.527993391,-40.20786569,0.513214651,0.026429302,13.85671999,0.319081841,0.99776357,0
AL810962,D08,SIPP21e,OTESTv0_1,DCM_LMZC,MZMCTE_LULAB_450_500,20191118_124858,ykim,OIO300,ICT0104063,ICT0121063,kim96,gh/349_SIPP21e_v0,2,1,(2|1),2.37,31.17,18.373,36.18198487,process MZMScript version 2.9 - VpiL-analysis with small signal (SS)  Large signal (LS) with error flag,2.9,0,No error,500,1550,1549.4209,0.760131433,15.20262865,0.930886159,18.61772318,1.200583297,24.01166594,0.941026027,18.82052054,-2.575908319,-41.09886369,0.512205036,0.024410071,13.93160724,0.254473921,0.999661399,0
AL810962,D08,SIPP21e,OTESTv0_1,DCM_LMZC,MZMCTE_LULAB_450_500,20191118_124858,ykim,OIO300,ICT0104063,ICT0121063,kim96,gh/349_SIPP21e_v0,3,0,(3|0),2.37,5.3,32.193,32.62635819,process MZMScript version 2.9 - VpiL-analysis with small signal (SS)  Large signal (LS) with error flag,2.9,0,No error,500,1550,1540.9324,0.739441491,14.78882981,0.92065297,18.41305939,1.219513444,24.39026888,0.919798794,18.39597589,-2.425308715,-41.68442453,0.511119133,0.022238267,13.7348332,0.388868468,0.999642383,3
AL810962,D08,SIPP21e,OTESTv0_1,DCM_LMZC,MZMCTE_LULAB_450_500,20191118_124858,ykim,OIO300,ICT0104063,ICT0121063,kim96,gh/349_SIPP21e_v0,2,-1,(2|-1),2.37,-20.57,18.373,27.58064591,process MZMScript version 2.9 - VpiL-analysis with small signal (SS)  Large signal (LS) with error flag,2.9,0,No error,500,1550,1539.4278,0.738682539,14.77365078,0.938719103,18.77438206,1.287330535,25.74661069,0.944023511,18.88047022,-2.324215409,-42.0298233,0.510611657,0.021223315,13.77277508,0.354778927,0.999277739,0
AL810962,D08,SIPP21e,OTESTv0_1,DCM_LMZC,MZMCTE_LULAB_450_500,20191118_124858,ykim,OIO300,ICT0104063,ICT0121063,kim96,gh/349_SIPP21e_v0,3,2,(3|2),2.37,57.04,32.193,65.49771636,process MZMScript version 2.9 - VpiL-analysis with small signal (SS)  Large signal (LS) with error flag,2.9,0,No error,500,1550,1539.5953,0.740997964,14.81995927,0.940396135,18.8079227,1.286617224,25.73234448,0.949751749,18.99503499,-2.45002659,-39.99768167,0.513517915,0.027035831,13.73887195,0.392380436,0.999306218,0
AL810962,D08,SIPP21e,OTESTv0_1,DCM_LMZC,MZMCTE_LULAB_450_500,20191118_124858,ykim,OIO300,ICT0104063,ICT0121063,kim96,gh/349_SIPP21e_v0,9,-2,(9|-2),2.37,-46.44,115.113,124.1276616,process MZMScript version 2.9 - VpiL-analysis with small signal (SS)  Large signal (LS) with error flag,2.9,0,No error,500,1550,1542.164,0.766643152,15.33286303,0.910868252,18.21736504,1.121932287,22.43864573,0.920617121,18.41234242,-2.412908802,-41.59166349,0.511291366,0.022582732,13.80635156,0.252991326,0.999337386,0
AL810962,D08,SIPP21e,OTESTv0_1,DCM_LMZC,MZMCTE_LULAB_450_500,20191118_124858,ykim,OIO300,ICT0104063,ICT0121063,kim96,gh/349_SIPP21e_v0,3,3,(3|3),2.37,82.91,32.193,88.9407519,process MZMScript version 2.9 - VpiL-analysis with small signal (SS)  Large signal (LS) with error flag,2.9,0,No error,500,1550,1549.6097,0.743374615,14.8674923,0.914554618,18.29109236,1.188156394,23.76312789,0.922530057,18.45060115,-2.535977163,-40.94111012,0.512360281,0.024720562,13.9161997,0.295845332,0.9989688,0
AL810962,D08,SIPP21e,OTESTv0_1,DCM_LMZC,MZMCTE_LULAB_450_500,20191118_124858,ykim,OIO300,ICT0104063,ICT0121063,kim96,gh/349_SIPP21e_v0,-1,1,(-1|1),2.37,31.17,-23.087,38.78889621,process MZMScript version 2.9 - VpiL-analysis with small signal (SS)  Large signal (LS) with error flag,2.9,0,No error,500,1550,1539.6436,0.772185919,15.44371839,0.948626175,18.9725235,1.229578022,24.59156045,0.95162889,19.0325778,-2.425404669,-41.30301196,0.5115625,0.023125,13.70622886,0.356399533,0.999763241,0
AL810962,D08,SIPP21e,OTESTv0_1,DCM_LMZC,MZMCTE_LULAB_450_500,20191118_124858,ykim,OIO300,ICT0104063,ICT0121063,kim96,gh/349_SIPP21e_v0,-7,-2,(-7|-2),2.37,-46.44,-106.007,115.7331312,process MZMScript version 2.9 - VpiL-analysis with small signal (SS)  Large signal (LS) with error flag,2.9,0,No error,500,1550,1548.8072,0.746772868,14.93545736,0.896453441,17.92906882,1.121178606,22.42357212,0.903197486,18.06394972,-2.689194125,-41.50074331,0.51171118,0.023422359,13.90626768,0.318976251,0.998840028,0
AL810962,D08,SIPP21e,OTESTv0_1,DCM_LMZC,MZMCTE_LULAB_450_500,20191118_124858,ykim,OIO300,ICT0104063,ICT0121063,kim96,gh/349_SIPP21e_v0,-8,0,(-8|0),2.37,5.3,-119.827,119.9441534,process MZMScript version 2.9 - VpiL-analysis with small signal (SS)  Large signal (LS) with error flag,2.9,0,No error,500,1550,1548.6376,0.757831393,15.15662786,0.913222496,18.26444992,1.148775551,22.97551103,0.921182975,18.4236595,-2.608857417,-39.1109382,0.515175182,0.030350364,13.84953908,0.285556259,0.9989223,0
AL810962,D08,SIPP21e,OTESTv0_1,DCM_LMZC,MZMCTE_LULAB_450_500,20191118_124858,ykim,OIO300,ICT0104063,ICT0121063,kim96,gh/349_SIPP21e_v0,6,-1,(6|-1),2.37,-20.57,73.653,76.47149344,process MZMScript version 2.9 - VpiL-analysis with small signal (SS)  Large signal (LS) with error flag,2.9,0,No error,500,1550,1550.4441,0.754747282,15.09494564,0.924379209,18.48758417,1.192367775,23.84735551,0.934599442,18.69198885,-2.576683221,-41.05628016,0.512344676,0.024689352,13.91486209,0.251210739,0.999604769,0
AL810962,D08,SIPP21e,OTESTv0_1,DCM_LMZC,MZMCTE_LULAB_450_500,20191118_124858,ykim,OIO300,ICT0104063,ICT0121063,kim96,gh/349_SIPP21e_v0,-3,0,(-3|0),2.37,5.3,-50.727,51.00312274,process MZMScript version 2.9 - VpiL-analysis with small signal (SS)  Large signal (LS) with error flag,2.9,0,No error,500,1550,1537.8499,0.754119062,15.08238125,0.923107346,18.46214693,1.189704716,23.79409431,0.936753174,18.73506348,-2.27645921,-40.57969236,0.512575393,0.025150787,13.70747918,0.271222449,0.999200517,0
AL810962,D08,SIPP21e,OTESTv0_1,DCM_LMZC,MZMCTE_LULAB_450_500,20191118_124858,ykim,OIO300,ICT0104063,ICT0121063,kim96,gh/349_SIPP21e_v0,-6,-1,(-6|-1),2.37,-20.57,-92.187,94.45405163,process MZMScript version 2.9 - VpiL-analysis with small signal (SS)  Large signal (LS) with error flag,2.9,0,No error,500,1550,1538.4565,0.74960207,14.9920414,0.903557409,18.07114819,1.137097662,22.74195324,0.911311745,18.22623491,-2.451982296,-39.36742491,0.514319193,0.028638386,13.66870557,0.211092098,0.999141007,0
AL810962,D08,SIPP21e,OTESTv0_1,DCM_LMZC,MZMCTE_LULAB_450_500,20191118_124858,ykim,OIO300,ICT0104063,ICT0121063,kim96,gh/349_SIPP21e_v0,-5,-4,(-5|-4),2.37,-98.18,-78.367,125.6212525,process MZMScript version 2.9 - VpiL-analysis with small signal (SS)  Large signal (LS) with error flag,2.9,0,No error,500,1550,1549.0406,0.754849727,15.09699455,0.904373702,18.08747404,1.127766726,22.55533452,0.910502358,18.21004716,-2.609746485,-39.74122557,0.514518311,0.029036622,13.89129922,0.278231413,0.999263414,0
AL810962,D08,SIPP21e,OTESTv0_1,DCM_LMZC,MZMCTE_LULAB_450_500,20191118_124858,ykim,OIO300,ICT0104063,ICT0121063,kim96,gh/349_SIPP21e_v0,9,2,(9|2),2.37,57.04,115.113,128.4700913,process MZMScript version 2.9 - VpiL-analysis with small signal (SS)  Large signal (LS) with error flag,2.9,0,No error,500,1550,1542.6352,0.775123121,15.50246241,0.92056977,18.41139539,1.13320879,22.6641758,0.924861033,18.49722065,-2.448217568,-40.92969233,0.512209191,0.024418383,13.78399442,0.210577229,0.99977011,0
AL810962,D08,SIPP21e,OTESTv0_1,DCM_LMZC,MZMCTE_LULAB_450_500,20191118_124858,ykim,OIO300,ICT0104063,ICT0121063,kim96,gh/349_SIPP21e_v0,2,4,(2|4),2.37,108.78,18.373,110.320694,process MZMScript version 2.9 - VpiL-analysis with small signal (SS)  Large signal (LS) with error flag,2.9,0,No error,500,1550,1546.6355,0.785303934,15.70607868,0.917208035,18.34416069,1.102368016,22.04736032,0.925785823,18.51571646,-2.553325356,-41.83125597,0.511001617,0.022003235,13.86548248,0.272274678,0.999538521,0
AL810962,D08,SIPP21e,OTESTv0_1,DCM_LMZC,MZMCTE_LULAB_450_500,20191118_124858,ykim,OIO300,ICT0104063,ICT0121063,kim96,gh/349_SIPP21e_v0,2,5,(2|5),2.37,134.65,18.373,135.8977175,process MZMScript version 2.9 - VpiL-analysis with small signal (SS)  Large signal (LS) with error flag,2.9,0,No error,500,1550,1540.8561,0.75445009,15.0890018,0.904246359,18.08492718,1.128263353,22.56526706,0.903757266,18.07514532,-2.468482484,-40.4316419,0.512973969,0.025947938,13.76404114,0.335325729,0.999713152,0
AL810962,D08,SIPP21e,OTESTv0_1,DCM_LMZC,MZMCTE_LULAB_450_500,20191118_124858,ykim,OIO300,ICT0104063,ICT0121063,kim96,gh/349_SIPP21e_v0,-6,2,(-6|2),2.37,57.04,-92.187,108.4066629,process MZMScript version 2.9 - VpiL-analysis with small signal (SS)  Large signal (LS) with error flag,2.9,0,No error,500,1550,1537.5455,0.763463968,15.26927936,0.91262431,18.2524862,1.134220519,22.68441037,0.918646038,18.37292077,-2.40565237,-40.14570987,0.513051698,0.026103395,13.66884883,0.204849455,0.999616031,0
AL810962,D08,SIPP21e,OTESTv0_1,DCM_LMZC,MZMCTE_LULAB_450_500,20191118_124858,ykim,OIO300,ICT0104063,ICT0121063,kim96,gh/349_SIPP21e_v0,-2,-1,(-2|-1),2.37,-20.57,-36.907,42.25223721,process MZMScript version 2.9 - VpiL-analysis with small signal (SS)  Large signal (LS) with error flag,2.9,0,No error,500,1550,1537.2239,0.745527633,14.91055266,0.919554421,18.39108842,1.199566435,23.99132869,0.927868178,18.55736355,-2.338328299,-41.17506205,0.511545781,0.023091563,13.72140054,0.233572879,0.999075257,0
AL810962,D08,SIPP21e,OTESTv0_1,DCM_LMZC,MZMCTE_LULAB_450_500,20191118_124858,ykim,OIO300,ICT0104063,ICT0121063,kim96,gh/349_SIPP21e_v0,2,3,(2|3),2.37,82.91,18.373,84.92134731,process MZMScript version 2.9 - VpiL-analysis with small signal (SS)  Large signal (LS) with error flag,2.9,0,No error,500,1550,1548.4157,0.737396817,14.74793635,0.911380678,18.22761357,1.19281817,23.8563634,0.914112662,18.28225324,-2.643613206,-40.60754216,0.512854811,0.025709623,13.89489817,0.268688226,0.998950276,0
AL810962,D08,SIPP21e,OTESTv0_1,DCM_LMZC,MZMCTE_LULAB_450_500,20191118_124858,ykim,OIO300,ICT0104063,ICT0121063,kim96,gh/349_SIPP21e_v0,1,1,(1|1),2.37,31.17,4.553,31.50077315,process MZMScript version 2.9 - VpiL-analysis with small signal (SS)  Large signal (LS) with error flag,2.9,0,No error,500,1550,1538.9681,0.758721525,15.17443049,0.912792271,18.25584542,1.145380389,22.90760777,0.923302739,18.46605478,-2.45088369,-42.12790698,0.510522482,0.021044963,13.71629587,0.263463214,0.998551468,0
AL810962,D08,SIPP21e,OTESTv0_1,DCM_LMZC,MZMCTE_LULAB_450_500,20191118_124858,ykim,OIO300,ICT0104063,ICT0121063,kim96,gh/349_SIPP21e_v0,5,4,(5|4),2.37,108.78,59.833,124.1494112,process MZMScript version 2.9 - VpiL-analysis with small signal (SS)  Large signal (LS) with error flag,2.9,0,No error,500,1550,1545.5554,0.782675003,15.65350006,0.91638443,18.3276886,1.10519142,22.10382839,0.931177693,18.62355386,-2.365885012,-42.02385197,0.510495569,0.020991137,13.83477284,0.299098772,0.999463434,0
AL810962,D08,SIPP21e,OTESTv0_1,DCM_LMZC,MZMCTE_LULAB_450_500,20191118_124858,ykim,OIO300,ICT0104063,ICT0121063,kim96,gh/349_SIPP21e_v0,5,-4,(5|-4),2.37,-98.18,59.833,114.975216,process MZMScript version 2.9 - VpiL-analysis with small signal (SS)  Large signal (LS) with error flag,2.9,0,No error,500,1550,1547.5145,0.742517576,14.85035152,0.908647782,18.17295565,1.170544298,23.41088597,0.913449888,18.26899776,-2.636121594,-41.75089292,0.511399953,0.022799906,13.85728662,0.259568234,0.999298139,0
AL810962,D08,SIPP21e,OTESTv0_1,DCM_LMZC,MZMCTE_LULAB_450_500,20191118_124858,ykim,OIO300,ICT0104063,ICT0121063,kim96,gh/349_SIPP21e_v0,-8,2,(-8|2),2.37,57.04,-119.827,132.7104801,process MZMScript version 2.9 - VpiL-analysis with small signal (SS)  Large signal (LS) with error flag,2.9,0,No error,500,1550,1542.6891,0.755382912,15.10765823,0.924326104,18.48652207,1.190608548,23.81217097,0.932848899,18.65697797,-2.292943663,-39.60458778,0.513698426,0.027396852,13.73328984,0.212152248,0.999487748,0
AL810962,D08,SIPP21e,OTESTv0_1,DCM_LMZC,MZMCTE_LULAB_450_500,20191118_124858,ykim,OIO300,ICT0104063,ICT0121063,kim96,gh/349_SIPP21e_v0,-3,3,(-3|3),2.37,82.91,-50.727,97.19720484,process MZMScript version 2.9 - VpiL-analysis with small signal (SS)  Large signal (LS) with error flag,2.9,0,No error,500,1550,1549.4971,0.753328497,15.06656994,0.918931067,18.37862135,1.177856767,23.55713534,0.926679205,18.5335841,-2.609468503,-41.520153,0.511373134,0.022746268,13.93032934,0.236041802,0.998753722,0
AL810962,D08,SIPP21e,OTESTv0_1,DCM_LMZC,MZMCTE_LULAB_450_500,20191118_124858,ykim,OIO300,ICT0104063,ICT0121063,kim96,gh/349_SIPP21e_v0,-4,1,(-4|1),2.37,31.17,-64.547,71.67903535,process MZMScript version 2.9 - VpiL-analysis with small signal (SS)  Large signal (LS) with error flag,2.9,0,No error,500,1550,1537.6081,0.765145152,15.30290303,0.928490837,18.56981674,1.180509958,23.61019915,0.933871325,18.6774265,-2.360769414,-39.46095083,0.514127091,0.028254181,13.69396181,0.357843881,0.999520112,0
AL810962,D08,SIPP21e,OTESTv0_1,DCM_LMZC,MZMCTE_LULAB_450_500,20191118_124858,ykim,OIO300,ICT0104063,ICT0121063,kim96,gh/349_SIPP21e_v0,-6,-2,(-6|-2),2.37,-46.44,-92.187,103.2236241,process MZMScript version 2.9 - VpiL-analysis with small signal (SS)  Large signal (LS) with error flag,2.9,0,No error,500,1550,1538.3099,0.742512273,14.85024545,0.911066392,18.22132784,1.178618986,23.57237972,0.916985427,18.33970853,-2.212019437,-39.6625478,0.513553088,0.027106177,13.68356214,0.237656019,0.999425587,0
AL810962,D08,SIPP21e,OTESTv0_1,DCM_LMZC,MZMCTE_LULAB_450_500,20191118_124858,ykim,OIO300,ICT0104063,ICT0121063,kim96,gh/349_SIPP21e_v0,-3,-2,(-3|-2),2.37,-46.44,-50.727,68.77428392,process MZMScript version 2.9 - VpiL-analysis with small signal (SS)  Large signal (LS) with error flag,2.9,0,No error,500,1550,1537.9795,0.754443265,15.08886529,0.909272866,18.18545733,1.144061305,22.88122609,0.913804295,18.27608589,-2.336551158,-40.29889703,0.512744092,0.025488184,13.71898054,0.282850244,0.999619166,0
AL810962,D08,SIPP21e,OTESTv0_1,DCM_LMZC,MZMCTE_LULAB_450_500,20191118_124858,ykim,OIO300,ICT0104063,ICT0121063,kim96,gh/349_SIPP21e_v0,-3,-3,(-3|-3),2.37,-72.31,-50.727,88.32873048,process MZMScript version 2.9 - VpiL-analysis with small signal (SS)  Large signal (LS) with error flag,2.9,0,No error,500,1550,1539.84,0.762615929,15.25231857,0.907339102,18.14678205,1.119856556,22.39713111,0.917764095,18.3552819,-2.472251334,-40.63649837,0.512427179,0.024854358,13.7108394,0.261343187,0.999497565,0
AL810962,D08,SIPP21e,OTESTv0_1,DCM_LMZC,MZMCTE_LULAB_450_500,20191118_124858,ykim,OIO300,ICT0104063,ICT0121063,kim96,gh/349_SIPP21e_v0,4,-4,(4|-4),2.37,-98.18,46.013,108.4274346,process MZMScript version 2.9 - VpiL-analysis with small signal (SS)  Large signal (LS) with error flag,2.9,0,No error,500,1550,1538.928,0.775370085,15.5074017,0.920382208,18.40764415,1.132113613,22.64227227,0.927003342,18.54006685,-2.375800442,-40.44988322,0.512626324,0.025252647,13.66311095,0.269378441,0.999529359,1
AL810962,D08,SIPP21e,OTESTv0_1,DCM_LMZC,MZMCTE_LULAB_450_500,20191118_124858,ykim,OIO300,ICT0104063,ICT0121063,kim96,gh/349_SIPP21e_v0,-4,-2,(-4|-2),2.37,-46.44,-64.547,79.51722335,process MZMScript version 2.9 - VpiL-analysis with small signal (SS)  Large signal (LS) with error flag,2.9,0,No error,500,1550,1540.9861,0.768891044,15.37782088,0.916234707,18.32469414,1.133436778,22.66873556,0.927591717,18.55183434,-2.52362815,-40.73646491,0.5123951,0.0247902,13.77784369,0.263511311,0.999373959,0
AL810962,D08,SIPP21e,OTESTv0_1,DCM_LMZC,MZMCTE_LULAB_450_500,20191118_124858,ykim,OIO300,ICT0104063,ICT0121063,kim96,gh/349_SIPP21e_v0,5,3,(5|3),2.37,82.91,59.833,102.2450781,process MZMScript version 2.9 - VpiL-analysis with small signal (SS)  Large signal (LS) with error flag,2.9,0,No error,500,1550,1547.0626,0.782801072,15.65602144,0.913462659,18.26925319,1.096482525,21.92965049,0.921750318,18.43500635,-2.56892834,-40.77446884,0.512510532,0.025021065,13.88472741,0.212473298,0.999408553,0
AL810962,D08,SIPP21e,OTESTv0_1,DCM_LMZC,MZMCTE_LULAB_450_500,20191118_124858,ykim,OIO300,ICT0104063,ICT0121063,kim96,gh/349_SIPP21e_v0,5,-2,(5|-2),2.37,-46.44,59.833,75.74075184,process MZMScript version 2.9 - VpiL-analysis with small signal (SS)  Large signal (LS) with error flag,2.9,0,No error,500,1550,1548.5565,0.755053089,15.10106179,0.921756744,18.43513488,1.182928437,23.65856875,0.925205721,18.50411441,-2.574983062,-40.35462238,0.513263443,0.026526886,13.9229893,0.229171378,0.99985722,0
AL810962,D08,SIPP21e,OTESTv0_1,DCM_LMZC,MZMCTE_LULAB_450_500,20191118_124858,ykim,OIO300,ICT0104063,ICT0121063,kim96,gh/349_SIPP21e_v0,-2,-2,(-2|-2),2.37,-46.44,-36.907,59.31947614,process MZMScript version 2.9 - VpiL-analysis with small signal (SS)  Large signal (LS) with error flag,2.9,0,No error,500,1550,1539.454,0.761490901,15.22981802,0.940134993,18.80269987,1.228288862,24.56577723,0.949900527,18.99801054,-2.319146119,-41.15499349,0.511550594,0.023101188,13.70956325,0.265526678,0.999293293,2
AL810962,D08,SIPP21e,OTESTv0_1,DCM_LMZC,MZMCTE_LULAB_450_500,20191118_124858,ykim,OIO300,ICT0104063,ICT0121063,kim96,gh/349_SIPP21e_v0,5,-1,(5|-1),2.37,-20.57,59.833,63.27015718,process MZMScript version 2.9 - VpiL-analysis with small signal (SS)  Large signal (LS) with error flag,2.9,0,No error,500,1550,1549.4934,0.755624957,15.11249915,0.894710896,17.89421792,1.096550035,21.93100069,0.899673132,17.99346264,-2.633025265,-40.64555081,0.512997439,0.025994877,13.92871371,0.256362223,0.999959363,0
AL810962,D08,SIPP21e,OTESTv0_1,DCM_LMZC,MZMCTE_LULAB_450_500,20191118_124858,ykim,OIO300,ICT0104063,ICT0121063,kim96,gh/349_SIPP21e_v0,-3,4,(-3|4),2.37,108.78,-50.727,120.0263177,process MZMScript version 2.9 - VpiL-analysis with small signal (SS)  Large signal (LS) with error flag,2.9,0,No error,500,1550,1546.5605,0.75733637,15.1467274,0.913625415,18.2725083,1.151193469,23.02386938,0.914819258,18.29638515,-2.621237344,-40.20903541,0.513590585,0.027181169,13.87055751,0.234736411,0.999359576,0
AL810962,D08,SIPP21e,OTESTv0_1,DCM_LMZC,MZMCTE_LULAB_450_500,20191118_124858,ykim,OIO300,ICT0104063,ICT0121063,kim96,gh/349_SIPP21e_v0,4,2,(4|2),2.37,57.04,46.013,73.28545401,process MZMScript version 2.9 - VpiL-analysis with small signal (SS)  Large signal (LS) with error flag,2.9,0,No error,500,1550,1545.7037,0.752603672,15.05207343,0.931314818,18.62629637,1.221327899,24.42655799,0.934748919,18.69497838,-2.48663975,-41.43855131,0.511487268,0.022974536,13.84414106,0.224812264,0.999560118,0
AL810962,D08,SIPP21e,OTESTv0_1,DCM_LMZC,MZMCTE_LULAB_450_500,20191118_124858,ykim,OIO300,ICT0104063,ICT0121063,kim96,gh/349_SIPP21e_v0,-1,3,(-1|3),2.37,82.91,-23.087,86.06438095,process MZMScript version 2.9 - VpiL-analysis with small signal (SS)  Large signal (LS) with error flag,2.9,0,No error,500,1550,1549.8402,0.778484714,15.56969428,0.915629105,18.31258211,1.111427486,22.22854972,0.919192099,18.38384199,-2.634907474,-40.93315115,0.512397281,0.024794561,13.92208507,0.40333077,0.998545627,0
AL810962,D08,SIPP21e,OTESTv0_1,DCM_LMZC,MZMCTE_LULAB_450_500,20191118_124858,ykim,OIO300,ICT0104063,ICT0121063,kim96,gh/349_SIPP21e_v0,-3,-4,(-3|-4),2.37,-98.18,-50.727,110.5103657,process MZMScript version 2.9 - VpiL-analysis with small signal (SS)  Large signal (LS) with error flag,2.9,0,No error,500,1550,1538.1918,0.752684688,15.05369377,0.919663126,18.39326252,1.181849011,23.63698021,0.925759278,18.51518556,-2.394897025,-40.8960681,0.512301933,0.024603865,13.69349068,0.25876902,0.99946135,0
AL810962,D08,SIPP21e,OTESTv0_1,DCM_LMZC,MZMCTE_LULAB_450_500,20191118_124858,ykim,OIO300,ICT0104063,ICT0121063,kim96,gh/349_SIPP21e_v0,5,2,(5|2),2.37,57.04,59.833,82.66528588,process MZMScript version 2.9 - VpiL-analysis with small signal (SS)  Large signal (LS) with error flag,2.9,0,No error,500,1550,1547.0729,0.773807558,15.47615115,0.921552762,18.43105524,1.139031101,22.78062203,0.924393845,18.4878769,-2.524933153,-40.78009931,0.512504883,0.025009765,13.88688285,0.277624229,0.999838096,0
AL810962,D08,SIPP21e,OTESTv0_1,DCM_LMZC,MZMCTE_LULAB_450_500,20191118_124858,ykim,OIO300,ICT0104063,ICT0121063,kim96,gh/349_SIPP21e_v0,1,4,(1|4),2.37,108.78,4.553,108.8752415,process MZMScript version 2.9 - VpiL-analysis with small signal (SS)  Large signal (LS) with error flag,2.9,0,No error,500,1550,1549.5024,0.774014713,15.48029427,0.940424956,18.80849911,1.197987815,23.9597563,0.949574698,18.99149396,-2.68381504,-40.43483618,0.513176474,0.026352947,13.85914653,0.306605016,0.998537007,0
AL810962,D08,SIPP21e,OTESTv0_1,DCM_LMZC,MZMCTE_LULAB_450_500,20191118_124858,ykim,OIO300,ICT0104063,ICT0121063,kim96,gh/349_SIPP21e_v0,6,1,(6|1),2.37,31.17,73.653,79.9770799,process MZMScript version 2.9 - VpiL-analysis with small signal (SS)  Large signal (LS) with error flag,2.9,0,No error,500,1550,1548.441,0.758745002,15.17490005,0.920809218,18.41618435,1.170909818,23.41819636,0.928207575,18.56415151,-2.584772959,-39.96360558,0.513641363,0.027282726,13.89037449,0.214835822,0.999915655,0
AL810962,D08,SIPP21e,OTESTv0_1,DCM_LMZC,MZMCTE_LULAB_450_500,20191118_124858,ykim,OIO300,ICT0104063,ICT0121063,kim96,gh/349_SIPP21e_v0,1,3,(1|3),2.37,82.91,4.553,83.03491982,process MZMScript version 2.9 - VpiL-analysis with small signal (SS)  Large signal (LS) with error flag,2.9,0,No error,500,1550,1550.493,0.748753489,14.97506978,0.92210621,18.4421242,1.199911923,23.99823846,0.926584632,18.53169265,-2.588136206,-41.81555844,0.511114416,0.022228832,13.95491286,0.277532338,0.999203251,0
AL810962,D08,SIPP21e,OTESTv0_1,DCM_LMZC,MZMCTE_LULAB_450_500,20191118_124858,ykim,OIO300,ICT0104063,ICT0121063,kim96,gh/349_SIPP21e_v0,-1,-4,(-1|-4),2.37,-98.18,-23.087,100.8579296,process MZMScript version 2.9 - VpiL-analysis with small signal (SS)  Large signal (LS) with error flag,2.9,0,No error,500,1550,1538.5797,0.7650315,15.30063001,0.901454081,18.02908163,1.097090333,21.94180666,0.909115038,18.18230075,-2.335394114,-39.26238975,0.514397401,0.028794802,13.69064087,0.246219995,0.999276052,0
AL810962,D08,SIPP21e,OTESTv0_1,DCM_LMZC,MZMCTE_LULAB_450_500,20191118_124858,ykim,OIO300,ICT0104063,ICT0121063,kim96,gh/349_SIPP21e_v0,-2,4,(-2|4),2.37,108.78,-36.907,114.8704272,process MZMScript version 2.9 - VpiL-analysis with small signal (SS)  Large signal (LS) with error flag,2.9,0,No error,500,1550,1548.1171,0.750416532,15.00833063,0.920143068,18.40286136,1.189086389,23.78172778,0.926145617,18.52291233,-2.649072687,-39.22478531,0.514987801,0.029975602,13.87525067,0.272188247,0.999701439,0
AL810962,D08,SIPP21e,OTESTv0_1,DCM_LMZC,MZMCTE_LULAB_450_500,20191118_124858,ykim,OIO300,ICT0104063,ICT0121063,kim96,gh/349_SIPP21e_v0,3,-3,(3|-3),2.37,-72.31,32.193,79.1525448,process MZMScript version 2.9 - VpiL-analysis with small signal (SS)  Large signal (LS) with error flag,2.9,0,No error,500,1550,1538.3195,0.751343173,15.02686346,0.910143954,18.20287909,1.154061644,23.08123288,0.917271119,18.34542239,-2.358545066,-40.57579464,0.512436908,0.024873816,13.69520192,0.198738396,0.999390009,0
AL810962,D08,SIPP21e,OTESTv0_1,DCM_LMZC,MZMCTE_LULAB_450_500,20191118_124858,ykim,OIO300,ICT0104063,ICT0121063,kim96,gh/349_SIPP21e_v0,4,-1,(4|-1),2.37,-20.57,46.013,50.40159788,process MZMScript version 2.9 - VpiL-analysis with small signal (SS)  Large signal (LS) with error flag,2.9,0,No error,500,1550,1540.4684,0.757942169,15.15884337,0.927897238,18.55794476,1.196101829,23.92203659,0.934035097,18.68070195,-2.383336494,-41.35192467,0.511453103,0.022906207,13.73023055,0.308097737,0.999512548,0
AL810962,D08,SIPP21e,OTESTv0_1,DCM_LMZC,MZMCTE_LULAB_450_500,20191118_124858,ykim,OIO300,ICT0104063,ICT0121063,kim96,gh/349_SIPP21e_v0,8,1,(8|1),2.37,31.17,101.293,105.9803791,process MZMScript version 2.9 - VpiL-analysis with small signal (SS)  Large signal (LS) with error flag,2.9,0,No error,500,1550,1539.3863,0.77718227,15.54364541,0.907132017,18.14264033,1.089263741,21.78527482,0.919637762,18.39275525,-2.335129072,-40.70904232,0.512414266,0.024828532,13.69806283,0.266246703,0.999093508,0
AL810962,D08,SIPP21e,OTESTv0_1,DCM_LMZC,MZMCTE_LULAB_450_500,20191118_124858,ykim,OIO300,ICT0104063,ICT0121063,kim96,gh/349_SIPP21e_v0,-5,0,(-5|0),2.37,5.3,-78.367,78.54601638,process MZMScript version 2.9 - VpiL-analysis with small signal (SS)  Large signal (LS) with error flag,2.9,0,No error,500,1550,1536.9865,0.742044758,14.84089515,0.905277096,18.10554192,1.160576555,23.21153109,0.912920996,18.25841991,-2.403549168,-41.2106903,0.511532804,0.023065608,13.70390389,0.249918148,0.99972711,0
AL810962,D08,SIPP21e,OTESTv0_1,DCM_LMZC,MZMCTE_LULAB_450_500,20191118_124858,ykim,OIO300,ICT0104063,ICT0121063,kim96,gh/349_SIPP21e_v0,0,-4,(0|-4),2.37,-98.18,-9.267,98.61637637,process MZMScript version 2.9 - VpiL-analysis with small signal (SS)  Large signal (LS) with error flag,2.9,0,No error,500,1550,1539.2012,0.759046511,15.18093022,0.916737527,18.33475054,1.157129896,23.14259793,0.921226787,18.42453575,-2.397333258,-40.05698493,0.513127293,0.026254585,13.72131565,0.236947187,0.999583228,0
AL810962,D08,SIPP21e,OTESTv0_1,DCM_LMZC,MZMCTE_LULAB_450_500,20191118_124858,ykim,OIO300,ICT0104063,ICT0121063,kim96,gh/349_SIPP21e_v0,3,1,(3|1),2.37,31.17,32.193,44.81024603,process MZMScript version 2.9 - VpiL-analysis with small signal (SS)  Large signal (LS) with error flag,2.9,0,No error,500,1550,1549.8335,0.769156014,15.38312029,0.913138499,18.26276999,1.12344163,22.4688326,0.926989635,18.53979269,-2.540511148,-43.67813821,0.509108775,0.018217549,13.93632283,0.258799353,0.998654041,0
AL810962,D08,SIPP21e,OTESTv0_1,DCM_LMZC,MZMCTE_LULAB_450_500,20191118_124858,ykim,OIO300,ICT0104063,ICT0121063,kim96,gh/349_SIPP21e_v0,-3,2,(-3|2),2.37,57.04,-50.727,76.33341424,process MZMScript version 2.9 - VpiL-analysis with small signal (SS)  Large signal (LS) with error flag,2.9,0,No error,500,1550,1547.1632,0.76467664,15.29353281,0.911541955,18.2308391,1.128232537,22.56465075,0.916670271,18.33340543,-2.608830453,-40.38924392,0.513212226,0.026424452,13.89960496,0.261268154,0.998695045,0
AL810962,D08,SIPP21e,OTESTv0_1,DCM_LMZC,MZMCTE_LULAB_450_500,20191118_124858,ykim,OIO300,ICT0104063,ICT0121063,kim96,gh/349_SIPP21e_v0,10,0,(10|0),2.37,5.3,128.933,129.0418866,process MZMScript version 2.9 - VpiL-analysis with small signal (SS)  Large signal (LS) with error flag,2.9,0,No error,500,1550,1538.6212,0.769810856,15.39621712,0.937279634,18.74559269,1.197870886,23.95741771,0.944190599,18.88381198,-2.297878707,-40.6027514,0.512259415,0.02451883,13.66277367,0.266303532,0.999481181,0
AL810962,D08,SIPP21e,OTESTv0_1,DCM_LMZC,MZMCTE_LULAB_450_500,20191118_124858,ykim,OIO300,ICT0104063,ICT0121063,kim96,gh/349_SIPP21e_v0,-5,4,(-5|4),2.37,108.78,-78.367,134.0689192,process MZMScript version 2.9 - VpiL-analysis with small signal (SS)  Large signal (LS) with error flag,2.9,0,No error,500,1550,1541.0368,0.766571532,15.33143063,0.938172098,18.76344197,1.208758183,24.17516366,0.947289637,18.94579275,-2.400941967,-40.46466347,0.512761988,0.025523976,13.70866964,0.299342661,0.999669268,0
AL810962,D08,SIPP21e,OTESTv0_1,DCM_LMZC,MZMCTE_LULAB_450_500,20191118_124858,ykim,OIO300,ICT0104063,ICT0121063,kim96,gh/349_SIPP21e_v0,-7,1,(-7|1),2.37,31.17,-106.007,110.4945833,process MZMScript version 2.9 - VpiL-analysis with small signal (SS)  Large signal (LS) with error flag,2.9,0,No error,500,1550,1548.7295,0.743256867,14.86513734,0.902637953,18.05275907,1.149031831,22.98063661,0.903618352,18.07236704,-2.692367386,-41.08020153,0.512210955,0.02442191,13.86895626,0.29322257,0.999923629,0
AL810962,D08,SIPP21e,OTESTv0_1,DCM_LMZC,MZMCTE_LULAB_450_500,20191118_124858,ykim,OIO300,ICT0104063,ICT0121063,kim96,gh/349_SIPP21e_v0,0,3,(0|3),2.37,82.91,-9.267,83.42628716,process MZMScript version 2.9 - VpiL-analysis with small signal (SS)  Large signal (LS) with error flag,2.9,0,No error,500,1550,1538.1948,0.740358121,14.80716242,0.909639214,18.19278429,1.179278357,23.58556715,0.913478647,18.26957293,-2.415088354,-40.40019334,0.5128277,0.0256554,13.68562003,0.279412122,0.999234709,0
AL810962,D08,SIPP21e,OTESTv0_1,DCM_LMZC,MZMCTE_LULAB_450_500,20191118_124858,ykim,OIO300,ICT0104063,ICT0121063,kim96,gh/349_SIPP21e_v0,-4,-1,(-4|-1),2.37,-20.57,-64.547,67.74540655,process MZMScript version 2.9 - VpiL-analysis with small signal (SS)  Large signal (LS) with error flag,2.9,0,No error,500,1550,1538.4809,0.740817205,14.8163441,0.911700651,18.23401303,1.185056189,23.70112378,0.920258571,18.40517142,-2.354324592,-40.03917831,0.513331833,0.026663667,13.68852675,0.264322006,0.999456161,0
AL810962,D08,SIPP21e,OTESTv0_1,DCM_LMZC,MZMCTE_LULAB_450_500,20191118_124858,ykim,OIO300,ICT0104063,ICT0121063,kim96,gh/349_SIPP21e_v0,-7,2,(-7|2),2.37,57.04,-106.007,120.3787591,process MZMScript version 2.9 - VpiL-analysis with small signal (SS)  Large signal (LS) with error flag,2.9,0,No error,500,1550,1546.816,0.746393164,14.92786329,0.906960469,18.13920938,1.155546624,23.11093249,0.920127355,18.4025471,-2.626612616,-40.50455169,0.513162304,0.026324609,13.83293909,0.309675218,0.999080813,0
AL810962,D08,SIPP21e,OTESTv0_1,DCM_LMZC,MZMCTE_LULAB_450_500,20191118_124858,ykim,OIO300,ICT0104063,ICT0121063,kim96,gh/349_SIPP21e_v0,-8,-2,(-8|-2),2.37,-46.44,-119.827,128.511414,process MZMScript version 2.9 - VpiL-analysis with small signal (SS)  Large signal (LS) with error flag,2.9,0,No error,500,1550,1530.6833,0.766783997,15.33567995,0.919053402,18.38106804,1.1467839,22.93567801,0.92918961,18.5837922,-2.447395335,-39.16198338,0.514661653,0.029323306,13.82967373,0.284060452,0.999847255,0
AL810962,D08,SIPP21e,OTESTv0_1,DCM_LMZC,MZMCTE_LULAB_450_500,20191118_124858,ykim,OIO300,ICT0104063,ICT0121063,kim96,gh/349_SIPP21e_v0,-1,-2,(-1|-2),2.37,-46.44,-23.087,51.86215546,process MZMScript version 2.9 - VpiL-analysis with small signal (SS)  Large signal (LS) with error flag,2.9,0,No error,500,1550,1539.9857,0.785369069,15.70738138,0.942032726,18.84065451,1.176772698,23.53545396,0.94848252,18.96965041,-1.178633725,-39.6795218,0.511987162,0.023974325,13.71865029,0.274480688,0.999673617,0
AL810962,D08,SIPP21e,OTESTv0_1,DCM_LMZC,MZMCTE_LULAB_450_500,20191118_124858,ykim,OIO300,ICT0104063,ICT0121063,kim96,gh/349_SIPP21e_v0,-2,-4,(-2|-4),2.37,-98.18,-36.907,104.887745,process MZMScript version 2.9 - VpiL-analysis with small signal (SS)  Large signal (LS) with error flag,2.9,0,No error,500,1550,1537.8673,0.741439469,14.82878939,0.894318042,17.88636084,1.12661697,22.5323394,0.901498468,18.02996936,-2.43028393,-41.2060845,0.51185676,0.023713521,13.67969718,0.254055683,0.999115409,0
AL810962,D08,SIPP21e,OTESTv0_1,DCM_LMZC,MZMCTE_LULAB_450_500,20191118_124858,ykim,OIO300,ICT0104063,ICT0121063,kim96,gh/349_SIPP21e_v0,7,1,(7|1),2.37,31.17,87.473,92.86061937,process MZMScript version 2.9 - VpiL-analysis with small signal (SS)  Large signal (LS) with error flag,2.9,0,No error,500,1550,1539.2073,0.750206847,15.00413693,0.897493012,17.94986023,1.116739603,22.33479205,0.903801683,18.07603367,-2.416874635,-40.66779715,0.512292131,0.024584262,13.70330558,0.261070065,0.999662295,0
AL810962,D08,SIPP21e,OTESTv0_1,DCM_LMZC,MZMCTE_LULAB_450_500,20191118_124858,ykim,OIO300,ICT0104063,ICT0121063,kim96,gh/349_SIPP21e_v0,-4,3,(-4|3),2.37,82.91,-64.547,105.0732283,process MZMScript version 2.9 - VpiL-analysis with small signal (SS)  Large signal (LS) with error flag,2.9,0,No error,500,1550,1546.9939,0.763171136,15.26342272,0.893833866,17.87667731,1.078480855,21.56961709,0.906373699,18.12747398,-2.634521849,-39.5952305,0.514469327,0.028938654,13.87255289,0.249540434,0.999699715,0
AL810962,D08,SIPP21e,OTESTv0_1,IIIV_LMZC_IIIV230_JT100,MZMCTE_LULAB_450_500,20191212_145451,ykim,OIO300,ICT0104063,ICT0121063,kim96,gh/349_SIPP21e_v0,3,0,(3|0),2.37,-12.935,34.55,36.89196017,,,-7,something wrong in the xml file structure,,,,,,,,,,,,,,,,,,,2
AL810962,D08,SIPP21e,OTESTv0_1,IIIV_LMZC_IIIV230_JT100,MZMCTE_LULAB_450_500,20191212_145451,ykim,OIO300,ICT0104063,ICT0121063,kim96,gh/349_SIPP21e_v0,2,2,(2|2),2.37,38.805,20.73,43.99501023,,,-7,something wrong in the xml file structure,,,,,,,,,,,,,,,,,,,2
AL810962,D08,SIPP21e,OTESTv0_1,DCM_LMZC,MZMCTE_LULAB_450_500,20191212_145451,ykim,OIO300,ICT0104063,ICT0121063,kim96,gh/349_SIPP21e_v0,2,-2,(2|-2),2.37,-64.675,20.73,67.91604026,,,-7,something wrong in the xml file structure,,,,,,,,,,,,,,,,,,,2
AL810962,D08,SIPP21e,OTESTv0_1,DCM_LMZC,MZMCTE_LULAB_450_500,20191212_145451,ykim,OIO300,ICT0104063,ICT0121063,kim96,gh/349_SIPP21e_v0,3,0,(3|0),2.37,-12.935,34.55,36.89196017,,,-7,something wrong in the xml file structure,,,,,,,,,,,,,,,,,,,2
AL810962,D08,SIPP21e,OTESTv0_1,DCM_LMZC,MZMCTE_LULAB_450_500,20191212_145451,ykim,OIO300,ICT0104063,ICT0121063,kim96,gh/349_SIPP21e_v0,2,2,(2|2),2.37,38.805,20.73,43.99501023,,,-7,something wrong in the xml file structure,,,,,,,,,,,,,,,,,,,2
AL810962,D08,SIPP21e,OTESTv0_1,IIIV_LMZC_IIIV230_JT100,MZMCTE_LULAB_450_500,20191212_145451,ykim,OIO300,ICT0104063,ICT0121063,kim96,gh/349_SIPP21e_v0,2,-2,(2|-2),2.37,-64.675,20.73,67.91604026,,,-7,something wrong in the xml file structure,,,,,,,,,,,,,,,,,,,2
AL810962,D08,SIPP21e,OTESTv0_1,IIIV_LMZC_IIIV130_JT100,MZMCTE_LULAB_450_500,20191212_171500,ykim,OIO300,ICT0104063,ICT0121063,kim96,gh/349_SIPP21e_v0,3,0,(3|0),2.37,-12.935,34.55,36.89196017,,,-7,something wrong in the xml file structure,,,,,,,,,,,,,,,,,,,1
AL810962,D08,SIPP21e,OTESTv0_1,IIIV_LMZC_IIIV130_JT100,MZMCTE_LULAB_450_500,20191212_171500,ykim,OIO300,ICT0104063,ICT0121063,kim96,gh/349_SIPP21e_v0,2,2,(2|2),2.37,38.805,20.73,43.99501023,,,-7,something wrong in the xml file structure,,,,,,,,,,,,,,,,,,,1
AL810962,D08,SIPP21e,OTESTv0_1,IIIV_LMZC_IIIV130_JT100,MZMCTE_LULAB_450_500,20191212_171500,ykim,OIO300,ICT0104063,ICT0121063,kim96,gh/349_SIPP21e_v0,2,-2,(2|-2),2.37,-64.675,20.73,67.91604026,,,-7,something wrong in the xml file structure,,,,,,,,,,,,,,,,,,,1
AL810962,D08,SIPP21e,OTESTv0_1,IIIV_LMZC_IIIV130_JT100,MZMCTE_LULAB_450_500,20191212_171500,ykim,OIO300,ICT0104063,ICT0121063,kim96,gh/349_SIPP21e_v0,0,5,(0|5),2.37,116.415,-6.91,116.6198968,,,-7,something wrong in the xml file structure,,,,,,,,,,,,,,,,,,,1
AL810962,D08,SIPP21e,OTESTv0_1,IIIV_LMZC_IIIV130_JT100,MZMCTE_LULAB_450_500,20191212_171500,ykim,OIO300,ICT0104063,ICT0121063,kim96,gh/349_SIPP21e_v0,0,-5,(0|-5),2.37,-142.285,-6.91,142.4526915,,,-7,something wrong in the xml file structure,,,,,,,,,,,,,,,,,,,0
AL810962,D08,SIPP21e,OTESTv0_1,IIIV_LMZC_IIIV130_JT100,MZMCTE_LULAB_450_500,20191212_171500,ykim,OIO300,ICT0104063,ICT0121063,kim96,gh/349_SIPP21e_v0,-4,4,(-4|4),2.37,90.545,-62.19,109.8453145,,,-7,something wrong in the xml file structure,,,,,,,,,,,,,,,,,,,1
AL810962,D08,SIPP21e,OTESTv0_1,IIIV_LMZC_IIIV130_JT100,MZMCTE_LULAB_450_500,20191212_171500,ykim,OIO300,ICT0104063,ICT0121063,kim96,gh/349_SIPP21e_v0,-2,2,(-2|2),2.37,38.805,-34.55,51.95700651,,,-7,something wrong in the xml file structure,,,,,,,,,,,,,,,,,,,1
AL810962,D08,SIPP21e,OTESTv0_1,IIIV_LMZC_IIIV130_JT100,MZMCTE_LULAB_450_500,20191212_171500,ykim,OIO300,ICT0104063,ICT0121063,kim96,gh/349_SIPP21e_v0,-2,-2,(-2|-2),2.37,-64.675,-34.55,73.32501705,,,-7,something wrong in the xml file structure,,,,,,,,,,,,,,,,,,,1
AL810962,D08,SIPP21e,OTESTv0_1,DCM_LMZC,MZMCTE_LULAB_450_500,20191212_171500,ykim,OIO300,ICT0104063,ICT0121063,kim96,gh/349_SIPP21e_v0,9,0,(9|0),2.37,-12.935,117.47,118.1800115,,,-7,something wrong in the xml file structure,,,,,,,,,,,,,,,,,,,1
AL810962,D08,SIPP21e,OTESTv0_1,DCM_LMZC,MZMCTE_LULAB_450_500,20191212_171500,ykim,OIO300,ICT0104063,ICT0121063,kim96,gh/349_SIPP21e_v0,4,4,(4|4),2.37,90.545,48.37,102.6550239,,,-7,something wrong in the xml file structure,,,,,,,,,,,,,,,,,,,1
AL810962,D08,SIPP21e,OTESTv0_1,IIIV_LMZC_IIIV130_JT100,MZMCTE_LULAB_450_500,20191212_171500,ykim,OIO300,ICT0104063,ICT0121063,kim96,gh/349_SIPP21e_v0,4,-4,(4|-4),2.37,-116.415,48.37,126.0639089,,,-7,something wrong in the xml file structure,,,,,,,,,,,,,,,,,,,1
AL810962,D08,SIPP21e,OTESTv0_1,DCM_LMZC,MZMCTE_LULAB_450_500,20191212_171500,ykim,OIO300,ICT0104063,ICT0121063,kim96,gh/349_SIPP21e_v0,3,0,(3|0),2.37,-12.935,34.55,36.89196017,,,-7,something wrong in the xml file structure,,,,,,,,,,,,,,,,,,,1
AL810962,D08,SIPP21e,OTESTv0_1,DCM_LMZC,MZMCTE_LULAB_450_500,20191212_171500,ykim,OIO300,ICT0104063,ICT0121063,kim96,gh/349_SIPP21e_v0,2,2,(2|2),2.37,38.805,20.73,43.99501023,,,-7,something wrong in the xml file structure,,,,,,,,,,,,,,,,,,,1
AL810962,D08,SIPP21e,OTESTv0_1,DCM_LMZC,MZMCTE_LULAB_450_500,20191212_171500,ykim,OIO300,ICT0104063,ICT0121063,kim96,gh/349_SIPP21e_v0,2,-2,(2|-2),2.37,-64.675,20.73,67.91604026,,,-7,something wrong in the xml file structure,,,,,,,,,,,,,,,,,,,1
AL810962,D08,SIPP21e,OTESTv0_1,DCM_LMZC,MZMCTE_LULAB_450_500,20191212_171500,ykim,OIO300,ICT0104063,ICT0121063,kim96,gh/349_SIPP21e_v0,0,5,(0|5),2.37,116.415,-6.91,116.6198968,,,-7,something wrong in the xml file structure,,,,,,,,,,,,,,,,,,,1
AL810962,D08,SIPP21e,OTESTv0_1,DCM_LMZC,MZMCTE_LULAB_450_500,20191212_171500,ykim,OIO300,ICT0104063,ICT0121063,kim96,gh/349_SIPP21e_v0,0,0,(0|0),2.37,-12.935,-6.91,14.66500341,,,-7,something wrong in the xml file structure,,,,,,,,,,,,,,,,,,,1
AL810962,D08,SIPP21e,OTESTv0_1,DCM_LMZC,MZMCTE_LULAB_450_500,20191212_171500,ykim,OIO300,ICT0104063,ICT0121063,kim96,gh/349_SIPP21e_v0,0,-5,(0|-5),2.37,-142.285,-6.91,142.4526915,,,-7,something wrong in the xml file structure,,,,,,,,,,,,,,,,,,,0
AL810962,D08,SIPP21e,OTESTv0_1,DCM_LMZC,MZMCTE_LULAB_450_500,20191212_171500,ykim,OIO300,ICT0104063,ICT0121063,kim96,gh/349_SIPP21e_v0,-4,4,(-4|4),2.37,90.545,-62.19,109.8453145,,,-7,something wrong in the xml file structure,,,,,,,,,,,,,,,,,,,1
AL810962,D08,SIPP21e,OTESTv0_1,DCM_LMZC,MZMCTE_LULAB_450_500,20191212_171500,ykim,OIO300,ICT0104063,ICT0121063,kim96,gh/349_SIPP21e_v0,-2,2,(-2|2),2.37,38.805,-34.55,51.95700651,,,-7,something wrong in the xml file structure,,,,,,,,,,,,,,,,,,,1
AL810962,D08,SIPP21e,OTESTv0_1,DCM_LMZC,MZMCTE_LULAB_450_500,20191212_171500,ykim,OIO300,ICT0104063,ICT0121063,kim96,gh/349_SIPP21e_v0,-2,-2,(-2|-2),2.37,-64.675,-34.55,73.32501705,,,-7,something wrong in the xml file structure,,,,,,,,,,,,,,,,,,,1
AL810962,D08,SIPP21e,OTESTv0_1,DCM_LMZC,MZMCTE_LULAB_450_500,20191212_171500,ykim,OIO300,ICT0104063,ICT0121063,kim96,gh/349_SIPP21e_v0,4,-4,(4|-4),2.37,-116.415,48.37,126.0639089,,,-7,something wrong in the xml file structure,,,,,,,,,,,,,,,,,,,0
AL810962,D08,SIPP21e,OTESTv0_1,IIIV_LMZC_IIIV130_JT100,MZMCTE_LULAB_450_500,20191212_171500,ykim,OIO300,ICT0104063,ICT0121063,kim96,gh/349_SIPP21e_v0,4,4,(4|4),2.37,90.545,48.37,102.6550239,,,-7,something wrong in the xml file structure,,,,,,,,,,,,,,,,,,,1
AL810962,D08,SIPP21e,OTESTv0_1,IIIV_LMZC_IIIV180_JT100,MZMCTE_LULAB_450_500,20191212_171500,ykim,OIO300,ICT0104063,ICT0121063,kim96,gh/349_SIPP21e_v0,9,0,(9|0),2.37,-12.935,117.47,118.1800115,,,-7,something wrong in the xml file structure,,,,,,,,,,,,,,,,,,,1
AL810962,D08,SIPP21e,OTESTv0_1,IIIV_LMZC_IIIV180_JT100,MZMCTE_LULAB_450_500,20191212_171500,ykim,OIO300,ICT0104063,ICT0121063,kim96,gh/349_SIPP21e_v0,-2,-2,(-2|-2),2.37,-64.675,-34.55,73.32501705,,,-7,something wrong in the xml file structure,,,,,,,,,,,,,,,,,,,1
AL810962,D08,SIPP21e,OTESTv0_1,IIIV_LMZC_IIIV230_JT050,MZMCTE_LULAB_450_500,20191212_171500,ykim,OIO300,ICT0104063,ICT0121063,kim96,gh/349_SIPP21e_v0,3,0,(3|0),2.37,-12.935,34.55,36.89196017,,,-7,something wrong in the xml file structure,,,,,,,,,,,,,,,,,,,1
AL810962,D08,SIPP21e,OTESTv0_1,IIIV_LMZC_IIIV230_JT050,MZMCTE_LULAB_450_500,20191212_171500,ykim,OIO300,ICT0104063,ICT0121063,kim96,gh/349_SIPP21e_v0,2,2,(2|2),2.37,38.805,20.73,43.99501023,,,-7,something wrong in the xml file structure,,,,,,,,,,,,,,,,,,,1
