Repository: YKgroup-HYU/wafermap_iiivwfmod

# wafermap_iiivwfmod

This is a repository to plot a wafer map.

Here is the requirement for the code.
- Import csv file in the `data` folder using Pandas
- Filter the table with the conditions below:  
  - Lot: AL810962
  - Wafer: D08
  - TestSite: IIIV_LMZC_IIIV230_JT100
- Plot X: `Row`, Y: `Column`, Z: `VpiL@0V [V.cm]` using [wafer map repo](https://github.com/dougthor42/wafer_map)
- Additional info.
  - die_size_X = 25870 um
  - die_size_Y = 13820 um
  - dia = 300000 um

File: data/Info_LMZ_AL810962.csv (part 17 of 36)
Lot,Wafer,Mask,OTEST,TestSite,Name,Date,Operator,Tester,Measurement PC,Analysis PC,Analysis user,Git Tag/Branch,Row,Column,DieLabel,FiberPower [dBm],Abs position x [mm],Abs position y [mm],Radial position [mm],Script ID,Script Version,ErrorFlag,Error description,Device length [um],Analysis Wavelength [nm],Dip Wavelength [nm],VpiL@0V [V.cm],Vpi@0V [V],VpiL@-2V [V.cm],Vpi@-2V [V],VpiL_v2.7@-2V [V.cm],Vpi_v2.7@-2V [V],VpiL_2.0Vpp [V.cm],Vpi_2.0Vpp [V],mean IL [dB],mean Deep [dB],mean Power ratio (higher part),mean Power imbalance,mean FSR [nm],mean RMSE spectral fit,Ajd. Rsquare PhaseFit,Date Flag
AL810962,D08,SIPP21e,OTESTv0_1,IIIV_LMZO_IIIV230_JT100,MZMOTE_LULAB_380_500,20191220_133713,ykim,OIO300,ICT0104063,ICT0121063,kim96,gh/349_SIPP21e_v0,2,-2,(2|-2),1.94,-64.675,20.73,67.91604026,,,-7,something wrong in the xml file structure,,,,,,,,,,,,,,,,,,,0
AL810962,D08,SIPP21e,OTESTv0_1,IIIV_LMZO_IIIV230_JT100,MZMOTE_LULAB_380_500,20191220_133713,ykim,OIO300,ICT0104063,ICT0121063,kim96,gh/349_SIPP21e_v0,2,2,(2|2),1.94,38.805,20.73,43.99501023,,,-7,something wrong in the xml file structure,,,,,,,,,,,,,,,,,,,0
AL810962,D08,SIPP21e,OTESTv0_1,IIIV_LMZO_IIIV230_JT100,MZMOTE_LULAB_380_500,20191220_133713,ykim,OIO300,ICT0104063,ICT0121063,kim96,gh/349_SIPP21e_v0,3,0,(3|0),1.94,-12.935,34.55,36.89196017,,,-7,something wrong in the xml file structure,,,,,,,,,,,,,,,,,,,0
AL810962,D08,SIPP21e,OTESTv0_1,IIIV_LMZO_IIIV230_JT100,MZMOTE_LULAB_380_500,20191220_133713,ykim,OIO300,ICT0104063,ICT0121063,kim96,gh/349_SIPP21e_v0,4,4,(4|4),1.94,90.545,48.37,102.6550239,,,-7,something wrong in the xml file structure,,,,,,,,,,,,,,,,,,,0
AL810962,D08,SIPP21e,OTESTv0_1,IIIV_LMZO_IIIV230_JT100,MZMOTE_LULAB_380_500,20191220_133713,ykim,OIO300,ICT0104063,ICT0121063,kim96,gh/349_SIPP21e_v0,9,0,(9|0),1.94,-12.935,117.47,118.1800115,,,-7,something wrong in the xml file structure,,,,,,,,,,,,,,,,,,,0
AL810962,D08,SIPP21e,OTESTv0_1,IIIV_LMZO_IIIV230_JT150,MZMOTE_LULAB_380_500,20191220_133713,ykim,OIO300,ICT0104063,ICT0121063,kim96,gh/349_SIPP21e_v0,-2,-2,(-2|-2),1.94,-64.675,-34.55,73.32501705,,,-7,something wrong in the xml file structure,,,,,,,,,,,,,,,,,,,0
AL810962,D08,SIPP21e,OTESTv0_1,IIIV_LMZO_IIIV230_JT150,MZMOTE_LULAB_380_500,20191220_133713,ykim,OIO300,ICT0104063,ICT0121063,kim96,gh/349_SIPP21e_v0,-2,2,(-2|2),1.94,38.805,-34.55,51.95700651,,,-7,something wrong in the xml file structure,,,,,,,,,,,,,,,,,,,0
AL810962,D08,SIPP21e,OTESTv0_1,IIIV_LMZO_IIIV230_JT150,MZMOTE_LULAB_380_500,20191220_133713,ykim,OIO300,ICT0104063,ICT0121063,kim96,gh/349_SIPP21e_v0,-4,4,(-4|4),1.94,90.545,-62.19,109.8453145,,,-7,something wrong in the xml file structure,,,,,,,,,,,,,,,,,,,0
AL810962,D08,SIPP21e,OTESTv0_1,IIIV_LMZO_IIIV230_JT150,MZMOTE_LULAB_380_500,20191220_133713,ykim,OIO300,ICT0104063,ICT0121063,kim96,gh/349_SIPP21e_v0,0,0,(0|0),1.94,-12.935,-6.91,14.66500341,,,-7,something wrong in the xml file structure,,,,,,,,,,,,,,,,,,,0
AL810962,D08,SIPP21e,OTESTv0_1,IIIV_LMZO_IIIV230_JT150,MZMOTE_LULAB_380_500,20191220_133713,ykim,OIO300,ICT0104063,ICT0121063,kim96,gh/349_SIPP21e_v0,0,5,(0|5),1.94,116.415,-6.91,116.6198968,,,-7,something wrong in the xml file structure,,,,,,,,,,,,,,,,,,,0
AL810962,D08,SIPP21e,OTESTv0_1,IIIV_LMZO_IIIV230_JT150,MZMOTE_LULAB_380_500,20191220_133713,ykim,OIO300,ICT0104063,ICT0121063,kim96,gh/349_SIPP21e_v0,2,-2,(2|-2),1.94,-64.675,20.73,67.91604026,,,-7,something wrong in the xml file structure,,,,,,,,,,,,,,,,,,,0
AL810962,D08,SIPP21e,OTESTv0_1,IIIV_LMZO_IIIV230_JT150,MZMOTE_LULAB_380_500,20191220_133713,ykim,OIO300,ICT0104063,ICT0121063,kim96,gh/349_SIPP21e_v0,2,2,(2|2),1.94,38.805,20.73,43.99501023,,,-7,something wrong in the xml file structure,,,,,,,,,,,,,,,,,,,0
AL810962,D08,SIPP21e,OTESTv0_1,IIIV_LMZO_IIIV230_JT150,MZMOTE_LULAB_380_500,20191220_133713,ykim,OIO300,ICT0104063,ICT0121063,kim96,gh/349_SIPP21e_v0,3,0,(3|0),1.94,-12.935,34.55,36.89196017,,,-7,something wrong in the xml file structure,,,,,,,,,,,,,,,,,,,0
AL810962,D08,SIPP21e,OTESTv0_1,IIIV_LMZO_IIIV230_JT150,MZMOTE_LULAB_380_500,20191220_133713,ykim,OIO300,ICT0104063,ICT0121063,kim96,gh/349_SIPP21e_v0,4,4,(4|4),1.94,90.545,48.37,102.6550239,,,-7,something wrong in the xml file structure,,,,,,,,,,,,,,,,,,,0
AL810962,D08,SIPP21e,OTESTv0_1,IIIV_LMZC_IIIV230_JT050,MZMCTE_LULAB_450_500,20191220_133713,ykim,OIO300,ICT0104063,ICT0121063,kim96,gh/349_SIPP21e_v0,-2,2,(-2|2),2.37,38.805,-34.55,51.95700651,,,-7,something wrong in the xml file structure,,,,,,,,,,,,,,,,,,,0
AL810962,D08,SIPP21e,OTESTv0_1,IIIV_LMZO_IIIV230_JT050,MZMOTE_LULAB_380_500,20191220_133713,ykim,OIO300,ICT0104063,ICT0121063,kim96,gh/349_SIPP21e_v0,-2,-2,(-2|-2),1.94,-64.675,-34.55,73.32501705,,,-7,something wrong in the xml file structure,,,,,,,,,,,,,,,,,,,0
AL810962,D08,SIPP21e,OTESTv0_1,IIIV_LMZO_IIIV230_JT050,MZMOTE_LULAB_380_500,20191220_133713,ykim,OIO300,ICT0104063,ICT0121063,kim96,gh/349_SIPP21e_v0,-2,2,(-2|2),1.94,38.805,-34.55,51.95700651,,,-7,something wrong in the xml file structure,,,,,,,,,,,,,,,,,,,0
AL810962,D08,SIPP21e,OTESTv0_1,IIIV_LMZC_IIIV280_JT100,MZMCTE_LULAB_450_500,20191220_133713,ykim,OIO300,ICT0104063,ICT0121063,kim96,gh/349_SIPP21e_v0,4,4,(4|4),2.37,90.545,48.37,102.6550239,,,-7,something wrong in the xml file structure,,,,,,,,,,,,,,,,,,,0
AL810962,D08,SIPP21e,OTESTv0_1,IIIV_LMZC_IIIV230_JT050,MZMCTE_LULAB_450_500,20191220_133713,ykim,OIO300,ICT0104063,ICT0121063,kim96,gh/349_SIPP21e_v0,0,0,(0|0),2.37,-12.935,-6.91,14.66500341,,,-7,something wrong in the xml file structure,,,,,,,,,,,,,,,,,,,0
AL810962,D08,SIPP21e,OTESTv0_1,IIIV_LMZC_IIIV230_JT050,MZMCTE_LULAB_450_500,20191220_133713,ykim,OIO300,ICT0104063,ICT0121063,kim96,gh/349_SIPP21e_v0,0,5,(0|5),2.37,116.415,-6.91,116.6198968,,,-7,something wrong in the xml file structure,,,,,,,,,,,,,,,,,,,0
AL810962,D08,SIPP21e,OTESTv0_1,IIIV_LMZC_IIIV230_JT050,MZMCTE_LULAB_450_500,20191220_133713,ykim,OIO300,ICT0104063,ICT0121063,kim96,gh/349_SIPP21e_v0,2,-2,(2|-2),2.37,-64.675,20.73,67.91604026,,,-7,something wrong in the xml file structure,,,,,,,,,,,,,,,,,,,0
AL810962,D08,SIPP21e,OTESTv0_1,IIIV_LMZC_IIIV230_JT050,MZMCTE_LULAB_450_500,20191220_133713,ykim,OIO300,ICT0104063,ICT0121063,kim96,gh/349_SIPP21e_v0,2,2,(2|2),2.37,38.805,20.73,43.99501023,,,-7,something wrong in the xml file structure,,,,,,,,,,,,,,,,,,,0
AL810962,D08,SIPP21e,OTESTv0_1,IIIV_LMZC_IIIV230_JT050,MZMCTE_LULAB_450_500,20191220_133713,ykim,OIO300,ICT0104063,ICT0121063,kim96,gh/349_SIPP21e_v0,3,0,(3|0),2.37,-12.935,34.55,36.89196017,,,-7,something wrong in the xml file structure,,,,,,,,,,,,,,,,,,,0
AL810962,D08,SIPP21e,OTESTv0_1,IIIV_LMZC_IIIV230_JT050,MZMCTE_LULAB_450_500,20191220_133713,ykim,OIO300,ICT0104063,ICT0121063,kim96,gh/349_SIPP21e_v0,4,-4,(4|-4),2.37,-116.415,48.37,126.0639089,,,-7,something wrong in the xml file structure,,,,,,,,,,,,,,,,,,,0
AL810962,D08,SIPP21e,OTESTv0_1,IIIV_LMZC_IIIV230_JT050,MZMCTE_LULAB_450_500,20191220_133713,ykim,OIO300,ICT0104063,ICT0121063,kim96,gh/349_SIPP21e_v0,4,4,(4|4),2.37,90.545,48.37,102.6550239,,,-7,something wrong in the xml file structure,,,,,,,,,,,,,,,,,,,0
AL810962,D08,SIPP21e,OTESTv0_1,IIIV_LMZC_IIIV230_JT050,MZMCTE_LULAB_450_500,20191220_133713,ykim,OIO300,ICT0104063,ICT0121063,kim96,gh/349_SIPP21e_v0,9,0,(9|0),2.37,-12.935,117.47,118.1800115,,,-7,something wrong in the xml file structure,,,,,,,,,,,,,,,,,,,0
AL810962,D08,SIPP21e,OTESTv0_1,IIIV_LMZC_IIIV230_JT150,MZMCTE_LULAB_450_500,20191220_133713,ykim,OIO300,ICT0104063,ICT0121063,kim96,gh/349_SIPP21e_v0,-2,-2,(-2|-2),2.37,-64.675,-34.55,73.32501705,,,-7,something wrong in the xml file structure,,,,,,,,,,,,,,,,,,,0
AL810962,D08,SIPP21e,OTESTv0_1,IIIV_LMZC_IIIV230_JT150,MZMCTE_LULAB_450_500,20191220_133713,ykim,OIO300,ICT0104063,ICT0121063,kim96,gh/349_SIPP21e_v0,-2,2,(-2|2),2.37,38.805,-34.55,51.95700651,,,-7,something wrong in the xml file structure,,,,,,,,,,,,,,,,,,,0
AL810962,D08,SIPP21e,OTESTv0_1,IIIV_LMZC_IIIV230_JT150,MZMCTE_LULAB_450_500,20191220_133713,ykim,OIO300,ICT0104063,ICT0121063,kim96,gh/349_SIPP21e_v0,-4,4,(-4|4),2.37,90.545,-62.19,109.8453145,,,-7,something wrong in the xml file structure,,,,,,,,,,,,,,,,,,,0
AL810962,D08,SIPP21e,OTESTv0_1,IIIV_LMZC_IIIV280_JT100,MZMCTE_LULAB_450_500,20191220_133713,ykim,OIO300,ICT0104063,ICT0121063,kim96,gh/349_SIPP21e_v0,9,0,(9|0),2.37,-12.935,117.47,118.1800115,,,-7,something wrong in the xml file structure,,,,,,,,,,,,,,,,,,,0
AL810962,D08,SIPP21e,OTESTv0_1,IIIV_LMZC_IIIV230_JT150,MZMCTE_LULAB_450_500,20191220_133713,ykim,OIO300,ICT0104063,ICT0121063,kim96,gh/349_SIPP21e_v0,0,5,(0|5),2.37,116.415,-6.91,116.6198968,,,-7,something wrong in the xml file structure,,,,,,,,,,,,,,,,,,,0
AL810962,D08,SIPP21e,OTESTv0_1,IIIV_LMZC_IIIV230_JT150,MZMCTE_LULAB_450_500,20191220_133713,ykim,OIO300,ICT0104063,ICT0121063,kim96,gh/349_SIPP21e_v0,0,0,(0|0),2.37,-12.935,-6.91,14.66500341,,,-7,something wrong in the xml file structure,,,,,,,,,,,,,,,,,,,0
AL810962,D08,SIPP21e,OTESTv0_1,IIIV_LMZC_IIIV230_JT150,MZMCTE_LULAB_450_500,20191220_133713,ykim,OIO300,ICT0104063,ICT0121063,kim96,gh/349_SIPP21e_v0,2,2,(2|2),2.37,38.805,20.73,43.99501023,,,-7,something wrong in the xml file structure,,,,,,,,,,,,,,,,,,,0
AL810962,D08,SIPP21e,OTESTv0_1,IIIV_LMZC_IIIV280_JT100,MZMCTE_LULAB_450_500,20191220_133713,ykim,OIO300,ICT0104063,ICT0121063,kim96,gh/349_SIPP21e_v0,3,0,(3|0),2.37,-12.935,34.55,36.89196017,,,-7,something wrong in the xml file structure,,,,,,,,,,,,,,,,,,,0
AL810962,D08,SIPP21e,OTESTv0_1,IIIV_LMZC_IIIV280_JT100,MZMCTE_LULAB_450_500,20191220_133713,ykim,OIO300,ICT0104063,ICT0121063,kim96,gh/349_SIPP21e_v0,2,2,(2|2),2.37,38.805,20.73,43.99501023,,,-7,something wrong in the xml file structure,,,,,,,,,,,,,,,,,,,0
AL810962,D08,SIPP21e,OTESTv0_1,IIIV_LMZC_IIIV280_JT100,MZMCTE_LULAB_450_500,20191220_133713,ykim,OIO300,ICT0104063,ICT0121063,kim96,gh/349_SIPP21e_v0,2,-2,(2|-2),2.37,-64.675,20.73,67.91604026,,,-7,something wrong in the xml file structure,,,,,,,,,,,,,,,,,,,0
AL810962,D08,SIPP21e,OTESTv0_1,IIIV_LMZC_IIIV280_JT100,MZMCTE_LULAB_450_500,20191220_133713,ykim,OIO300,ICT0104063,ICT0121063,kim96,gh/349_SIPP21e_v0,0,5,(0|5),2.37,116.415,-6.91,116.6198968,,,-7,something wrong in the xml file structure,,,,,,,,,,,,,,,,,,,0
AL810962,D08,SIPP21e,OTESTv0_1,IIIV_LMZC_IIIV230_JT150,MZMCTE_LULAB_450_500,20191220_133713,ykim,OIO300,ICT0104063,ICT0121063,kim96,gh/349_SIPP21e_v0,2,-2,(2|-2),2.37,-64.675,20.73,67.91604026,,,-7,something wrong in the xml file structure,,,,,,,,,,,,,,,,,,,0
AL810962,D08,SIPP21e,OTESTv0_1,IIIV_LMZC_IIIV280_JT100,MZMCTE_LULAB_450_500,20191220_133713,ykim,OIO300,ICT0104063,ICT0121063,kim96,gh/349_SIPP21e_v0,-4,4,(-4|4),2.37,90.545,-62.19,109.8453145,,,-7,something wrong in the xml file structure,,,,,,,,,,,,,,,,,,,0
AL810962,D08,SIPP21e,OTESTv0_1,IIIV_LMZC_IIIV280_JT100,MZMCTE_LULAB_450_500,20191220_133713,ykim,OIO300,ICT0104063,ICT0121063,kim96,gh/349_SIPP21e_v0,0,0,(0|0),2.37,-12.935,-6.91,14.66500341,,,-7,something wrong in the xml file structure,,,,,,,,,,,,,,,,,,,0
AL810962,D08,SIPP21e,OTESTv0_1,IIIV_LMZC_IIIV230_JT150,MZMCTE_LULAB_450_500,20191220_133713,ykim,OIO300,ICT0104063,ICT0121063,kim96,gh/349_SIPP21e_v0,9,0,(9|0),2.37,-12.935,117.47,118.1800115,,,-7,something wrong in the xml file structure,,,,,,,,,,,,,,,,,,,0
AL810962,D08,SIPP21e,OTESTv0_1,IIIV_LMZC_IIIV230_JT150,MZMCTE_LULAB_450_500,20191220_133713,ykim,OIO300,ICT0104063,ICT0121063,kim96,gh/349_SIPP21e_v0,4,4,(4|4),2.37,90.545,48.37,102.6550239,,,-7,something wrong in the xml file structure,,,,,,,,,,,,,,,,,,,0
AL810962,D08,SIPP21e,OTESTv0_1,IIIV_LMZC_IIIV230_JT150,MZMCTE_LULAB_450_500,20191220_133713,ykim,OIO300,ICT0104063,ICT0121063,kim96,gh/349_SIPP21e_v0,4,-4,(4|-4),2.37,-116.415,48.37,126.0639089,,,-7,something wrong in the xml file structure,,,,,,,,,,,,,,,,,,,0
AL810962,D08,SIPP21e,OTESTv0_1,IIIV_LMZC_IIIV230_JT150,MZMCTE_LULAB_450_500,20191220_133713,ykim,OIO300,ICT0104063,ICT0121063,kim96,gh/349_SIPP21e_v0,3,0,(3|0),2.37,-12.935,34.55,36.89196017,,,-7,something wrong in the xml file structure,,,,,,,,,,,,,,,,,,,0
AL810962,D08,SIPP21e,OTESTv0_1,IIIV_LMZC_IIIV280_JT100,MZMCTE_LULAB_450_500,20191220_133713,ykim,OIO300,ICT0104063,ICT0121063,kim96,gh/349_SIPP21e_v0,-2,2,(-2|2),2.37,38.805,-34.55,51.95700651,,,-7,something wrong in the xml file structure,,,,,,,,,,,,,,,,,,,0
AL810962,D09,SIPP21e,OTESTv0_1,IIIV_LMZO_IIIV230_JT150,MZMOTE_LULAB_380_500,20200117_173745,magdzi83,THOR,ICT0112383,ICT0121063,kim96,gh/349_SIPP21e_v0,-2,-2,(-2|-2),-7.54,-64.579,-30.58,71.4533669,process MZMScript version 2.9 - VpiL-analysis with small signal (SS)  Large signal (LS) with error flag,2.9,0,No error,500,1310,1305.0295,0.565522856,11.31045711,0.704666714,14.09333429,0.934626554,18.69253108,0.698854176,13.97708351,-3.977895172,-11.94871279,0.844490383,0.688980766,9.538441902,0.609012537,0.998981873,0
AL810962,D09,SIPP21e,OTESTv0_1,IIIV_LMZO_IIIV230_JT150,MZMOTE_LULAB_380_500,20200117_173745,magdzi83,THOR,ICT0112383,ICT0121063,kim96,gh/349_SIPP21e_v0,4,4,(4|4),-7.54,90.641,52.34,104.6674089,process MZMScript version 2.9 - VpiL-analysis with small signal (SS)  Large signal (LS) with error flag,2.9,0,No error,500,1310,1306.2159,0.554531072,11.09062144,0.732068538,14.64137076,1.076821317,21.53642634,0.72797148,14.5594296,-3.642251347,-10.88736628,0.865349128,0.730698257,9.381893904,0.576872645,0.999303341,0
AL810962,D09,SIPP21e,OTESTv0_1,IIIV_LMZO_IIIV230_JT150,MZMOTE_LULAB_380_500,20200117_173745,magdzi83,THOR,ICT0112383,ICT0121063,kim96,gh/349_SIPP21e_v0,0,0,(0|0),-7.54,-12.839,-2.94,13.17131432,process MZMScript version 2.9 - VpiL-analysis with small signal (SS)  Large signal (LS) with error flag,2.9,1, Higher uncertainty SS VpiL: left/right peak diff between 20% & 40%    ,500,1310,1306.1199,0.563088534,11.26177069,0.703587367,14.07174734,0.937509781,18.75019563,0.698350699,13.96701398,-3.549791256,-11.25018697,0.852263066,0.704526133,9.463267656,0.652109571,0.999561297,0
AL810962,D09,SIPP21e,OTESTv0_1,IIIV_LMZO_IIIV230_JT150,MZMOTE_LULAB_380_500,20200117_173745,magdzi83,THOR,ICT0112383,ICT0121063,kim96,gh/349_SIPP21e_v0,2,2,(2|2),-7.54,38.901,24.7,46.08012371,process MZMScript version 2.9 - VpiL-analysis with small signal (SS)  Large signal (LS) with error flag,2.9,1, Higher uncertainty SS VpiL: left/right peak diff between 20% & 40%    ,500,1310,1306.8547,0.559023014,11.18046029,0.715306892,14.30613783,0.992883427,19.85766855,0.707986208,14.15972416,-4.784112737,-9.028066793,0.945709844,0.891419687,9.095884726,0.411820208,0.998548539,0
AL810962,D09,SIPP21e,OTESTv0_1,IIIV_LMZO_IIIV230_JT150,MZMOTE_LULAB_380_500,20200117_173745,magdzi83,THOR,ICT0112383,ICT0121063,kim96,gh/349_SIPP21e_v0,4,-4,(4|-4),-7.54,-116.319,52.34,127.5522848,process MZMScript version 2.9 - VpiL-analysis with small signal (SS)  Large signal (LS) with error flag,2.9,1, Higher uncertainty SS VpiL: left/right peak diff between 20% & 40%    ,500,1310,1316.6379,0.533585246,10.67170493,0.679336955,13.58673909,0.934638551,18.69277102,0.679355687,13.58711375,-3.521787798,-10.06927356,0.88523857,0.77047714,9.441495376,0.530256899,0.999747321,0
AL810962,D09,SIPP21e,OTESTv0_1,IIIV_LMZO_IIIV230_JT150,MZMOTE_LULAB_380_500,20200117_173745,magdzi83,THOR,ICT0112383,ICT0121063,kim96,gh/349_SIPP21e_v0,-4,4,(-4|4),-7.54,90.641,-58.22,107.7281731,process MZMScript version 2.9 - VpiL-analysis with small signal (SS)  Large signal (LS) with error flag,2.9,0,No error,500,1310,1302.9371,0.531115127,10.62230255,0.670350279,13.40700557,0.908526067,18.17052135,0.671362152,13.42724304,-3.699716716,-11.69508321,0.843788292,0.687576585,9.365728453,0.572331298,0.99893035,0
AL810962,D09,SIPP21e,OTESTv0_1,IIIV_LMZO_IIIV230_JT150,MZMOTE_LULAB_380_500,20200117_173745,magdzi83,THOR,ICT0112383,ICT0121063,kim96,gh/349_SIPP21e_v0,9,0,(9|0),-7.54,-12.839,121.44,122.1168028,process MZMScript version 2.9 - VpiL-analysis with small signal (SS)  Large signal (LS) with error flag,2.9,2, Discarded -left/right peak diff on SS VpiL is larger than 40%  Discarded - RsqAdj PS < 0.96  Discareded - max rmse spectral fit is > 2dB ,500,1310,1304.7306,0.004042099,0.080841988,0.002215328,0.044306552,0.000869416,0.017388323,0.002051962,0.041039249,-4.52637565,-11.35008784,0.872894873,0.745789747,8.82360214,0.854228169,0.749741241,0
AL810962,D09,SIPP21e,OTESTv0_1,IIIV_LMZC_IIIV180_JT100,MZMCTE_LULAB_450_500,20200117_173745,magdzi83,THOR,ICT0112383,ICT0121063,kim96,gh/349_SIPP21e_v0,-2,2,(-2|2),-0.62,38.805,-34.13,51.67866992,process MZMScript version 2.9 - VpiL-analysis with small signal (SS)  Large signal (LS) with error flag,2.9,0,No error,500,1550,1548.1955,0.308305677,6.166113543,0.455241252,9.10482503,0.86976125,17.395225,0.463483154,9.269663087,-4.106997918,-33.83628337,0.533457923,0.066915846,13.86408048,0.156467688,0.997850358,0
AL810962,D09,SIPP21e,OTESTv0_1,IIIV_LMZC_IIIV180_JT100,MZMCTE_LULAB_450_500,20200117_173745,magdzi83,THOR,ICT0112383,ICT0121063,kim96,gh/349_SIPP21e_v0,4,4,(4|4),-0.62,90.545,48.79,102.8535907,process MZMScript version 2.9 - VpiL-analysis with small signal (SS)  Large signal (LS) with error flag,2.9,0,No error,500,1550,1549.3446,0.299544595,5.990891892,0.440780103,8.815602059,0.834022231,16.68044461,0.448474574,8.969491482,-4.256521433,-34.0062792,0.533244911,0.066489822,13.78943965,0.161081946,0.997797392,0
AL810962,D09,SIPP21e,OTESTv0_1,IIIV_LMZC_IIIV180_JT100,MZMCTE_LULAB_450_500,20200117_173745,magdzi83,THOR,ICT0112383,ICT0121063,kim96,gh/349_SIPP21e_v0,3,0,(3|0),-0.62,-12.935,34.97,37.2855887,process MZMScript version 2.9 - VpiL-analysis with small signal (SS)  Large signal (LS) with error flag,2.9,0,No error,500,1550,1539.388,0.305709296,6.114185914,0.445030034,8.900600678,0.817663307,16.35326615,0.452164015,9.043280298,-3.534441439,-32.89911707,0.534617974,0.069235948,13.68734573,0.183547249,0.998474376,0
AL810962,D09,SIPP21e,OTESTv0_1,IIIV_LMZC_IIIV180_JT100,MZMCTE_LULAB_450_500,20200117_173745,magdzi83,THOR,ICT0112383,ICT0121063,kim96,gh/349_SIPP21e_v0,-4,-4,(-4|-4),-0.62,-116.415,-61.77,131.7876516,process MZMScript version 2.9 - VpiL-analysis with small signal (SS)  Large signal (LS) with error flag,2.9,0,No error,500,1550,1546.7647,0.315664879,6.313297587,0.467534406,9.350688127,0.901027959,18.02055917,0.475721995,9.514439891,-4.186080295,-33.82705239,0.533768417,0.067536835,13.95880794,0.152272847,0.997979023,0
AL810962,D09,SIPP21e,OTESTv0_1,IIIV_LMZC_IIIV180_JT100,MZMCTE_LULAB_450_500,20200117_173745,magdzi83,THOR,ICT0112383,ICT0121063,kim96,gh/349_SIPP21e_v0,4,-4,(4|-4),-0.62,-116.415,48.79,126.2256564,process MZMScript version 2.9 - VpiL-analysis with small signal (SS)  Large signal (LS) with error flag,2.9,0,No error,500,1550,1542.3507,0.302985471,6.059709416,0.442907847,8.858156946,0.822961463,16.45922926,0.450879006,9.017580112,-4.015878557,-33.7071447,0.533260279,0.066520557,13.6879445,0.179283526,0.998135909,0
AL810962,D09,SIPP21e,OTESTv0_1,IIIV_LMZC_IIIV180_JT100,MZMCTE_LULAB_450_500,20200117_173745,magdzi83,THOR,ICT0112383,ICT0121063,kim96,gh/349_SIPP21e_v0,0,5,(0|5),-0.62,116.415,-6.49,116.5957646,process MZMScript version 2.9 - VpiL-analysis with small signal (SS)  Large signal (LS) with error flag,2.9,0,No error,500,1550,1538.8031,0.303744382,6.074887648,0.447321093,8.946421851,0.848306447,16.96612895,0.45555214,9.111042801,-3.762357622,-32.94381618,0.535462951,0.070925902,13.66224318,0.193096148,0.997262068,0
AL810962,D09,SIPP21e,OTESTv0_1,IIIV_LMZC_IIIV230_JT100,MZMCTE_LULAB_450_500,20200117_173745,magdzi83,THOR,ICT0112383,ICT0121063,kim96,gh/349_SIPP21e_v0,2,-2,(2|-2),-0.62,-64.675,21.57,68.17712611,process MZMScript version 2.9 - VpiL-analysis with small signal (SS)  Large signal (LS) with error flag,2.9,0,No error,500,1550,1539.4375,0.307751618,6.155032351,0.472664945,9.453298894,1.018378201,20.36756403,0.480340673,9.606813465,-3.679625217,-32.8288531,0.535561003,0.071122005,13.6573096,0.186485506,0.998122606,0
AL810962,D09,SIPP21e,OTESTv0_1,IIIV_LMZC_IIIV230_JT100,MZMCTE_LULAB_450_500,20200117_173745,magdzi83,THOR,ICT0112383,ICT0121063,kim96,gh/349_SIPP21e_v0,-2,-2,(-2|-2),-0.62,-64.675,-33.71,72.93298105,process MZMScript version 2.9 - VpiL-analysis with small signal (SS)  Large signal (LS) with error flag,2.9,0,No error,500,1550,1542.2997,0.310595878,6.211917551,0.480207241,9.604144817,1.05792037,21.1584074,0.489577144,9.791542877,-3.809452981,-32.93544277,0.535798142,0.071596284,13.748432,0.156027427,0.997704043,0
AL810962,D09,SIPP21e,OTESTv0_1,IIIV_LMZC_IIIV230_JT100,MZMCTE_LULAB_450_500,20200117_173745,magdzi83,THOR,ICT0112383,ICT0121063,kim96,gh/349_SIPP21e_v0,-4,4,(-4|4),-0.62,90.545,-61.35,109.3719321,process MZMScript version 2.9 - VpiL-analysis with small signal (SS)  Large signal (LS) with error flag,2.9,0,No error,500,1550,1549.7017,0.311594561,6.231891228,0.483048303,9.660966062,1.074028427,21.48056854,0.494650885,9.893017708,-4.299562876,-33.92923928,0.533792364,0.067584728,13.98151402,0.168949338,0.996736165,0
AL810962,D09,SIPP21e,OTESTv0_1,IIIV_LMZC_IIIV230_JT100,MZMCTE_LULAB_450_500,20200117_173745,magdzi83,THOR,ICT0112383,ICT0121063,kim96,gh/349_SIPP21e_v0,3,0,(3|0),-0.62,-12.935,35.39,37.67978669,process MZMScript version 2.9 - VpiL-analysis with small signal (SS)  Large signal (LS) with error flag,2.9,0,No error,500,1550,1538.6198,0.311983423,6.239668462,0.475488719,9.509774373,0.999100679,19.98201358,0.484903778,9.698075566,-3.476330025,-32.40984992,0.536662134,0.073324269,13.63462039,0.22087951,0.997733865,0
AL810962,D09,SIPP21e,OTESTv0_1,IIIV_LMZC_IIIV230_JT100,MZMCTE_LULAB_450_500,20200117_173745,magdzi83,THOR,ICT0112383,ICT0121063,kim96,gh/349_SIPP21e_v0,9,0,(9|0),-0.62,-12.935,118.31,119.0150004,process MZMScript version 2.9 - VpiL-analysis with small signal (SS)  Large signal (LS) with error flag,2.9,0,No error,500,1550,1540.9093,0.313115114,6.262302275,0.475543725,9.510874505,0.988143765,19.7628753,0.484807171,9.696143428,-3.894241391,-33.01271886,0.535571047,0.071142094,13.45623063,0.23932988,0.997731417,0
AL810962,D09,SIPP21e,OTESTv0_1,IIIV_LMZC_IIIV230_JT100,MZMCTE_LULAB_450_500,20200117_173745,magdzi83,THOR,ICT0112383,ICT0121063,kim96,gh/349_SIPP21e_v0,4,4,(4|4),-0.62,90.545,49.21,103.0534867,process MZMScript version 2.9 - VpiL-analysis with small signal (SS)  Large signal (LS) with error flag,2.9,0,No error,500,1550,1530.8931,0.304529024,6.090580472,0.46175587,9.235117393,0.954623119,19.09246238,0.471468381,9.429367613,-4.095273491,-32.83298733,0.537646146,0.075292293,13.61100254,0.193286953,0.996937489,0
AL810962,D09,SIPP21e,OTESTv0_1,IIIV_LMZC_IIIV230_JT100,MZMCTE_LULAB_450_500,20200117_173745,magdzi83,THOR,ICT0112383,ICT0121063,kim96,gh/349_SIPP21e_v0,-4,-4,(-4|-4),-0.62,-116.415,-61.35,131.5913171,process MZMScript version 2.9 - VpiL-analysis with small signal (SS)  Large signal (LS) with error flag,2.9,0,No error,500,1550,1531.4566,0.322779859,6.455597179,0.502304367,10.04608734,1.131781336,22.63562673,0.510914995,10.21829991,-4.265670748,-34.3829553,0.531864029,0.063728058,13.93639632,0.214485975,0.998431944,0
AL810962,D09,SIPP21e,OTESTv0_1,IIIV_LMZC_IIIV180_JT100,MZMCTE_LULAB_450_500,20200117_173745,magdzi83,THOR,ICT0112383,ICT0121063,kim96,gh/349_SIPP21e_v0,-9,0,(-9|0),-0.62,-12.935,-130.87,131.5076847,process MZMScript version 2.9 - VpiL-analysis with small signal (SS)  Large signal (LS) with error flag,2.9,0,No error,500,1550,1540.9317,0.318097629,6.361952574,0.46605615,9.321123003,0.871353792,17.42707583,0.475926129,9.518522572,-3.975417084,-33.60630805,0.533655717,0.067311434,13.87705487,0.182452861,0.997747545,0
AL810962,D09,SIPP21e,OTESTv0_1,IIIV_LMZC_IIIV230_JT100,MZMCTE_LULAB_450_500,20200117_173745,magdzi83,THOR,ICT0112383,ICT0121063,kim96,gh/349_SIPP21e_v0,2,2,(2|2),-0.62,38.805,21.57,44.3969923,process MZMScript version 2.9 - VpiL-analysis with small signal (SS)  Large signal (LS) with error flag,2.9,0,No error,500,1550,1551.0209,0.309199594,6.183991883,0.47222637,9.444527402,0.998901189,19.97802378,0.480592261,9.611845221,-4.165777367,-33.56112343,0.534830419,0.069660838,13.89572835,0.153420781,0.997480704,0
AL810962,D09,SIPP21e,OTESTv0_1,IIIV_LMZC_IIIV230_JT100,MZMCTE_LULAB_450_500,20200117_173745,magdzi83,THOR,ICT0112383,ICT0121063,kim96,gh/349_SIPP21e_v0,0,0,(0|0),-0.62,-12.935,-6.07,14.28842626,process MZMScript version 2.9 - VpiL-analysis with small signal (SS)  Large signal (LS) with error flag,2.9,0,No error,500,1550,1537.958,0.32090005,6.418000994,0.498441655,9.968833107,1.115734431,22.31468862,0.508918723,10.17837445,-3.386393804,-32.65722722,0.534960231,0.069920463,13.58860163,0.245842274,0.996951377,0
AL810962,D09,SIPP21e,OTESTv0_1,IIIV_LMZC_IIIV230_JT100,MZMCTE_LULAB_450_500,20200117_173745,magdzi83,THOR,ICT0112383,ICT0121063,kim96,gh/349_SIPP21e_v0,4,-4,(4|-4),-0.62,-116.415,49.21,126.3885925,process MZMScript version 2.9 - VpiL-analysis with small signal (SS)  Large signal (LS) with error flag,2.9,0,No error,500,1550,1542.6584,0.307548096,6.150961914,0.48206344,9.641268807,1.114445067,22.28890134,0.493461865,9.869237297,-4.225991761,-33.15143479,0.536726787,0.073453573,13.65708494,0.290304783,0.997780835,0
AL810962,D09,SIPP21e,OTESTv0_1,IIIV_LMZC_IIIV230_JT100,MZMCTE_LULAB_450_500,20200117_173745,magdzi83,THOR,ICT0112383,ICT0121063,kim96,gh/349_SIPP21e_v0,-2,2,(-2|2),-0.62,38.805,-33.71,51.40225798,process MZMScript version 2.9 - VpiL-analysis with small signal (SS)  Large signal (LS) with error flag,2.9,0,No error,500,1550,1545.9245,0.315739086,6.314781725,0.477650285,9.553005693,0.980400021,19.60800042,0.489697794,9.793955882,-3.952298785,-32.89038336,0.536989164,0.073978328,13.77652285,0.157997349,0.997214258,0
AL810962,D09,SIPP21e,OTESTv0_1,IIIV_LMZC_IIIV230_JT100,MZMCTE_LULAB_450_500,20200117_173745,magdzi83,THOR,ICT0112383,ICT0121063,kim96,gh/349_SIPP21e_v0,-9,0,(-9|0),-0.62,-12.935,-130.45,131.0897278,process MZMScript version 2.9 - VpiL-analysis with small signal (SS)  Large signal (LS) with error flag,2.9,0,No error,500,1550,1549.2586,0.322500521,6.450010415,0.505877665,10.11755331,1.172670007,23.45340013,0.517375237,10.34750473,-4.374247638,-34.11436304,0.534133388,0.068266777,14.08251474,0.204455347,0.998059261,0
AL810962,D09,SIPP21e,OTESTv0_1,IIIV_LMZC_IIIV230_JT050,MZMCTE_LULAB_450_500,20200117_173745,magdzi83,THOR,ICT0112383,ICT0121063,kim96,gh/349_SIPP21e_v0,4,4,(4|4),-0.62,90.545,49.63,103.2547041,process MZMScript version 2.9 - VpiL-analysis with small signal (SS)  Large signal (LS) with error flag,2.9,0,No error,500,1550,1538.1243,0.380095559,7.601911173,0.557216774,11.14433548,1.043460064,20.86920127,0.56740359,11.3480718,-3.989604387,-32.60053948,0.537896805,0.075793609,13.56177151,0.231093739,0.997688395,0
AL810962,D09,SIPP21e,OTESTv0_1,IIIV_LMZC_IIIV230_JT050,MZMCTE_LULAB_450_500,20200117_173745,magdzi83,THOR,ICT0112383,ICT0121063,kim96,gh/349_SIPP21e_v0,-2,-2,(-2|-2),-0.62,-64.675,-33.29,72.73980839,process MZMScript version 2.9 - VpiL-analysis with small signal (SS)  Large signal (LS) with error flag,2.9,0,No error,500,1550,1540.3467,0.399064206,7.981284124,0.584791718,11.69583436,1.093902028,21.87804056,0.596870145,11.9374029,-3.999116159,-33.85321937,0.532515991,0.065031982,13.74047982,0.159770824,0.996736869,0
AL810962,D09,SIPP21e,OTESTv0_1,IIIV_LMZC_IIIV230_JT050,MZMCTE_LULAB_450_500,20200117_173745,magdzi83,THOR,ICT0112383,ICT0121063,kim96,gh/349_SIPP21e_v0,-4,-4,(-4|-4),-0.62,-116.415,-60.93,131.3960316,process MZMScript version 2.9 - VpiL-analysis with small signal (SS)  Large signal (LS) with error flag,2.9,0,No error,500,1550,1538.8862,0.393304064,7.866081285,0.574235039,11.48470078,1.063453827,21.26907653,0.586495298,11.72990597,-4.301064768,-34.10829869,0.532572809,0.065145618,13.8161928,0.288665087,0.998001748,0
AL810962,D09,SIPP21e,OTESTv0_1,IIIV_LMZC_IIIV230_JT050,MZMCTE_LULAB_450_500,20200117_173745,magdzi83,THOR,ICT0112383,ICT0121063,kim96,gh/349_SIPP21e_v0,-9,0,(-9|0),-0.62,-12.935,-130.03,130.671784,process MZMScript version 2.9 - VpiL-analysis with small signal (SS)  Large signal (LS) with error flag,2.9,0,No error,500,1550,1543.5473,0.388869803,7.777396061,0.58238841,11.6477682,1.159313435,23.1862687,0.59386327,11.87726541,-4.472888771,-34.45672182,0.532461981,0.064923961,13.98223272,0.229303011,0.997691402,0
AL810962,D09,SIPP21e,OTESTv0_1,IIIV_LMZC_IIIV230_JT050,MZMCTE_LULAB_450_500,20200117_173745,magdzi83,THOR,ICT0112383,ICT0121063,kim96,gh/349_SIPP21e_v0,9,0,(9|0),-0.62,-12.935,118.73,119.4325212,process MZMScript version 2.9 - VpiL-analysis with small signal (SS)  Large signal (LS) with error flag,2.9,0,No error,500,1550,1541.1293,0.379230637,7.584612736,0.553831854,11.07663709,1.02639204,20.52784079,0.56600925,11.32018499,-4.269327188,-33.93993569,0.533100366,0.066200732,13.52486882,0.268576013,0.997498407,0
AL810962,D09,SIPP21e,OTESTv0_1,IIIV_LMZC_IIIV230_JT050,MZMCTE_LULAB_450_500,20200117_173745,magdzi83,THOR,ICT0112383,ICT0121063,kim96,gh/349_SIPP21e_v0,4,-4,(4|-4),-0.62,-116.415,49.63,126.5527128,process MZMScript version 2.9 - VpiL-analysis with small signal (SS)  Large signal (LS) with error flag,2.9,0,No error,500,1550,1549.6261,0.38853965,7.77079301,0.565228659,11.30457319,1.036644232,20.73288463,0.574491322,11.48982643,-4.781686643,-34.5958767,0.532948422,0.065896844,13.78665965,0.196554669,0.997602126,0
AL810962,D09,SIPP21e,OTESTv0_1,IIIV_LMZC_IIIV230_JT050,MZMCTE_LULAB_450_500,20200117_173745,magdzi83,THOR,ICT0112383,ICT0121063,kim96,gh/349_SIPP21e_v0,0,5,(0|5),-0.62,116.415,-5.65,116.5520258,process MZMScript version 2.9 - VpiL-analysis with small signal (SS)  Large signal (LS) with error flag,2.9,0,No error,500,1550,1544.9329,0.384270511,7.685410216,0.563708478,11.27416955,1.057529923,21.15059846,0.573845667,11.47691334,-4.46320328,-34.17915427,0.533218769,0.066437537,13.75536188,0.21798037,0.998243148,0
AL810962,D09,SIPP21e,OTESTv0_1,IIIV_LMZC_IIIV230_JT050,MZMCTE_LULAB_450_500,20200117_173745,magdzi83,THOR,ICT0112383,ICT0121063,kim96,gh/349_SIPP21e_v0,-4,4,(-4|4),-0.62,90.545,-60.93,109.1368953,process MZMScript version 2.9 - VpiL-analysis with small signal (SS)  Large signal (LS) with error flag,2.9,0,No error,500,1550,1545.2813,0.379079788,7.581595751,0.562019627,11.24039254,1.086215649,21.72431298,0.56976109,11.39522179,-4.424835481,-34.81734088,0.530788534,0.061577069,13.87563147,0.203476164,0.997850912,0
AL810962,D09,SIPP21e,OTESTv0_1,IIIV_LMZC_IIIV230_JT050,MZMCTE_LULAB_450_500,20200117_173745,magdzi83,THOR,ICT0112383,ICT0121063,kim96,gh/349_SIPP21e_v0,2,2,(2|2),-0.62,38.805,21.99,44.60255738,process MZMScript version 2.9 - VpiL-analysis with small signal (SS)  Large signal (LS) with error flag,2.9,0,No error,500,1550,1530.2816,0.378161332,7.563226633,0.575076706,11.50153413,1.19987103,23.99742061,0.584982578,11.69965156,-3.996221833,-34.51769417,0.530129458,0.060258916,13.75443727,0.171349988,0.997489814,0
AL810962,D09,SIPP21e,OTESTv0_1,IIIV_LMZC_IIIV230_JT100,MZMCTE_LULAB_450_500,20200117_173745,magdzi83,THOR,ICT0112383,ICT0121063,kim96,gh/349_SIPP21e_v0,0,5,(0|5),-0.62,116.415,-6.07,116.5731407,process MZMScript version 2.9 - VpiL-analysis with small signal (SS)  Large signal (LS) with error flag,2.9,0,No error,500,1550,1540.1291,0.308270463,6.165409266,0.471769526,9.435390519,1.004567267,20.09134535,0.483912962,9.678259247,-3.920593653,-32.63959408,0.537427,0.074854001,13.62846883,0.195084668,0.997376805,0
AL810962,D09,SIPP21e,OTESTv0_1,IIIV_LMZC_IIIV180_JT100,MZMCTE_LULAB_450_500,20200117_173745,magdzi83,THOR,ICT0112383,ICT0121063,kim96,gh/349_SIPP21e_v0,0,0,(0|0),-0.62,-12.935,-6.49,14.47184594,process MZMScript version 2.9 - VpiL-analysis with small signal (SS)  Large signal (LS) with error flag,2.9,0,No error,500,1550,1549.556,0.312043252,6.240865047,0.456475838,9.129516758,0.849827805,16.9965561,0.464046986,9.280939713,-3.961740422,-33.69267564,0.533376081,0.066752161,13.89362662,0.147041242,0.998240783,0
AL810962,D09,SIPP21e,OTESTv0_1,IIIV_LMZC_IIIV180_JT100,MZMCTE_LULAB_450_500,20200117_173745,magdzi83,THOR,ICT0112383,ICT0121063,kim96,gh/349_SIPP21e_v0,9,0,(9|0),-0.62,-12.935,117.89,118.5974971,process MZMScript version 2.9 - VpiL-analysis with small signal (SS)  Large signal (LS) with error flag,2.9,0,No error,500,1550,1539.4091,0.302834402,6.056688044,0.447834588,8.956691758,0.85925424,17.18508479,0.456081905,9.121638095,-3.764084552,-33.2077427,0.534334509,0.068669018,13.48873883,0.236871859,0.997795859,0
AL810962,D09,SIPP21e,OTESTv0_1,IIIV_LMZC_IIIV180_JT100,MZMCTE_LULAB_450_500,20200117_173745,magdzi83,THOR,ICT0112383,ICT0121063,kim96,gh/349_SIPP21e_v0,2,-2,(2|-2),-0.62,-64.675,21.15,68.04541223,process MZMScript version 2.9 - VpiL-analysis with small signal (SS)  Large signal (LS) with error flag,2.9,0,No error,500,1550,1538.7172,0.299980651,5.999613012,0.443883268,8.877665355,0.853139859,17.06279718,0.451156627,9.023132531,-3.659232001,-32.71850861,0.535899555,0.071799109,13.6749539,0.182205695,0.998207585,0
AL810962,D09,SIPP21e,OTESTv0_1,DCM_LMZC,MZMCTE_LULAB_450_500,20200117_173745,magdzi83,THOR,ICT0112383,ICT0121063,kim96,gh/349_SIPP21e_v0,-4,4,(-4|4),-0.62,108.78,-64.547,126.4887489,process MZMScript version 2.9 - VpiL-analysis with small signal (SS)  Large signal (LS) with error flag,2.9,0,No error,500,1550,1547.8182,0.740149462,14.80298924,0.891974178,17.83948355,1.122159508,22.44319015,0.899069373,17.98138745,-3.329984362,-35.42837227,0.524880492,0.049760983,13.85381269,0.212413613,0.999674422,0
AL810962,D09,SIPP21e,OTESTv0_1,DCM_LMZC,MZMCTE_LULAB_450_500,20200117_173745,magdzi83,THOR,ICT0112383,ICT0121063,kim96,gh/349_SIPP21e_v0,-9,0,(-9|0),-0.62,5.3,-133.647,133.752049,process MZMScript version 2.9 - VpiL-analysis with small signal (SS)  Large signal (LS) with error flag,2.9,0,No error,500,1550,1546.6333,0.741112909,14.82225818,0.895577296,17.91154592,1.13138254,22.6276508,0.9026936,18.053872,-2.677827139,-34.46147286,0.525785358,0.051570716,13.83407325,0.19298127,0.999705817,0
AL810962,D09,SIPP21e,OTESTv0_1,DCM_LMZC,MZMCTE_LULAB_450_500,20200117_173745,magdzi83,THOR,ICT0112383,ICT0121063,kim96,gh/349_SIPP21e_v0,-2,-2,(-2|-2),-0.62,-46.44,-36.907,59.31947614,process MZMScript version 2.9 - VpiL-analysis with small signal (SS)  Large signal (LS) with error flag,2.9,0,No error,500,1550,1538.4595,0.753288085,15.0657617,0.891029857,17.82059714,1.090417017,21.80834034,0.898032047,17.96064094,-2.424395639,-34.5375019,0.524801058,0.049602117,13.72853964,0.190992787,0.999562749,0
AL810962,D09,SIPP21e,OTESTv0_1,DCM_LMZC,MZMCTE_LULAB_450_500,20200117_173745,magdzi83,THOR,ICT0112383,ICT0121063,kim96,gh/349_SIPP21e_v0,0,0,(0|0),-0.62,5.3,-9.267,10.67554631,process MZMScript version 2.9 - VpiL-analysis with small signal (SS)  Large signal (LS) with error flag,2.9,0,No error,500,1550,1537.7097,0.762873703,15.25747406,0.922392897,18.44785793,1.166261748,23.32523496,0.926444315,18.52888629,-2.647426618,-34.37091237,0.525939193,0.051878386,13.71823274,0.236195326,0.999292877,0
AL810962,D09,SIPP21e,OTESTv0_1,DCM_LMZC,MZMCTE_LULAB_450_500,20200117_173745,magdzi83,THOR,ICT0112383,ICT0121063,kim96,gh/349_SIPP21e_v0,3,0,(3|0),-0.62,5.3,32.193,32.62635819,process MZMScript version 2.9 - VpiL-analysis with small signal (SS)  Large signal (LS) with error flag,2.9,0,No error,500,1550,1538.3042,0.752001687,15.04003374,0.912866304,18.25732608,1.161282273,23.22564547,0.919955318,18.39910636,-2.397412675,-34.30324974,0.525401,0.050801999,13.73626366,0.249180564,0.999571485,0
AL810962,D09,SIPP21e,OTESTv0_1,DCM_LMZC,MZMCTE_LULAB_450_500,20200117_173745,magdzi83,THOR,ICT0112383,ICT0121063,kim96,gh/349_SIPP21e_v0,4,4,(4|4),-0.62,108.78,46.013,118.1113228,process MZMScript version 2.9 - VpiL-analysis with small signal (SS)  Large signal (LS) with error flag,2.9,0,No error,500,1550,1543.1007,0.754105025,15.08210051,0.91758609,18.35172179,1.171568252,23.43136504,0.926785918,18.53571836,-2.485303425,-34.6040055,0.524781703,0.049563406,13.77173207,0.225575557,0.999197496,0
AL810962,D09,SIPP21e,OTESTv0_1,DCM_LMZC,MZMCTE_LULAB_450_500,20200117_173745,magdzi83,THOR,ICT0112383,ICT0121063,kim96,gh/349_SIPP21e_v0,9,0,(9|0),-0.62,5.3,115.113,115.234946,process MZMScript version 2.9 - VpiL-analysis with small signal (SS)  Large signal (LS) with error flag,2.9,0,No error,500,1550,1547.2659,0.770655151,15.41310303,0.906836271,18.13672542,1.101476197,22.02952394,0.917312651,18.34625302,-2.572731998,-34.53596119,0.525283087,0.050566175,13.83774972,0.229654254,0.999439794,0
AL810962,D09,SIPP21e,OTESTv0_1,DCM_LMZC,MZMCTE_LULAB_450_500,20200117_173745,magdzi83,THOR,ICT0112383,ICT0121063,kim96,gh/349_SIPP21e_v0,2,-2,(2|-2),-0.62,-46.44,18.373,49.94237408,process MZMScript version 2.9 - VpiL-analysis with small signal (SS)  Large signal (LS) with error flag,2.9,0,No error,500,1550,1549.6145,0.756912411,15.13824823,0.917890089,18.35780177,1.165836392,23.31672784,0.926220021,18.52440043,-2.558824234,-35.14497906,0.523518176,0.047036351,13.9114046,0.192972345,0.999467058,0
AL810962,D09,SIPP21e,OTESTv0_1,DCM_LMZC,MZMCTE_LULAB_450_500,20200117_173745,magdzi83,THOR,ICT0112383,ICT0121063,kim96,gh/349_SIPP21e_v0,4,-4,(4|-4),-0.62,-98.18,46.013,108.4274346,process MZMScript version 2.9 - VpiL-analysis with small signal (SS)  Large signal (LS) with error flag,2.9,0,No error,500,1550,1547.8902,0.737113431,14.74226861,0.891610836,17.83221673,1.128047109,22.56094218,0.896015404,17.92030807,-2.605874849,-34.5532527,0.525290117,0.050580233,13.87456882,0.20914409,0.999693297,0
AL810962,D09,SIPP21e,OTESTv0_1,DCM_LMZC,MZMCTE_LULAB_450_500,20200117_173745,magdzi83,THOR,ICT0112383,ICT0121063,kim96,gh/349_SIPP21e_v0,-2,2,(-2|2),-0.62,57.04,-36.907,67.93885669,process MZMScript version 2.9 - VpiL-analysis with small signal (SS)  Large signal (LS) with error flag,2.9,0,No error,500,1550,1550.3611,0.769481814,15.38963628,0.95543393,19.10867859,1.259899942,25.19799885,0.963516231,19.27032462,-6.09914651,-37.40862561,0.527206411,0.054412823,13.96580506,0.276216381,0.999240442,0
AL810962,D09,SIPP21e,OTESTv0_1,DCM_LMZC,MZMCTE_LULAB_450_500,20200117_173745,magdzi83,THOR,ICT0112383,ICT0121063,kim96,gh/349_SIPP21e_v0,2,2,(2|2),-0.62,57.04,18.373,59.92602714,process MZMScript version 2.9 - VpiL-analysis with small signal (SS)  Large signal (LS) with error flag,2.9,0,No error,500,1550,1539.5744,0.766324786,15.32649572,0.912920821,18.25841642,1.128871062,22.57742123,0.920317553,18.40635107,-2.432510161,-34.37485031,0.52529132,0.050582639,13.67955107,0.244854363,0.999390995,0
AL810962,D09,SIPP21e,OTESTv0_1,DCM_LMZC,MZMCTE_LULAB_450_500,20200117_173745,magdzi83,THOR,ICT0112383,ICT0121063,kim96,gh/349_SIPP21e_v0,0,5,(0|5),-0.62,134.65,-9.267,134.9685141,process MZMScript version 2.9 - VpiL-analysis with small signal (SS)  Large signal (LS) with error flag,2.9,0,No error,500,1550,1539.8091,0.754432293,15.08864586,0.922005285,18.4401057,1.18527654,23.7055308,0.928710917,18.57421834,-3.435791223,-34.72678554,0.52736923,0.054738461,13.72336182,0.203157293,0.999121457,0
AL810962,D09,SIPP21e,OTESTv0_1,DCM_LMZC,MZMCTE_LULAB_450_500,20200117_173745,magdzi83,THOR,ICT0112383,ICT0121063,kim96,gh/349_SIPP21e_v0,-4,-4,(-4|-4),-0.62,-98.18,-64.547,117.4973515,process MZMScript version 2.9 - VpiL-analysis with small signal (SS)  Large signal (LS) with error flag,2.9,0,No error,500,1550,1537.5391,0.740278835,14.8055767,0.891029788,17.82059576,1.118879214,22.37758428,0.897480989,17.94961978,-2.435965779,-34.12933812,0.526021877,0.052043753,13.67765937,0.199321223,0.999701746,0
AL810962,D09,SIPP21e,OTESTv0_1,IIIV_LMZC_IIIV130_JT100,MZMCTE_LULAB_450_500,20200117_173745,magdzi83,THOR,ICT0112383,ICT0121063,kim96,gh/349_SIPP21e_v0,4,-4,(4|-4),-0.62,-116.415,48.37,126.0639089,process MZMScript version 2.9 - VpiL-analysis with small signal (SS)  Large signal (LS) with error flag,2.9,0,No error,500,1550,1541.7827,0.348243294,6.964865881,0.479807549,9.59615097,0.771139477,15.42278954,0.487829057,9.756581133,-3.796062351,-32.7625607,0.536594942,0.073189884,13.67800585,0.148578612,0.99823512,0
AL810962,D09,SIPP21e,OTESTv0_1,IIIV_LMZC_IIIV130_JT100,MZMCTE_LULAB_450_500,20200117_173745,magdzi83,THOR,ICT0112383,ICT0121063,kim96,gh/349_SIPP21e_v0,0,0,(0|0),-0.62,-12.935,-6.91,14.66500341,process MZMScript version 2.9 - VpiL-analysis with small signal (SS)  Large signal (LS) with error flag,2.9,0,No error,500,1550,1543.6277,0.34863656,6.972731209,0.480584336,9.611686713,0.773225387,15.46450774,0.487701169,9.75402339,-3.669751545,-33.51116142,0.532840471,0.065680943,13.76337403,0.151236103,0.998314441,0
