Repository: YKgroup-HYU/wafermap_iiivwfmod

# wafermap_iiivwfmod

This is a repository to plot a wafer map.

Here is the requirement for the code.
- Import csv file in the `data` folder using Pandas
- Filter the table with the conditions below:  
  - Lot: AL810962
  - Wafer: D08
  - TestSite: IIIV_LMZC_IIIV230_JT100
- Plot X: `Row`, Y: `Column`, Z: `VpiL@0V [V.cm]` using [wafer map repo](https://github.com/dougthor42/wafer_map)
- Additional info.
  - die_size_X = 25870 um
  - die_size_Y = 13820 um
  - dia = 300000 um

File: data/Info_LMZ_AL810962.csv (part 18 of 36)
Lot,Wafer,Mask,OTEST,TestSite,Name,Date,Operator,Tester,Measurement PC,Analysis PC,Analysis user,Git Tag/Branch,Row,Column,DieLabel,FiberPower [dBm],Abs position x [mm],Abs position y [mm],Radial position [mm],Script ID,Script Version,ErrorFlag,Error description,Device length [um],Analysis Wavelength [nm],Dip Wavelength [nm],VpiL@0V [V.cm],Vpi@0V [V],VpiL@-2V [V.cm],Vpi@-2V [V],VpiL_v2.7@-2V [V.cm],Vpi_v2.7@-2V [V],VpiL_2.0Vpp [V.cm],Vpi_2.0Vpp [V],mean IL [dB],mean Deep [dB],mean Power ratio (higher part),mean Power imbalance,mean FSR [nm],mean RMSE spectral fit,Ajd. Rsquare PhaseFit,Date Flag
AL810962,D09,SIPP21e,OTESTv0_1,IIIV_LMZC_IIIV130_JT100,MZMCTE_LULAB_450_500,20200117_173745,magdzi83,THOR,ICT0112383,ICT0121063,kim96,gh/349_SIPP21e_v0,4,4,(4|4),-0.62,90.545,48.37,102.6550239,process MZMScript version 2.9 - VpiL-analysis with small signal (SS)  Large signal (LS) with error flag,2.9,0,No error,500,1550,1550.2924,0.344493558,6.889871169,0.489955339,9.799106788,0.848037738,16.96075476,0.49804499,9.960899798,-4.167883209,-34.16960078,0.532351633,0.064703266,13.78051465,0.133603768,0.997966559,0
AL810962,D09,SIPP21e,OTESTv0_1,IIIV_LMZC_IIIV130_JT100,MZMCTE_LULAB_450_500,20200117_173745,magdzi83,THOR,ICT0112383,ICT0121063,kim96,gh/349_SIPP21e_v0,9,0,(9|0),-0.62,-12.935,117.47,118.1800115,process MZMScript version 2.9 - VpiL-analysis with small signal (SS)  Large signal (LS) with error flag,2.9,0,No error,500,1550,1530.6822,0.346536416,6.930728326,0.480338725,9.606774506,0.782454974,15.64909949,0.488263092,9.765261837,-3.673557129,-33.63777167,0.53221075,0.0644215,13.55503184,0.156068697,0.998388859,0
AL810962,D09,SIPP21e,OTESTv0_1,IIIV_LMZC_IIIV130_JT100,MZMCTE_LULAB_450_500,20200117_173745,magdzi83,THOR,ICT0112383,ICT0121063,kim96,gh/349_SIPP21e_v0,0,5,(0|5),-0.62,116.415,-6.91,116.6198968,process MZMScript version 2.9 - VpiL-analysis with small signal (SS)  Large signal (LS) with error flag,2.9,0,No error,500,1550,1538.3883,0.33964943,6.792988592,0.481139087,9.622781731,0.824681085,16.4936217,0.489159437,9.78318875,-3.582198228,-33.21628502,0.53332498,0.066649961,13.57579624,0.178663595,0.998283616,0
AL810962,D09,SIPP21e,OTESTv0_1,IIIV_LMZC_IIIV130_JT100,MZMCTE_LULAB_450_500,20200117_173745,magdzi83,THOR,ICT0112383,ICT0121063,kim96,gh/349_SIPP21e_v0,-4,4,(-4|4),-0.62,90.545,-62.19,109.8453145,process MZMScript version 2.9 - VpiL-analysis with small signal (SS)  Large signal (LS) with error flag,2.9,0,No error,500,1550,1548.7105,0.346526067,6.930521335,0.487594492,9.751889832,0.822379736,16.44759473,0.495345639,9.906912775,-4.019578296,-34.41172209,0.530691685,0.06138337,13.87333766,0.131990974,0.997787026,0
AL810962,D09,SIPP21e,OTESTv0_1,IIIV_LMZC_IIIV130_JT100,MZMCTE_LULAB_450_500,20200117_173745,magdzi83,THOR,ICT0112383,ICT0121063,kim96,gh/349_SIPP21e_v0,3,0,(3|0),-0.62,-12.935,34.55,36.89196017,process MZMScript version 2.9 - VpiL-analysis with small signal (SS)  Large signal (LS) with error flag,2.9,0,No error,500,1550,1541.4445,0.343705661,6.874113214,0.475681503,9.513630064,0.772184224,15.44368448,0.482836233,9.656724669,-3.566239922,-33.50611648,0.532249737,0.064499473,13.71147683,0.141593994,0.998572267,0
AL810962,D09,SIPP21e,OTESTv0_1,IIIV_LMZC_IIIV130_JT100,MZMCTE_LULAB_450_500,20200117_173745,magdzi83,THOR,ICT0112383,ICT0121063,kim96,gh/349_SIPP21e_v0,2,2,(2|2),-0.62,38.805,20.73,43.99501023,process MZMScript version 2.9 - VpiL-analysis with small signal (SS)  Large signal (LS) with error flag,2.9,0,No error,500,1550,1541.9825,0.338902901,6.778058022,0.480832685,9.616653696,0.827298639,16.54597277,0.487855395,9.757107904,-3.585519505,-33.32335019,0.533211494,0.066422989,13.74814301,0.181000492,0.998398797,0
AL810962,D09,SIPP21e,OTESTv0_1,IIIV_LMZC_IIIV130_JT100,MZMCTE_LULAB_450_500,20200117_173745,magdzi83,THOR,ICT0112383,ICT0121063,kim96,gh/349_SIPP21e_v0,-2,-2,(-2|-2),-0.62,-64.675,-34.55,73.32501705,process MZMScript version 2.9 - VpiL-analysis with small signal (SS)  Large signal (LS) with error flag,2.9,0,No error,500,1550,1541.6065,0.343471408,6.869428153,0.482293911,9.645878221,0.809455439,16.18910877,0.489916302,9.798326036,-3.707363043,-33.92353499,0.531297611,0.062595222,13.71993638,0.162055958,0.998267056,0
AL810962,D09,SIPP21e,OTESTv0_1,IIIV_LMZC_IIIV130_JT100,MZMCTE_LULAB_450_500,20200117_173745,magdzi83,THOR,ICT0112383,ICT0121063,kim96,gh/349_SIPP21e_v0,2,-2,(2|-2),-0.62,-64.675,20.73,67.91604026,process MZMScript version 2.9 - VpiL-analysis with small signal (SS)  Large signal (LS) with error flag,2.9,0,No error,500,1550,1545.6643,0.34108886,6.821777205,0.474007817,9.480156331,0.776667438,15.53334875,0.480988662,9.61977324,-3.891338193,-33.9497712,0.531995305,0.063990609,13.78609683,0.158296827,0.998312794,0
AL810962,D09,SIPP21e,OTESTv0_1,IIIV_LMZC_IIIV130_JT100,MZMCTE_LULAB_450_500,20200117_173745,magdzi83,THOR,ICT0112383,ICT0121063,kim96,gh/349_SIPP21e_v0,-9,0,(-9|0),-0.62,-12.935,-131.29,131.9256545,process MZMScript version 2.9 - VpiL-analysis with small signal (SS)  Large signal (LS) with error flag,2.9,0,No error,500,1550,1548.7542,0.351729695,7.034593898,0.494845011,9.896900225,0.834322572,16.68645144,0.503544611,10.07089221,-4.023164263,-34.39588011,0.53070147,0.061402939,13.87405696,0.14565781,0.99784946,0
AL810962,D09,SIPP21e,OTESTv0_1,IIIV_LMZC_IIIV130_JT100,MZMCTE_LULAB_450_500,20200117_173745,magdzi83,THOR,ICT0112383,ICT0121063,kim96,gh/349_SIPP21e_v0,-2,2,(-2|2),-0.62,38.805,-34.55,51.95700651,process MZMScript version 2.9 - VpiL-analysis with small signal (SS)  Large signal (LS) with error flag,2.9,0,No error,500,1550,1551.1857,0.347252742,6.945054845,0.482142414,9.642848271,0.788391666,15.76783332,0.488758493,9.775169869,-4.100864094,-34.18921875,0.532011137,0.064022274,13.90771065,0.135775629,0.9985528,0
AL810962,D09,SIPP21e,OTESTv0_1,IIIV_LMZC_IIIV130_JT100,MZMCTE_LULAB_450_500,20200117_173745,magdzi83,THOR,ICT0112383,ICT0121063,kim96,gh/349_SIPP21e_v0,-4,-4,(-4|-4),-0.62,-116.415,-62.19,131.9850307,process MZMScript version 2.9 - VpiL-analysis with small signal (SS)  Large signal (LS) with error flag,2.9,0,No error,500,1550,1547.9935,0.348021588,6.960431754,0.493577115,9.871542306,0.84841623,16.96832459,0.500107208,10.00214416,-4.148334,-34.51256119,0.530764771,0.061529542,13.8510903,0.11556157,0.998426104,0
AL810962,D09,SIPP21e,OTESTv0_1,IIIV_LMZC_IIIV180_JT100,MZMCTE_LULAB_450_500,20200117_173745,magdzi83,THOR,ICT0112383,ICT0121063,kim96,gh/349_SIPP21e_v0,2,2,(2|2),-0.62,38.805,21.15,44.19446261,process MZMScript version 2.9 - VpiL-analysis with small signal (SS)  Large signal (LS) with error flag,2.9,0,No error,500,1550,1549.6336,0.303144298,6.062885954,0.449892193,8.997843857,0.872029347,17.44058695,0.456824103,9.136482062,-4.073990485,-33.75119475,0.533647597,0.067295194,13.87300443,0.123991273,0.998131286,0
AL810962,D09,SIPP21e,OTESTv0_1,IIIV_LMZC_IIIV180_JT100,MZMCTE_LULAB_450_500,20200117_173745,magdzi83,THOR,ICT0112383,ICT0121063,kim96,gh/349_SIPP21e_v0,-4,4,(-4|4),-0.62,90.545,-61.77,109.6080742,process MZMScript version 2.9 - VpiL-analysis with small signal (SS)  Large signal (LS) with error flag,2.9,0,No error,500,1550,1543.7014,0.309459514,6.189190279,0.457282324,9.145646489,0.875484113,17.50968225,0.465590294,9.311805886,-3.994399321,-33.75963932,0.533114447,0.066228895,13.82209107,0.153426385,0.997273322,0
AL810962,D09,SIPP21e,OTESTv0_1,IIIV_LMZC_IIIV180_JT100,MZMCTE_LULAB_450_500,20200117_173745,magdzi83,THOR,ICT0112383,ICT0121063,kim96,gh/349_SIPP21e_v0,-2,-2,(-2|-2),-0.62,-64.675,-34.13,73.12805566,process MZMScript version 2.9 - VpiL-analysis with small signal (SS)  Large signal (LS) with error flag,2.9,0,No error,500,1550,1541.1853,0.305987299,6.119745974,0.4487713,8.975426006,0.841394263,16.82788526,0.456315106,9.126302118,-3.840540091,-32.73957385,0.536869771,0.073739541,13.7073989,0.164824456,0.997818728,0
AL810962,D09,SIPP21e,OTESTv0_1,IIIV_LMZC_IIIV230_JT050,MZMCTE_LULAB_450_500,20200117_173745,magdzi83,THOR,ICT0112383,ICT0121063,kim96,gh/349_SIPP21e_v0,-2,2,(-2|2),-0.62,38.805,-33.29,51.12780188,process MZMScript version 2.9 - VpiL-analysis with small signal (SS)  Large signal (LS) with error flag,2.9,0,No error,500,1550,1542.6881,0.385382781,7.707655615,0.574626108,11.49252216,1.129048762,22.58097524,0.583988188,11.67976377,-4.04300202,-33.84098421,0.532921325,0.06584265,13.72824988,0.152109461,0.997173811,0
AL810962,D09,SIPP21e,OTESTv0_1,IIIV_LMZC_IIIV230_JT050,MZMCTE_LULAB_450_500,20200117_173745,magdzi83,THOR,ICT0112383,ICT0121063,kim96,gh/349_SIPP21e_v0,0,0,(0|0),-0.62,-12.935,-5.65,14.11512398,process MZMScript version 2.9 - VpiL-analysis with small signal (SS)  Large signal (LS) with error flag,2.9,0,No error,500,1550,1546.0608,0.393819525,7.876390505,0.588309804,11.76619608,1.162337649,23.24675299,0.597986359,11.95972718,-4.162479964,-33.85656022,0.533439283,0.066878565,13.78805828,0.171260133,0.997462443,0
AL810962,D09,SIPP21e,OTESTv0_1,IIIV_LMZC_IIIV230_JT050,MZMCTE_LULAB_450_500,20200117_173745,magdzi83,THOR,ICT0112383,ICT0121063,kim96,gh/349_SIPP21e_v0,2,-2,(2|-2),-0.62,-64.675,21.99,68.31116838,process MZMScript version 2.9 - VpiL-analysis with small signal (SS)  Large signal (LS) with error flag,2.9,0,No error,500,1550,1546.1812,0.381897531,7.637950625,0.583418697,11.66837393,1.235229232,24.70458465,0.592005716,11.84011433,-4.324162977,-34.2858832,0.532406617,0.064813234,13.82458726,0.178163083,0.997629763,0
AL810962,D09,SIPP21e,OTESTv0_1,IIIV_LMZC_IIIV230_JT150,MZMCTE_LULAB_450_500,20200117_173745,magdzi83,THOR,ICT0112383,ICT0121063,kim96,gh/349_SIPP21e_v0,0,0,(0|0),-0.62,-12.935,-5.23,13.95231612,process MZMScript version 2.9 - VpiL-analysis with small signal (SS)  Large signal (LS) with error flag,2.9,0,No error,500,1550,1550.3194,0.289341982,5.786839648,0.522386408,10.44772817,2.68481136,53.6962272,0.526443908,10.52887816,-3.68133874,-33.63145317,0.532613911,0.065227823,13.88681045,0.158664069,0.996381897,0
AL810962,D09,SIPP21e,OTESTv0_1,IIIV_LMZO_IIIV230_JT050,MZMOTE_LULAB_380_500,20200117_173745,magdzi83,THOR,ICT0112383,ICT0121063,kim96,gh/349_SIPP21e_v0,-2,-2,(-2|-2),-7.54,-64.579,-31.54,71.86945694,process MZMScript version 2.9 - VpiL-analysis with small signal (SS)  Large signal (LS) with error flag,2.9,0,No error,500,1310,1304.1662,0.365966224,7.319324473,0.532268702,10.64537403,0.975602086,19.51204172,0.541638061,10.83276122,-3.690899478,-11.69842109,0.843443538,0.686887075,9.382781362,0.618192801,0.997876634,0
AL810962,D09,SIPP21e,OTESTv0_1,IIIV_LMZO_IIIV230_JT050,MZMOTE_LULAB_380_500,20200117_173745,magdzi83,THOR,ICT0112383,ICT0121063,kim96,gh/349_SIPP21e_v0,4,-4,(4|-4),-7.54,-116.319,51.38,127.1613706,process MZMScript version 2.9 - VpiL-analysis with small signal (SS)  Large signal (LS) with error flag,2.9,2, Discarded -left/right peak diff on SS VpiL is larger than 40%  Discarded - RsqAdj PS < 0.96  Discareded - max rmse spectral fit is > 2dB ,500,1310,1303.4112,0.936454822,18.72909644,0.012316139,0.246322779,0.006198833,0.123976653,0.01484108,0.296821603,-5.308840558,-10.52371055,0.907330112,0.814660223,6.529349747,1.182762488,0.843476191,0
AL810962,D09,SIPP21e,OTESTv0_1,IIIV_LMZO_IIIV230_JT050,MZMOTE_LULAB_380_500,20200117_173745,magdzi83,THOR,ICT0112383,ICT0121063,kim96,gh/349_SIPP21e_v0,2,2,(2|2),-7.54,38.901,23.74,45.57274845,process MZMScript version 2.9 - VpiL-analysis with small signal (SS)  Large signal (LS) with error flag,2.9,1, Higher uncertainty SS VpiL: left/right peak diff between 20% & 40%    ,500,1310,1306.8015,0.368918802,7.378376041,0.53186428,10.6372856,0.952622063,19.05244125,0.538873324,10.77746648,-3.527225611,-10.27425629,0.879564067,0.759128134,9.699883933,0.580243313,0.998270294,0
AL810962,D09,SIPP21e,OTESTv0_1,IIIV_LMZO_IIIV230_JT050,MZMOTE_LULAB_380_500,20200117_173745,magdzi83,THOR,ICT0112383,ICT0121063,kim96,gh/349_SIPP21e_v0,9,0,(9|0),-7.54,-12.839,120.48,121.1621654,process MZMScript version 2.9 - VpiL-analysis with small signal (SS)  Large signal (LS) with error flag,2.9,0,No error,500,1310,1295.757,0.338439307,6.768786134,0.48101178,9.620235608,0.831142726,16.62285452,0.487578891,9.751577819,-3.655140937,-10.4653504,0.877772943,0.755545886,9.117229278,0.640317334,0.998555875,0
AL810962,D09,SIPP21e,OTESTv0_1,IIIV_LMZO_IIIV230_JT050,MZMOTE_LULAB_380_500,20200117_173745,magdzi83,THOR,ICT0112383,ICT0121063,kim96,gh/349_SIPP21e_v0,4,4,(4|4),-7.54,90.641,51.38,104.1906679,process MZMScript version 2.9 - VpiL-analysis with small signal (SS)  Large signal (LS) with error flag,2.9,0,No error,500,1310,1308.3421,0.365693275,7.313865504,0.519336922,10.38673845,0.895630055,17.9126011,0.527633044,10.55266088,-3.729396035,-10.56375939,0.877084696,0.754169392,9.295803738,0.428362183,0.997201865,0
AL810962,D09,SIPP21e,OTESTv0_1,IIIV_LMZO_IIIV230_JT050,MZMOTE_LULAB_380_500,20200117_173745,magdzi83,THOR,ICT0112383,ICT0121063,kim96,gh/349_SIPP21e_v0,0,5,(0|5),-7.54,116.511,-3.9,116.5762545,process MZMScript version 2.9 - VpiL-analysis with small signal (SS)  Large signal (LS) with error flag,2.9,0,No error,500,1310,1306.4539,0.353723119,7.074462387,0.500014536,10.00029073,0.852650292,17.05300584,0.506357194,10.12714389,-3.727026308,-10.43100402,0.880789407,0.761578813,9.484223562,0.516317095,0.998267053,0
AL810962,D09,SIPP21e,OTESTv0_1,IIIV_LMZO_IIIV230_JT100,MZMOTE_LULAB_380_500,20200117_173745,magdzi83,THOR,ICT0112383,ICT0121063,kim96,gh/349_SIPP21e_v0,-4,4,(-4|4),-7.54,90.641,-58.7,107.9883368,process MZMScript version 2.9 - VpiL-analysis with small signal (SS)  Large signal (LS) with error flag,2.9,0,No error,500,1310,1310.6677,0.295801864,5.916037274,0.43671399,8.734279807,0.834017894,16.68035787,0.443154915,8.863098294,-3.325771878,-9.594581026,0.893011211,0.786022421,9.528616947,0.490290802,0.998098799,0
AL810962,D09,SIPP21e,OTESTv0_1,IIIV_LMZO_IIIV230_JT050,MZMOTE_LULAB_380_500,20200117_173745,magdzi83,THOR,ICT0112383,ICT0121063,kim96,gh/349_SIPP21e_v0,3,0,(3|0),-7.54,-12.839,37.56,39.69374662,process MZMScript version 2.9 - VpiL-analysis with small signal (SS)  Large signal (LS) with error flag,2.9,0,No error,500,1310,1302.2294,0.360347976,7.206959522,0.511588127,10.23176254,0.881601373,17.63202747,0.52033456,10.4066912,-3.68608701,-11.64937252,0.844716187,0.689432374,9.815384231,0.505739198,0.997822602,0
AL810962,D09,SIPP21e,OTESTv0_1,IIIV_LMZO_IIIV230_JT050,MZMOTE_LULAB_380_500,20200117_173745,magdzi83,THOR,ICT0112383,ICT0121063,kim96,gh/349_SIPP21e_v0,2,-2,(2|-2),-7.54,-64.579,23.74,68.80432284,process MZMScript version 2.9 - VpiL-analysis with small signal (SS)  Large signal (LS) with error flag,2.9,0,No error,500,1310,1304.2943,0.352742759,7.054855186,0.518972668,10.37945336,0.981507979,19.63015957,0.527607251,10.55214501,-3.747789441,-11.56918558,0.848787755,0.69757551,9.420807243,0.660561412,0.997183821,0
AL810962,D09,SIPP21e,OTESTv0_1,IIIV_LMZO_IIIV230_JT050,MZMOTE_LULAB_380_500,20200117_173745,magdzi83,THOR,ICT0112383,ICT0121063,kim96,gh/349_SIPP21e_v0,-2,2,(-2|2),-7.54,38.901,-31.54,50.08052916,process MZMScript version 2.9 - VpiL-analysis with small signal (SS)  Large signal (LS) with error flag,2.9,0,No error,500,1310,1304.8126,0.365078138,7.301562757,0.531662059,10.63324117,0.977853145,19.55706291,0.541667291,10.83334583,-3.930020512,-10.47805749,0.885224353,0.770448706,9.628110612,0.580296188,0.999800053,0
AL810962,D09,SIPP21e,OTESTv0_1,IIIV_LMZO_IIIV230_JT050,MZMOTE_LULAB_380_500,20200117_173745,magdzi83,THOR,ICT0112383,ICT0121063,kim96,gh/349_SIPP21e_v0,-4,-4,(-4|-4),-7.54,-116.319,-59.18,130.5081689,process MZMScript version 2.9 - VpiL-analysis with small signal (SS)  Large signal (LS) with error flag,2.9,0,No error,500,1310,1293.0728,0.366132687,7.322653737,0.507416313,10.14832625,0.826250718,16.52501435,0.51506838,10.3013676,-3.866619612,-11.56949838,0.852197358,0.704394717,9.307351767,0.562016939,0.999631841,0
AL810962,D09,SIPP21e,OTESTv0_1,IIIV_LMZC_IIIV230_JT050,MZMCTE_LULAB_450_500,20200117_173745,magdzi83,THOR,ICT0112383,ICT0121063,kim96,gh/349_SIPP21e_v0,3,0,(3|0),-0.62,-12.935,35.81,38.07453644,process MZMScript version 2.9 - VpiL-analysis with small signal (SS)  Large signal (LS) with error flag,2.9,0,No error,500,1550,1530.4358,0.389371002,7.787420045,0.581701192,11.63402384,1.149495749,22.98991498,0.591750969,11.83501939,-4.095465524,-34.83729719,0.529475282,0.058950565,13.7534266,0.195473176,0.99769802,0
AL810962,D09,SIPP21e,OTESTv0_1,IIIV_LMZO_IIIV230_JT050,MZMOTE_LULAB_380_500,20200117_173745,magdzi83,THOR,ICT0112383,ICT0121063,kim96,gh/349_SIPP21e_v0,0,0,(0|0),-7.54,-12.839,-3.9,13.41826818,process MZMScript version 2.9 - VpiL-analysis with small signal (SS)  Large signal (LS) with error flag,2.9,0,No error,500,1310,1302.7578,0.37480214,7.496042797,0.538218893,10.76437786,0.954302451,19.08604903,0.544439612,10.88879224,-4.25587089,-12.14486432,0.846848522,0.693697044,9.226306669,0.657863121,0.996592162,0
AL810962,D09,SIPP21e,OTESTv0_1,IIIV_LMZC_IIIV280_JT100,MZMCTE_LULAB_450_500,20200117_173745,magdzi83,THOR,ICT0112383,ICT0121063,kim96,gh/349_SIPP21e_v0,2,-2,(2|-2),-0.62,-64.675,23.25,68.72712801,process MZMScript version 2.9 - VpiL-analysis with small signal (SS)  Large signal (LS) with error flag,2.9,0,No error,500,1550,1545.9582,0.493271086,9.865421721,0.725504093,14.51008186,1.370950144,27.41900288,0.743664123,14.87328245,-3.737935756,-34.25976602,0.530075258,0.060150516,13.8073127,0.159814183,0.997361242,0
AL810962,D09,SIPP21e,OTESTv0_1,IIIV_LMZO_IIIV230_JT050,MZMOTE_LULAB_380_500,20200117_173745,magdzi83,THOR,ICT0112383,ICT0121063,kim96,gh/349_SIPP21e_v0,-9,0,(-9|0),-7.54,-12.839,-128.28,128.9208995,process MZMScript version 2.9 - VpiL-analysis with small signal (SS)  Large signal (LS) with error flag,2.9,0,No error,500,1310,1299.4424,0.37587568,7.517513602,0.519330434,10.38660868,0.839871363,16.79742726,0.526079062,10.52158123,-3.789391625,-10.45904998,0.881745114,0.763490227,9.49932135,0.481757113,0.998834373,0
AL810962,D09,SIPP21e,OTESTv0_1,IIIV_LMZO_IIIV230_JT100,MZMOTE_LULAB_380_500,20200117_173745,magdzi83,THOR,ICT0112383,ICT0121063,kim96,gh/349_SIPP21e_v0,-4,-4,(-4|-4),-7.54,-116.319,-58.7,130.2912114,process MZMScript version 2.9 - VpiL-analysis with small signal (SS)  Large signal (LS) with error flag,2.9,0,No error,500,1310,1307.6862,0.309373088,6.187461764,0.461569632,9.231392634,0.908514834,18.17029668,0.469516414,9.390328288,-3.250978213,-10.09096133,0.876909503,0.753819006,9.521668686,0.557019573,0.999410087,0
AL810962,D09,SIPP21e,OTESTv0_1,IIIV_LMZO_IIIV230_JT100,MZMOTE_LULAB_380_500,20200117_173745,magdzi83,THOR,ICT0112383,ICT0121063,kim96,gh/349_SIPP21e_v0,2,-2,(2|-2),-7.54,-64.579,24.22,68.97141177,process MZMScript version 2.9 - VpiL-analysis with small signal (SS)  Large signal (LS) with error flag,2.9,0,No error,500,1310,1307.4855,0.291383067,5.827661336,0.426784628,8.535692565,0.797259993,15.94519986,0.434024135,8.680482696,-3.521951344,-10.83843928,0.863286354,0.726572708,9.506886937,0.520400088,0.997729542,0
AL810962,D09,SIPP21e,OTESTv0_1,IIIV_LMZO_IIIV230_JT100,MZMOTE_LULAB_380_500,20200117_173745,magdzi83,THOR,ICT0112383,ICT0121063,kim96,gh/349_SIPP21e_v0,-2,-2,(-2|-2),-7.54,-64.579,-31.06,71.66010634,process MZMScript version 2.9 - VpiL-analysis with small signal (SS)  Large signal (LS) with error flag,2.9,0,No error,500,1310,1309.0305,0.296077419,5.921548379,0.437980036,8.759600713,0.841097226,16.82194453,0.445447324,8.908946475,-3.374125164,-10.10961738,0.879870249,0.759740498,9.486450009,0.504897826,0.99716275,0
AL810962,D09,SIPP21e,OTESTv0_1,IIIV_LMZO_IIIV230_JT150,MZMOTE_LULAB_380_500,20200117_173745,magdzi83,THOR,ICT0112383,ICT0121063,kim96,gh/349_SIPP21e_v0,-9,0,(-9|0),-7.54,-12.839,-127.32,127.9657076,process MZMScript version 2.9 - VpiL-analysis with small signal (SS)  Large signal (LS) with error flag,2.9,1, Higher uncertainty SS VpiL: left/right peak diff between 20% & 40%    ,500,1310,1304.963,0.430090605,8.601812094,0.607609877,12.15219754,1.034667303,20.69334606,0.618045037,12.36090074,-3.741440787,-11.272113,0.857144013,0.714288026,9.53215237,0.646090766,0.997592364,0
AL810962,D09,SIPP21e,OTESTv0_1,IIIV_LMZO_IIIV230_JT150,MZMOTE_LULAB_380_500,20200117_173745,magdzi83,THOR,ICT0112383,ICT0121063,kim96,gh/349_SIPP21e_v0,0,5,(0|5),-7.54,116.511,-2.94,116.5480876,process MZMScript version 2.9 - VpiL-analysis with small signal (SS)  Large signal (LS) with error flag,2.9,1, Higher uncertainty SS VpiL: left/right peak diff between 20% & 40%    ,500,1310,1317.8244,0.499147048,9.982940952,0.66257592,13.25151839,0.985120372,19.70240743,0.658257595,13.16515189,-4.122486976,-10.33416026,0.894659616,0.789319233,9.533027143,0.483868662,0.99951778,0
AL810962,D09,SIPP21e,OTESTv0_1,IIIV_LMZO_IIIV230_JT150,MZMOTE_LULAB_380_500,20200117_173745,magdzi83,THOR,ICT0112383,ICT0121063,kim96,gh/349_SIPP21e_v0,3,0,(3|0),-7.54,-12.839,38.52,40.60332894,process MZMScript version 2.9 - VpiL-analysis with small signal (SS)  Large signal (LS) with error flag,2.9,1,  Higher uncertainty RsqAdj PS: 0.96 <  RsqAdj < 0.992   ,500,1310,1290.8234,0.544201661,10.88403322,0.659682219,13.19364437,0.837374592,16.74749183,0.657772913,13.15545826,-4.865113403,-9.246258133,0.942441775,0.88488355,10.88483586,0.831044374,0.992542548,0
AL810962,D09,SIPP21e,OTESTv0_1,IIIV_LMZO_IIIV230_JT150,MZMOTE_LULAB_380_500,20200117_173745,magdzi83,THOR,ICT0112383,ICT0121063,kim96,gh/349_SIPP21e_v0,2,-2,(2|-2),-7.54,-64.579,24.7,69.14142927,process MZMScript version 2.9 - VpiL-analysis with small signal (SS)  Large signal (LS) with error flag,2.9,1, Higher uncertainty SS VpiL: left/right peak diff between 20% & 40%    ,500,1310,1302.2988,0.57512109,11.5024218,0.711387371,14.22774742,0.93227617,18.64552339,0.705032183,14.10064366,-3.828000625,-12.22380636,0.832316616,0.664633232,9.279441508,0.566903494,0.99915278,0
AL810962,D09,SIPP21e,OTESTv0_1,IIIV_LMZO_IIIV230_JT150,MZMOTE_LULAB_380_500,20200117_173745,magdzi83,THOR,ICT0112383,ICT0121063,kim96,gh/349_SIPP21e_v0,-4,-4,(-4|-4),-7.54,-116.319,-58.22,130.0756632,process MZMScript version 2.9 - VpiL-analysis with small signal (SS)  Large signal (LS) with error flag,2.9,2, Discarded -left/right peak diff on SS VpiL is larger than 40%  Discarded - RsqAdj PS < 0.96   ,500,1310,1304.5256,0.268055312,5.361106231,1.717165448,34.34330895,0.204278262,4.085565236,1.237604847,24.75209693,-3.475489573,-10.98110448,0.857862995,0.715725989,9.865581081,0.721585557,0.641544082,0
AL810962,D09,SIPP21e,OTESTv0_1,IIIV_LMZO_IIIV230_JT150,MZMOTE_LULAB_380_500,20200117_173745,magdzi83,THOR,ICT0112383,ICT0121063,kim96,gh/349_SIPP21e_v0,-2,2,(-2|2),-7.54,38.901,-30.58,49.48155415,process MZMScript version 2.9 - VpiL-analysis with small signal (SS)  Large signal (LS) with error flag,2.9,2, Discarded -left/right peak diff on SS VpiL is larger than 40%    ,500,1310,1308.327,0.553915447,11.07830894,0.731635939,14.63271877,1.077272415,21.54544831,0.716013844,14.32027688,-4.047111107,-9.660524932,0.911074797,0.822149594,9.562082073,0.489278649,0.996654808,0
AL810962,D09,SIPP21e,OTESTv0_1,IIIV_LMZO_IIIV230_JT100,MZMOTE_LULAB_380_500,20200117_173745,magdzi83,THOR,ICT0112383,ICT0121063,kim96,gh/349_SIPP21e_v0,4,4,(4|4),-7.54,90.641,51.86,104.4282073,process MZMScript version 2.9 - VpiL-analysis with small signal (SS)  Large signal (LS) with error flag,2.9,0,No error,500,1310,1306.0946,0.289877746,5.797554919,0.428834609,8.576692185,0.823674019,16.47348037,0.436482849,8.72965698,-3.540829909,-10.72308506,0.867130402,0.734260803,9.332607063,0.535664104,0.998935062,0
AL810962,D09,SIPP21e,OTESTv0_1,IIIV_LMZO_IIIV230_JT100,MZMOTE_LULAB_380_500,20200117_173745,magdzi83,THOR,ICT0112383,ICT0121063,kim96,gh/349_SIPP21e_v0,-9,0,(-9|0),-7.54,-12.839,-127.8,128.4432946,process MZMScript version 2.9 - VpiL-analysis with small signal (SS)  Large signal (LS) with error flag,2.9,1, Higher uncertainty SS VpiL: left/right peak diff between 20% & 40%    ,500,1310,1303.4293,0.293968212,5.879364239,0.432922917,8.658458334,0.820996686,16.41993372,0.439503896,8.79007793,-3.720742154,-11.50435999,0.849891083,0.699782167,9.411359634,0.624909291,0.997862396,0
AL810962,D09,SIPP21e,OTESTv0_1,IIIV_LMZO_IIIV230_JT100,MZMOTE_LULAB_380_500,20200117_173745,magdzi83,THOR,ICT0112383,ICT0121063,kim96,gh/349_SIPP21e_v0,0,0,(0|0),-7.54,-12.839,-3.42,13.28669714,process MZMScript version 2.9 - VpiL-analysis with small signal (SS)  Large signal (LS) with error flag,2.9,2, Discarded -left/right peak diff on SS VpiL is larger than 40%   Discareded - max rmse spectral fit is > 2dB ,500,1310,1305.5531,0.367755152,7.355103037,0.59294504,11.85890081,1.529535234,30.59070469,0.609224176,12.18448353,-7.469761462,-21.53076743,0.690867597,0.381735194,7.988307155,1.953922268,0.997033457,0
AL810962,D09,SIPP21e,OTESTv0_1,IIIV_LMZO_IIIV230_JT100,MZMOTE_LULAB_380_500,20200117_173745,magdzi83,THOR,ICT0112383,ICT0121063,kim96,gh/349_SIPP21e_v0,-2,2,(-2|2),-7.54,38.901,-31.06,49.77962837,process MZMScript version 2.9 - VpiL-analysis with small signal (SS)  Large signal (LS) with error flag,2.9,0,No error,500,1310,1303.5718,0.280444009,5.608880187,0.416327047,8.32654095,0.807662161,16.15324322,0.423874103,8.477482069,-3.522493645,-11.68890329,0.83890864,0.677817281,9.45535551,0.740754413,0.998462347,0
AL810962,D09,SIPP21e,OTESTv0_1,IIIV_LMZO_IIIV230_JT100,MZMOTE_LULAB_380_500,20200117_173745,magdzi83,THOR,ICT0112383,ICT0121063,kim96,gh/349_SIPP21e_v0,3,0,(3|0),-7.54,-12.839,38.04,40.14824431,process MZMScript version 2.9 - VpiL-analysis with small signal (SS)  Large signal (LS) with error flag,2.9,0,No error,500,1310,1302.1378,0.295881988,5.917639763,0.422807231,8.456144621,0.740432375,14.8086475,0.42897021,8.5794042,-3.412398663,-11.74723362,0.834119275,0.66823855,9.624885108,0.658251609,0.997555498,0
AL810962,D09,SIPP21e,OTESTv0_1,IIIV_LMZO_IIIV230_JT100,MZMOTE_LULAB_380_500,20200117_173745,magdzi83,THOR,ICT0112383,ICT0121063,kim96,gh/349_SIPP21e_v0,2,2,(2|2),-7.54,38.901,24.22,45.8246244,process MZMScript version 2.9 - VpiL-analysis with small signal (SS)  Large signal (LS) with error flag,2.9,1, Higher uncertainty SS VpiL: left/right peak diff between 20% & 40%    ,500,1310,1311.0823,0.310551994,6.211039881,0.453054326,9.061086528,0.837234202,16.74468405,0.460317379,9.206347589,-4.229791094,-9.131945251,0.929584534,0.859169068,9.748648739,0.40773123,0.997572498,0
AL810962,D09,SIPP21e,OTESTv0_1,IIIV_LMZO_IIIV230_JT100,MZMOTE_LULAB_380_500,20200117_173745,magdzi83,THOR,ICT0112383,ICT0121063,kim96,gh/349_SIPP21e_v0,9,0,(9|0),-7.54,-12.839,120.96,121.6394735,process MZMScript version 2.9 - VpiL-analysis with small signal (SS)  Large signal (LS) with error flag,2.9,0,No error,500,1310,1306.1661,0.276735228,5.534704552,0.409934689,8.198693788,0.790349144,15.80698287,0.417522039,8.350440777,-3.289566751,-9.80215525,0.886191591,0.772383183,9.166171726,0.586143379,0.998558492,0
AL810962,D09,SIPP21e,OTESTv0_1,IIIV_LMZO_IIIV230_JT100,MZMOTE_LULAB_380_500,20200117_173745,magdzi83,THOR,ICT0112383,ICT0121063,kim96,gh/349_SIPP21e_v0,0,5,(0|5),-7.54,116.511,-3.42,116.5611836,process MZMScript version 2.9 - VpiL-analysis with small signal (SS)  Large signal (LS) with error flag,2.9,1, Higher uncertainty SS VpiL: left/right peak diff between 20% & 40%    ,500,1310,1304.9047,0.274346134,5.486922672,0.408542912,8.170858231,0.799733739,15.99467478,0.416566881,8.331337617,-3.437378174,-10.24979379,0.877701767,0.755403533,9.276211472,0.724608954,0.998542143,0
AL810962,D09,SIPP21e,OTESTv0_1,IIIV_LMZO_IIIV230_JT100,MZMOTE_LULAB_380_500,20200117_173745,magdzi83,THOR,ICT0112383,ICT0121063,kim96,gh/349_SIPP21e_v0,4,-4,(4|-4),-7.54,-116.319,51.86,127.3560731,process MZMScript version 2.9 - VpiL-analysis with small signal (SS)  Large signal (LS) with error flag,2.9,2, Discarded -left/right peak diff on SS VpiL is larger than 40%  Discarded - RsqAdj PS < 0.96  Discareded - max rmse spectral fit is > 2dB ,500,1310,1304.0285,0.571184993,11.42369986,0.032613868,0.652277368,0.015854305,0.317086097,0.039910738,0.798214757,-5.302195256,-10.24452963,0.913173993,0.826347985,6.899234914,1.135557918,0.89014581,0
AL810962,D09,SIPP21e,OTESTv0_1,IIIV_LMZC_IIIV280_JT100,MZMCTE_LULAB_450_500,20200117_173745,magdzi83,THOR,ICT0112383,ICT0121063,kim96,gh/349_SIPP21e_v0,-2,2,(-2|2),-0.62,38.805,-32.03,50.31648761,process MZMScript version 2.9 - VpiL-analysis with small signal (SS)  Large signal (LS) with error flag,2.9,0,No error,500,1550,1545.587,0.48514304,9.702860807,0.72323484,14.46469681,1.420241198,28.40482395,0.741893043,14.83786086,-3.735999862,-34.54914807,0.528999234,0.057998469,13.8404063,0.162906275,0.996793056,0
AL810962,D09,SIPP21e,OTESTv0_1,IIIV_LMZC_IIIV280_JT100,MZMCTE_LULAB_450_500,20200117_173745,magdzi83,THOR,ICT0112383,ICT0121063,kim96,gh/349_SIPP21e_v0,-4,4,(-4|4),-0.62,90.545,-59.67,108.4384891,process MZMScript version 2.9 - VpiL-analysis with small signal (SS)  Large signal (LS) with error flag,2.9,0,No error,500,1550,1530.7565,0.363383855,7.267677107,0.637143761,12.74287522,2.583324616,51.66649232,0.648967459,12.97934919,-3.754680278,-33.68380703,0.532416597,0.064833194,13.88544919,0.176076979,0.995355798,0
AL810962,D09,SIPP21e,OTESTv0_1,IIIV_LMZO_IIIV230_JT050,MZMOTE_LULAB_380_500,20200117_173745,magdzi83,THOR,ICT0112383,ICT0121063,kim96,gh/349_SIPP21e_v0,-4,4,(-4|4),-7.54,90.641,-59.18,108.2500036,process MZMScript version 2.9 - VpiL-analysis with small signal (SS)  Large signal (LS) with error flag,2.9,0,No error,500,1310,1306.1149,0.35751441,7.150288205,0.516054361,10.32108722,0.927238959,18.54477919,0.523121787,10.46243573,-3.52065149,-10.72620134,0.866474805,0.732949611,9.503652697,0.586940929,0.997948594,0
AL810962,D09,SIPP21e,OTESTv0_1,IIIV_LMZC_IIIV280_JT100,MZMCTE_LULAB_450_500,20200117_173745,magdzi83,THOR,ICT0112383,ICT0121063,kim96,gh/349_SIPP21e_v0,-9,0,(-9|0),-0.62,-12.935,-128.77,129.4180325,process MZMScript version 2.9 - VpiL-analysis with small signal (SS)  Large signal (LS) with error flag,2.9,0,No error,500,1550,1539.1739,0.428743105,8.574862095,0.678828831,13.57657661,1.62905771,32.58115419,0.703299626,14.06599251,-3.624742636,-33.88541938,0.5309494,0.0618988,13.79538546,0.184161862,0.995227481,0
AL810962,D09,SIPP21e,OTESTv0_1,IIIV_LMZC_IIIV230_JT150,MZMCTE_LULAB_450_500,20200117_173745,magdzi83,THOR,ICT0112383,ICT0121063,kim96,gh/349_SIPP21e_v0,4,4,(4|4),-0.62,90.545,50.05,103.4572352,process MZMScript version 2.9 - VpiL-analysis with small signal (SS)  Large signal (LS) with error flag,2.9,0,No error,500,1550,1549.4898,0.263294366,5.265887324,0.400127455,8.002549091,0.833071643,16.66143287,0.408483519,8.169670382,-4.011856556,-32.11482859,0.540926396,0.081852792,13.74628727,0.16186424,0.99846452,0
AL810962,D09,SIPP21e,OTESTv0_1,IIIV_LMZC_IIIV280_JT100,MZMCTE_LULAB_450_500,20200117_173745,magdzi83,THOR,ICT0112383,ICT0121063,kim96,gh/349_SIPP21e_v0,-2,-2,(-2|-2),-0.62,-64.675,-32.03,72.17185411,process MZMScript version 2.9 - VpiL-analysis with small signal (SS)  Large signal (LS) with error flag,2.9,0,No error,500,1550,1542.0487,0.505358001,10.10716001,0.735319809,14.70639618,1.349327838,26.98655677,0.750317229,15.00634458,-3.615649374,-33.70641336,0.531677203,0.063354406,13.76753258,0.164180886,0.997770242,0
AL810962,D09,SIPP21e,OTESTv0_1,IIIV_LMZC_IIIV280_JT100,MZMCTE_LULAB_450_500,20200117_173745,magdzi83,THOR,ICT0112383,ICT0121063,kim96,gh/349_SIPP21e_v0,0,0,(0|0),-0.62,-12.935,-4.39,13.6596605,process MZMScript version 2.9 - VpiL-analysis with small signal (SS)  Large signal (LS) with error flag,2.9,0,No error,500,1550,1541.0057,0.46481219,9.296243795,0.758925165,15.17850329,2.066545344,41.33090687,0.792045588,15.84091176,-3.476533754,-31.27954499,0.541831455,0.083662909,13.94162102,0.507659784,0.993032019,0
AL810962,D09,SIPP21e,OTESTv0_1,IIIV_LMZC_IIIV280_JT100,MZMCTE_LULAB_450_500,20200117_173745,magdzi83,THOR,ICT0112383,ICT0121063,kim96,gh/349_SIPP21e_v0,2,2,(2|2),-0.62,38.805,23.25,45.23704815,process MZMScript version 2.9 - VpiL-analysis with small signal (SS)  Large signal (LS) with error flag,2.9,0,No error,500,1550,1530.9508,0.502395443,10.04790885,0.729904779,14.59809558,1.334010074,26.68020148,0.746014134,14.92028268,-3.878378648,-31.74909786,0.541107932,0.082215865,13.85775086,0.375132457,0.996921585,0
AL810962,D09,SIPP21e,OTESTv0_1,IIIV_LMZC_IIIV230_JT150,MZMCTE_LULAB_450_500,20200117_173745,magdzi83,THOR,ICT0112383,ICT0121063,kim96,gh/349_SIPP21e_v0,9,0,(9|0),-0.62,-12.935,119.15,119.8500593,process MZMScript version 2.9 - VpiL-analysis with small signal (SS)  Large signal (LS) with error flag,2.9,0,No error,500,1550,1543.2708,0.264602407,5.292048133,0.393862644,7.877252881,0.770026105,15.40052211,0.401011189,8.020223785,-3.638131935,-31.99167022,0.539327617,0.078655235,13.52919633,0.215194467,0.997634705,0
AL810962,D09,SIPP21e,OTESTv0_1,IIIV_LMZC_IIIV230_JT150,MZMCTE_LULAB_450_500,20200117_173745,magdzi83,THOR,ICT0112383,ICT0121063,kim96,gh/349_SIPP21e_v0,-4,-4,(-4|-4),-0.62,-116.415,-60.51,131.2018,process MZMScript version 2.9 - VpiL-analysis with small signal (SS)  Large signal (LS) with error flag,2.9,0,No error,500,1550,1548.4538,0.27267859,5.453571808,0.405452357,8.109047147,0.790238496,15.80476992,0.412684531,8.253690612,-3.962989081,-32.55350971,0.538743482,0.077486964,13.96742671,0.22705844,0.997445727,0
AL810962,D09,SIPP21e,OTESTv0_1,IIIV_LMZC_IIIV230_JT150,MZMCTE_LULAB_450_500,20200117_173745,magdzi83,THOR,ICT0112383,ICT0121063,kim96,gh/349_SIPP21e_v0,0,5,(0|5),-0.62,116.415,-5.23,116.5324209,process MZMScript version 2.9 - VpiL-analysis with small signal (SS)  Large signal (LS) with error flag,2.9,0,No error,500,1550,1550.9929,0.266839436,5.336788717,0.387166857,7.743337134,0.70513934,14.10278681,0.392046192,7.840923837,-4.095904825,-32.37830553,0.540458675,0.080917351,13.88307055,0.211245899,0.998591046,0
AL810962,D09,SIPP21e,OTESTv0_1,IIIV_LMZC_IIIV230_JT150,MZMCTE_LULAB_450_500,20200117_173745,magdzi83,THOR,ICT0112383,ICT0121063,kim96,gh/349_SIPP21e_v0,2,2,(2|2),-0.62,38.805,22.41,44.81111609,process MZMScript version 2.9 - VpiL-analysis with small signal (SS)  Large signal (LS) with error flag,2.9,0,No error,500,1550,1549.8485,0.277752168,5.555043357,0.500299584,10.00599167,2.517161811,50.34323622,0.504721241,10.09442482,-3.948779032,-33.19725176,0.535343995,0.07068799,13.91153569,0.182991418,0.996969415,0
AL810962,D09,SIPP21e,OTESTv0_1,IIIV_LMZC_IIIV230_JT150,MZMCTE_LULAB_450_500,20200117_173745,magdzi83,THOR,ICT0112383,ICT0121063,kim96,gh/349_SIPP21e_v0,3,0,(3|0),-0.62,-12.935,36.23,38.46982096,process MZMScript version 2.9 - VpiL-analysis with small signal (SS)  Large signal (LS) with error flag,2.9,0,No error,500,1550,1538.5721,0.277353196,5.547063917,0.496933328,9.938666566,2.385645465,47.71290929,0.501348129,10.02696258,-3.281117725,-32.14202719,0.536718846,0.073437691,13.67862236,0.187530405,0.997096899,0
AL810962,D09,SIPP21e,OTESTv0_1,IIIV_LMZC_IIIV230_JT150,MZMCTE_LULAB_450_500,20200117_173745,magdzi83,THOR,ICT0112383,ICT0121063,kim96,gh/349_SIPP21e_v0,-9,0,(-9|0),-0.62,-12.935,-129.61,130.2538534,process MZMScript version 2.9 - VpiL-analysis with small signal (SS)  Large signal (LS) with error flag,2.9,0,No error,500,1550,1550.9169,0.270489867,5.40979734,0.397624489,7.952489788,0.750257834,15.00515668,0.405221157,8.104423144,-4.564987569,-33.21342938,0.537991628,0.075983256,14.17780779,0.185548844,0.998214759,0
AL810962,D09,SIPP21e,OTESTv0_1,IIIV_LMZC_IIIV230_JT150,MZMCTE_LULAB_450_500,20200117_173745,magdzi83,THOR,ICT0112383,ICT0121063,kim96,gh/349_SIPP21e_v0,-2,2,(-2|2),-0.62,38.805,-32.87,50.8553333,process MZMScript version 2.9 - VpiL-analysis with small signal (SS)  Large signal (LS) with error flag,2.9,0,No error,500,1550,1550.3219,0.281542326,5.630846521,0.511524988,10.23049977,2.793189966,55.86379932,0.517093637,10.34187274,-4.071461666,-33.42916368,0.534893201,0.069786401,13.88346459,0.134543078,0.995219014,0
AL810962,D09,SIPP21e,OTESTv0_1,IIIV_LMZC_IIIV230_JT150,MZMCTE_LULAB_450_500,20200117_173745,magdzi83,THOR,ICT0112383,ICT0121063,kim96,gh/349_SIPP21e_v0,-4,4,(-4|4),-0.62,90.545,-60.51,108.9029711,process MZMScript version 2.9 - VpiL-analysis with small signal (SS)  Large signal (LS) with error flag,2.9,0,No error,500,1550,1549.616,0.263669657,5.273393136,0.393688816,7.873776327,0.776680949,15.53361899,0.400728124,8.014562476,-3.964306152,-32.55230182,0.538407325,0.076814651,13.98578648,0.15784158,0.99811082,0
AL810962,D09,SIPP21e,OTESTv0_1,IIIV_LMZC_IIIV230_JT150,MZMCTE_LULAB_450_500,20200117_173745,magdzi83,THOR,ICT0112383,ICT0121063,kim96,gh/349_SIPP21e_v0,4,-4,(4|-4),-0.62,-116.415,50.05,126.7180126,process MZMScript version 2.9 - VpiL-analysis with small signal (SS)  Large signal (LS) with error flag,2.9,0,No error,500,1550,1541.1298,0.267351223,5.347024458,0.394207516,7.884150317,0.75014708,15.0029416,0.400753618,8.01507235,-3.761986695,-32.68033781,0.536854033,0.073708066,13.65463293,0.203983493,0.998298834,0
AL810962,D09,SIPP21e,OTESTv0_1,IIIV_LMZC_IIIV230_JT150,MZMCTE_LULAB_450_500,20200117_173745,magdzi83,THOR,ICT0112383,ICT0121063,kim96,gh/349_SIPP21e_v0,-2,-2,(-2|-2),-0.62,-64.675,-32.87,72.54855288,process MZMScript version 2.9 - VpiL-analysis with small signal (SS)  Large signal (LS) with error flag,2.9,0,No error,500,1550,1549.201,0.270868486,5.417369726,0.450562633,9.011252658,1.338569808,26.77139617,0.457789691,9.155793829,-3.890949333,-32.60439288,0.537721769,0.075443539,13.87979334,0.143657425,0.998448335,0
AL810962,D09,SIPP21e,OTESTv0_1,IIIV_LMZC_IIIV280_JT100,MZMCTE_LULAB_450_500,20200117_173745,magdzi83,THOR,ICT0112383,ICT0121063,kim96,gh/349_SIPP21e_v0,4,4,(4|4),-0.62,90.545,50.89,103.8662078,process MZMScript version 2.9 - VpiL-analysis with small signal (SS)  Large signal (LS) with error flag,2.9,0,No error,500,1550,1543.5656,0.387913145,7.758262897,0.657264583,13.14529167,2.150454639,43.00909278,0.681117978,13.62235957,-3.688771708,-33.34110897,0.53341116,0.06682232,13.71428276,0.128180417,0.993284436,0
AL810962,D09,SIPP21e,OTESTv0_1,IIIV_LMZC_IIIV280_JT100,MZMCTE_LULAB_450_500,20200117_173745,magdzi83,THOR,ICT0112383,ICT0121063,kim96,gh/349_SIPP21e_v0,0,5,(0|5),-0.62,116.415,-4.39,116.4977439,process MZMScript version 2.9 - VpiL-analysis with small signal (SS)  Large signal (LS) with error flag,2.9,0,No error,500,1550,1540.9196,0.420836377,8.416727533,0.67063701,13.41274021,1.650113857,33.00227715,0.699647349,13.99294698,-3.520953547,-33.33686487,0.532679977,0.065359953,13.74623291,0.161218996,0.992794728,0
AL810962,D09,SIPP21e,OTESTv0_1,IIIV_LMZC_IIIV280_JT100,MZMCTE_LULAB_450_500,20200117_173745,magdzi83,THOR,ICT0112383,ICT0121063,kim96,gh/349_SIPP21e_v0,-4,-4,(-4|-4),-0.62,-116.415,-59.67,130.816517,process MZMScript version 2.9 - VpiL-analysis with small signal (SS)  Large signal (LS) with error flag,2.9,0,No error,500,1550,1540.3939,0.449623085,8.992461696,0.698014874,13.96029748,1.559616259,31.19232518,0.719708539,14.39417078,-3.692763317,-34.3575625,0.529526063,0.059052127,13.71590959,0.177116332,0.9955481,0
AL810962,D09,SIPP21e,OTESTv0_1,IIIV_LMZC_IIIV280_JT100,MZMCTE_LULAB_450_500,20200117_173745,magdzi83,THOR,ICT0112383,ICT0121063,kim96,gh/349_SIPP21e_v0,4,-4,(4|-4),-0.62,-116.415,50.89,127.0521323,process MZMScript version 2.9 - VpiL-analysis with small signal (SS)  Large signal (LS) with error flag,2.9,0,No error,500,1550,1540.2313,0.437750913,8.755018257,0.680329833,13.60659665,1.525910561,30.51821122,0.701803105,14.0360621,-3.631530078,-32.97430173,0.534643217,0.069286434,13.67077208,0.16495688,0.995815048,0
AL810962,D09,SIPP21e,OTESTv0_1,IIIV_LMZC_IIIV280_JT100,MZMCTE_LULAB_450_500,20200117_173745,magdzi83,THOR,ICT0112383,ICT0121063,kim96,gh/349_SIPP21e_v0,3,0,(3|0),-0.62,-12.935,37.07,39.26192972,process MZMScript version 2.9 - VpiL-analysis with small signal (SS)  Large signal (LS) with error flag,2.9,0,No error,500,1550,1545.2582,0.512147104,10.24294208,0.73636191,14.72723819,1.309771851,26.19543702,0.754755047,15.09510093,-3.709648022,-34.45700907,0.529680246,0.059360492,13.7970653,0.173937734,0.996791362,0
AL810962,D09,SIPP21e,OTESTv0_1,IIIV_LMZC_IIIV280_JT100,MZMCTE_LULAB_450_500,20200117_173745,magdzi83,THOR,ICT0112383,ICT0121063,kim96,gh/349_SIPP21e_v0,9,0,(9|0),-0.62,-12.935,119.99,120.6851868,process MZMScript version 2.9 - VpiL-analysis with small signal (SS)  Large signal (LS) with error flag,2.9,1,  Higher uncertainty RsqAdj PS: 0.96 <  RsqAdj < 0.992   ,500,1550,1547.7318,0.416877651,8.337553012,0.672994003,13.45988006,1.745172262,34.90344524,0.701203578,14.02407156,-3.641137923,-33.63725954,0.532049541,0.064099081,13.57190683,0.150342896,0.993955128,0
