Repository: YKgroup-HYU/wafermap_iiivwfmod

# wafermap_iiivwfmod

This is a repository to plot a wafer map.

Here is the requirement for the code.
- Import csv file in the `data` folder using Pandas
- Filter the table with the conditions below:  
  - Lot: AL810962
  - Wafer: D08
  - TestSite: IIIV_LMZC_IIIV230_JT100
- Plot X: `Row`, Y: `Column`, Z: `VpiL@0V [V.cm]` using [wafer map repo](https://github.com/dougthor42/wafer_map)
- Additional info.
  - die_size_X = 25870 um
  - die_size_Y = 13820 um
  - dia = 300000 um

File: data/Info_LMZ_AL810962.csv (part 19 of 36)
Lot,Wafer,Mask,OTEST,TestSite,Name,Date,Operator,Tester,Measurement PC,Analysis PC,Analysis user,Git Tag/Branch,Row,Column,DieLabel,FiberPower [dBm],Abs position x [mm],Abs position y [mm],Radial position [mm],Script ID,Script Version,ErrorFlag,Error description,Device length [um],Analysis Wavelength [nm],Dip Wavelength [nm],VpiL@0V [V.cm],Vpi@0V [V],VpiL@-2V [V.cm],Vpi@-2V [V],VpiL_v2.7@-2V [V.cm],Vpi_v2.7@-2V [V],VpiL_2.0Vpp [V.cm],Vpi_2.0Vpp [V],mean IL [dB],mean Deep [dB],mean Power ratio (higher part),mean Power imbalance,mean FSR [nm],mean RMSE spectral fit,Ajd. Rsquare PhaseFit,Date Flag
AL810962,D09,SIPP21e,OTESTv0_1,IIIV_LMZC_IIIV230_JT150,MZMCTE_LULAB_450_500,20200117_173745,magdzi83,THOR,ICT0112383,ICT0121063,kim96,gh/349_SIPP21e_v0,2,-2,(2|-2),-0.62,-64.675,22.41,68.44752534,process MZMScript version 2.9 - VpiL-analysis with small signal (SS)  Large signal (LS) with error flag,2.9,0,No error,500,1550,1550.1724,0.263239757,5.264795147,0.446262497,8.925249932,1.464452732,29.28905464,0.452663123,9.053262468,-4.094957908,-33.48902475,0.534981231,0.069962461,13.89391005,0.131423715,0.999105479,0
AL810962,D04,SIPP21e,OTESTv0_1,IIIV_LMZO_IIIV230_JT050,MZMOTE_LULAB_380_500,20200118_024239,magdzi83,THOR,ICT0112383,ICT0121063,kim96,gh/349_SIPP21e_v0,-2,-2,(-2|-2),-7.54,-64.579,-31.54,71.86945694,process MZMScript version 2.9 - VpiL-analysis with small signal (SS)  Large signal (LS) with error flag,2.9,0,No error,500,1310,1301.5384,0.429223253,8.584465051,0.601036603,12.02073205,1.002210416,20.04420832,0.61240974,12.2481948,-4.209451438,-12.96467312,0.822114251,0.644228502,9.292765191,0.59818097,0.997337371,0
AL810962,D04,SIPP21e,OTESTv0_1,IIIV_LMZO_IIIV230_JT100,MZMOTE_LULAB_380_500,20200118_024239,magdzi83,THOR,ICT0112383,ICT0121063,kim96,gh/349_SIPP21e_v0,4,4,(4|4),-7.54,90.641,51.86,104.4282073,process MZMScript version 2.9 - VpiL-analysis with small signal (SS)  Large signal (LS) with error flag,2.9,2, Discarded -left/right peak diff on SS VpiL is larger than 40%    ,500,1310,1303.3207,0.331904756,6.63809512,0.521075632,10.42151264,1.211677848,24.23355696,0.528495245,10.5699049,-3.929503556,-12.04997635,0.840210427,0.680420854,9.283768086,0.62355767,0.996956531,0
AL810962,D04,SIPP21e,OTESTv0_1,IIIV_LMZO_IIIV230_JT100,MZMOTE_LULAB_380_500,20200118_024239,magdzi83,THOR,ICT0112383,ICT0121063,kim96,gh/349_SIPP21e_v0,2,2,(2|2),-7.54,38.901,24.22,45.8246244,process MZMScript version 2.9 - VpiL-analysis with small signal (SS)  Large signal (LS) with error flag,2.9,0,No error,500,1310,1307.3993,0.346565904,6.931318081,0.541290938,10.82581875,1.235457769,24.70915537,0.549084255,10.9816851,-3.62982541,-11.5679572,0.845439889,0.690879779,9.465969483,0.564043447,0.998325789,0
AL810962,D04,SIPP21e,OTESTv0_1,IIIV_LMZO_IIIV230_JT100,MZMOTE_LULAB_380_500,20200118_024239,magdzi83,THOR,ICT0112383,ICT0121063,kim96,gh/349_SIPP21e_v0,-2,-2,(-2|-2),-7.54,-64.579,-31.06,71.66010634,process MZMScript version 2.9 - VpiL-analysis with small signal (SS)  Large signal (LS) with error flag,2.9,0,No error,500,1310,1306.9769,0.351206332,7.024126639,0.551995659,11.03991319,1.288846108,25.77692217,0.557950172,11.15900344,-3.692157175,-11.31267219,0.854561866,0.709123733,9.448173045,0.56074377,0.997225572,0
AL810962,D04,SIPP21e,OTESTv0_1,IIIV_LMZO_IIIV230_JT100,MZMOTE_LULAB_380_500,20200118_024239,magdzi83,THOR,ICT0112383,ICT0121063,kim96,gh/349_SIPP21e_v0,-4,4,(-4|4),-7.54,90.641,-58.7,107.9883368,process MZMScript version 2.9 - VpiL-analysis with small signal (SS)  Large signal (LS) with error flag,2.9,0,No error,500,1310,1302.7726,0.335960005,6.719200105,0.516331108,10.32662217,1.114903437,22.29806875,0.52494707,10.4989414,-3.794989488,-11.6714384,0.847210117,0.694420235,9.16234869,0.611663354,0.998012216,0
AL810962,D04,SIPP21e,OTESTv0_1,IIIV_LMZC_IIIV280_JT100,MZMCTE_LULAB_450_500,20200118_024239,magdzi83,THOR,ICT0112383,ICT0121063,kim96,gh/349_SIPP21e_v0,4,-4,(4|-4),-0.62,-116.415,50.89,127.0521323,process MZMScript version 2.9 - VpiL-analysis with small signal (SS)  Large signal (LS) with error flag,2.9,0,No error,500,1550,1542.0036,0.517826543,10.35653086,0.76419145,15.283829,1.457733115,29.15466231,0.783751646,15.67503292,-4.068409756,-34.83381388,0.529100224,0.058200449,13.6707131,0.149329636,0.996739301,0
AL810962,D04,SIPP21e,OTESTv0_1,IIIV_LMZO_IIIV230_JT050,MZMOTE_LULAB_380_500,20200118_024239,magdzi83,THOR,ICT0112383,ICT0121063,kim96,gh/349_SIPP21e_v0,0,0,(0|0),-7.54,-12.839,-3.9,13.41826818,process MZMScript version 2.9 - VpiL-analysis with small signal (SS)  Large signal (LS) with error flag,2.9,0,No error,500,1310,1303.4545,0.429068773,8.58137546,0.608966693,12.17933387,1.048632251,20.97264501,0.620495364,12.40990729,-4.049356309,-12.67408855,0.825802836,0.651605672,9.336302374,0.66440465,0.99876018,0
AL810962,D04,SIPP21e,OTESTv0_1,IIIV_LMZO_IIIV230_JT050,MZMOTE_LULAB_380_500,20200118_024239,magdzi83,THOR,ICT0112383,ICT0121063,kim96,gh/349_SIPP21e_v0,-2,2,(-2|2),-7.54,38.901,-31.54,50.08052916,process MZMScript version 2.9 - VpiL-analysis with small signal (SS)  Large signal (LS) with error flag,2.9,0,No error,500,1310,1299.5756,0.422662816,8.453256321,0.609264043,12.18528085,1.090873177,21.81746355,0.623218144,12.46436287,-4.026323041,-11.00341694,0.873021276,0.746042552,9.373990027,0.517965903,0.998292102,0
AL810962,D04,SIPP21e,OTESTv0_1,IIIV_LMZO_IIIV230_JT050,MZMOTE_LULAB_380_500,20200118_024239,magdzi83,THOR,ICT0112383,ICT0121063,kim96,gh/349_SIPP21e_v0,-4,4,(-4|4),-7.54,90.641,-59.18,108.2500036,process MZMScript version 2.9 - VpiL-analysis with small signal (SS)  Large signal (LS) with error flag,2.9,0,No error,500,1310,1304.8234,0.417651053,8.353021057,0.581077796,11.62155592,0.954620562,19.09241123,0.592057755,11.84115509,-4.149696635,-11.55888439,0.86063431,0.721268619,9.170238578,0.583470029,0.995206504,0
AL810962,D04,SIPP21e,OTESTv0_1,IIIV_LMZO_IIIV230_JT050,MZMOTE_LULAB_380_500,20200118_024239,magdzi83,THOR,ICT0112383,ICT0121063,kim96,gh/349_SIPP21e_v0,-4,-4,(-4|-4),-7.54,-116.319,-59.18,130.5081689,process MZMScript version 2.9 - VpiL-analysis with small signal (SS)  Large signal (LS) with error flag,2.9,0,No error,500,1310,1309.9605,0.436415733,8.728314652,0.607926649,12.15853297,1.001524838,20.03049676,0.617734423,12.35468847,-3.726926194,-10.01258559,0.892584242,0.785168484,9.35675906,0.529515373,0.997909096,0
AL810962,D04,SIPP21e,OTESTv0_1,IIIV_LMZO_IIIV230_JT050,MZMOTE_LULAB_380_500,20200118_024239,magdzi83,THOR,ICT0112383,ICT0121063,kim96,gh/349_SIPP21e_v0,3,0,(3|0),-7.54,-12.839,37.56,39.69374662,process MZMScript version 2.9 - VpiL-analysis with small signal (SS)  Large signal (LS) with error flag,2.9,0,No error,500,1310,1306.8928,0.443516617,8.870332343,0.615570062,12.31140124,1.005718562,20.11437124,0.627016514,12.54033029,-3.941538511,-11.6978355,0.850658741,0.701317481,9.414943285,0.510689472,0.999221285,0
AL810962,D04,SIPP21e,OTESTv0_1,IIIV_LMZO_IIIV230_JT050,MZMOTE_LULAB_380_500,20200118_024239,magdzi83,THOR,ICT0112383,ICT0121063,kim96,gh/349_SIPP21e_v0,0,-5,(0|-5),-7.54,-142.189,-3.9,142.2424751,process MZMScript version 2.9 - VpiL-analysis with small signal (SS)  Large signal (LS) with error flag,2.9,0,No error,500,1310,1321.1937,0.397252499,7.945049985,0.555242949,11.10485898,0.92188314,18.4376628,0.562479387,11.24958774,-4.234538392,-9.324710381,0.924835002,0.849670005,9.480994552,0.492844378,0.997329163,0
AL810962,D04,SIPP21e,OTESTv0_1,IIIV_LMZO_IIIV230_JT050,MZMOTE_LULAB_380_500,20200118_024239,magdzi83,THOR,ICT0112383,ICT0121063,kim96,gh/349_SIPP21e_v0,4,4,(4|4),-7.54,90.641,51.38,104.1906679,process MZMScript version 2.9 - VpiL-analysis with small signal (SS)  Large signal (LS) with error flag,2.9,0,No error,500,1310,1306.7989,0.422144685,8.442893697,0.587085634,11.74171268,0.963574961,19.27149923,0.597134426,11.94268852,-3.915076527,-11.40342922,0.858360033,0.716720066,9.449662188,0.53319588,0.997490096,0
AL810962,D04,SIPP21e,OTESTv0_1,IIIV_LMZO_IIIV230_JT050,MZMOTE_LULAB_380_500,20200118_024239,magdzi83,THOR,ICT0112383,ICT0121063,kim96,gh/349_SIPP21e_v0,9,0,(9|0),-7.54,-12.839,120.48,121.1621654,process MZMScript version 2.9 - VpiL-analysis with small signal (SS)  Large signal (LS) with error flag,2.9,0,No error,500,1310,1303.4648,0.394618931,7.892378624,0.538880501,10.77761002,0.849395625,16.98791249,0.546745184,10.93490368,-4.103170631,-11.44566922,0.862551889,0.725103778,9.084775818,0.581262869,0.997505264,0
AL810962,D04,SIPP21e,OTESTv0_1,IIIV_LMZO_IIIV230_JT050,MZMOTE_LULAB_380_500,20200118_024239,magdzi83,THOR,ICT0112383,ICT0121063,kim96,gh/349_SIPP21e_v0,4,-4,(4|-4),-7.54,-116.319,51.38,127.1613706,process MZMScript version 2.9 - VpiL-analysis with small signal (SS)  Large signal (LS) with error flag,2.9,0,No error,500,1310,1308.2845,0.409133697,8.18267394,0.567263496,11.34526992,0.924633493,18.49266986,0.576949635,11.53899271,-4.048063715,-10.75227103,0.880797489,0.761594978,9.307049138,0.504124735,0.998065296,0
AL810962,D04,SIPP21e,OTESTv0_1,IIIV_LMZO_IIIV230_JT050,MZMOTE_LULAB_380_500,20200118_024239,magdzi83,THOR,ICT0112383,ICT0121063,kim96,gh/349_SIPP21e_v0,2,-2,(2|-2),-7.54,-64.579,23.74,68.80432284,process MZMScript version 2.9 - VpiL-analysis with small signal (SS)  Large signal (LS) with error flag,2.9,0,No error,500,1310,1304.9299,0.430428818,8.608576358,0.615930367,12.31860733,1.08242002,21.6484004,0.629370906,12.58741812,-3.945391483,-11.92676472,0.844190515,0.68838103,9.346381115,0.656112983,0.996321026,0
AL810962,D04,SIPP21e,OTESTv0_1,IIIV_LMZO_IIIV230_JT050,MZMOTE_LULAB_380_500,20200118_024239,magdzi83,THOR,ICT0112383,ICT0121063,kim96,gh/349_SIPP21e_v0,-9,0,(-9|0),-7.54,-12.839,-128.28,128.9208995,process MZMScript version 2.9 - VpiL-analysis with small signal (SS)  Large signal (LS) with error flag,2.9,0,No error,500,1310,1310.2878,0.426437642,8.528752846,0.599534975,11.99069951,1.009173321,20.18346643,0.610290279,12.20580559,-3.702219218,-9.942381156,0.893855696,0.787711391,9.360069358,0.554930874,0.9971918,0
AL810962,D04,SIPP21e,OTESTv0_1,IIIV_LMZC_IIIV280_JT100,MZMCTE_LULAB_450_500,20200118_024239,magdzi83,THOR,ICT0112383,ICT0121063,kim96,gh/349_SIPP21e_v0,4,4,(4|4),-0.62,90.545,50.89,103.8662078,process MZMScript version 2.9 - VpiL-analysis with small signal (SS)  Large signal (LS) with error flag,2.9,0,No error,500,1550,1546.2536,0.485369602,9.707392039,0.75096726,15.0193452,1.658522346,33.17044691,0.781094766,15.62189532,-3.875779947,-34.42834025,0.530031252,0.060062504,13.62124222,0.160278662,0.994443541,0
AL810962,D04,SIPP21e,OTESTv0_1,IIIV_LMZC_IIIV280_JT100,MZMCTE_LULAB_450_500,20200118_024239,magdzi83,THOR,ICT0112383,ICT0121063,kim96,gh/349_SIPP21e_v0,0,0,(0|0),-0.62,-12.935,-4.39,13.6596605,process MZMScript version 2.9 - VpiL-analysis with small signal (SS)  Large signal (LS) with error flag,2.9,0,No error,500,1550,1537.1929,0.52400829,10.4801658,0.781325983,15.62651965,1.535192078,30.70384155,0.804169841,16.08339681,-3.277938231,-33.14977304,0.532264179,0.064528359,13.73608987,0.249994921,0.995852601,0
AL810962,D04,SIPP21e,OTESTv0_1,IIIV_LMZC_IIIV280_JT100,MZMCTE_LULAB_450_500,20200118_024239,magdzi83,THOR,ICT0112383,ICT0121063,kim96,gh/349_SIPP21e_v0,2,2,(2|2),-0.62,38.805,23.25,45.23704815,process MZMScript version 2.9 - VpiL-analysis with small signal (SS)  Large signal (LS) with error flag,2.9,0,No error,500,1550,1539.2454,0.557271561,11.14543121,0.783407104,15.66814208,1.318402337,26.36804674,0.79928391,15.98567821,-3.46201276,-32.87390806,0.534276183,0.068552367,13.7509615,0.198397656,0.997128369,0
AL810962,D04,SIPP21e,OTESTv0_1,IIIV_LMZO_IIIV230_JT050,MZMOTE_LULAB_380_500,20200118_024239,magdzi83,THOR,ICT0112383,ICT0121063,kim96,gh/349_SIPP21e_v0,0,5,(0|5),-7.54,116.511,-3.9,116.5762545,process MZMScript version 2.9 - VpiL-analysis with small signal (SS)  Large signal (LS) with error flag,2.9,0,No error,500,1310,1310.4585,0.414082438,8.28164877,0.58188299,11.6376598,0.978340431,19.56680863,0.591229748,11.82459495,-3.965891337,-10.09934248,0.89679756,0.79359512,9.440594242,0.575618423,0.997859078,0
AL810962,D04,SIPP21e,OTESTv0_1,IIIV_LMZO_IIIV230_JT050,MZMOTE_LULAB_380_500,20200118_024239,magdzi83,THOR,ICT0112383,ICT0121063,kim96,gh/349_SIPP21e_v0,2,2,(2|2),-7.54,38.901,23.74,45.57274845,process MZMScript version 2.9 - VpiL-analysis with small signal (SS)  Large signal (LS) with error flag,2.9,0,No error,500,1310,1307.5458,0.434033186,8.680663713,0.609087443,12.18174885,1.020794103,20.41588205,0.619190319,12.38380638,-3.640996822,-11.25315857,0.85480143,0.709602861,9.429944888,0.590785277,0.999701759,0
AL810962,D04,SIPP21e,OTESTv0_1,IIIV_LMZO_IIIV230_JT100,MZMOTE_LULAB_380_500,20200118_024239,magdzi83,THOR,ICT0112383,ICT0121063,kim96,gh/349_SIPP21e_v0,-2,2,(-2|2),-7.54,38.901,-31.06,49.77962837,process MZMScript version 2.9 - VpiL-analysis with small signal (SS)  Large signal (LS) with error flag,2.9,0,No error,500,1310,1304.2316,0.330150085,6.603001709,0.527450356,10.54900712,1.310786773,26.21573546,0.534755432,10.69510864,-3.853247763,-11.76144236,0.846297772,0.692595543,9.336766033,0.671124144,0.997654216,0
AL810962,D04,SIPP21e,OTESTv0_1,IIIV_LMZO_IIIV230_JT150,MZMOTE_LULAB_380_500,20200118_024239,magdzi83,THOR,ICT0112383,ICT0121063,kim96,gh/349_SIPP21e_v0,3,0,(3|0),-7.54,-12.839,38.52,40.60332894,process MZMScript version 2.9 - VpiL-analysis with small signal (SS)  Large signal (LS) with error flag,2.9,0,No error,500,1310,1302.012,0.317772896,6.355457927,0.480695941,9.613918812,0.986453259,19.72906519,0.484427214,9.68854427,-3.919866426,-12.76287306,0.819671503,0.639343006,9.273320259,0.560890542,0.999815483,0
AL810962,D04,SIPP21e,OTESTv0_1,IIIV_LMZO_IIIV230_JT100,MZMOTE_LULAB_380_500,20200118_024239,magdzi83,THOR,ICT0112383,ICT0121063,kim96,gh/349_SIPP21e_v0,4,-4,(4|-4),-7.54,-116.319,51.86,127.3560731,process MZMScript version 2.9 - VpiL-analysis with small signal (SS)  Large signal (LS) with error flag,2.9,0,No error,500,1310,1315.6945,0.336683078,6.733661562,0.528766941,10.57533881,1.231174598,24.62349196,0.536112438,10.72224876,-3.583914021,-10.64082595,0.870733011,0.741466021,9.323206,0.605456514,0.995964565,0
AL810962,D04,SIPP21e,OTESTv0_1,IIIV_LMZO_IIIV230_JT150,MZMOTE_LULAB_380_500,20200118_024239,magdzi83,THOR,ICT0112383,ICT0121063,kim96,gh/349_SIPP21e_v0,2,-2,(2|-2),-7.54,-64.579,24.7,69.14142927,process MZMScript version 2.9 - VpiL-analysis with small signal (SS)  Large signal (LS) with error flag,2.9,0,No error,500,1310,1308.1559,0.315493106,6.309862119,0.490825725,9.816514501,1.104820167,22.09640334,0.493037782,9.860755631,-3.965302081,-11.30152316,0.862724887,0.725449775,9.434404947,0.506782562,0.999738751,0
AL810962,D04,SIPP21e,OTESTv0_1,IIIV_LMZO_IIIV230_JT150,MZMOTE_LULAB_380_500,20200118_024239,magdzi83,THOR,ICT0112383,ICT0121063,kim96,gh/349_SIPP21e_v0,9,0,(9|0),-7.54,-12.839,121.44,122.1168028,process MZMScript version 2.9 - VpiL-analysis with small signal (SS)  Large signal (LS) with error flag,2.9,1, Higher uncertainty SS VpiL: left/right peak diff between 20% & 40%    ,500,1310,1306.6878,0.310558162,6.21116324,0.513191554,10.26383109,1.476730749,29.53461499,0.511485133,10.22970267,-3.672096783,-10.49639207,0.877355987,0.754711975,9.347418261,0.541824262,0.998577516,0
AL810962,D04,SIPP21e,OTESTv0_1,IIIV_LMZO_IIIV230_JT150,MZMOTE_LULAB_380_500,20200118_024239,magdzi83,THOR,ICT0112383,ICT0121063,kim96,gh/349_SIPP21e_v0,4,4,(4|4),-7.54,90.641,52.34,104.6674089,process MZMScript version 2.9 - VpiL-analysis with small signal (SS)  Large signal (LS) with error flag,2.9,1, Higher uncertainty SS VpiL: left/right peak diff between 20% & 40%    ,500,1310,1299.5981,0.30407588,6.081517603,0.453070452,9.061409042,0.888358488,17.76716976,0.456443527,9.128870542,-3.828165949,-10.65373608,0.877312525,0.75462505,9.488909959,0.468178861,0.999169603,0
AL810962,D04,SIPP21e,OTESTv0_1,IIIV_LMZO_IIIV230_JT150,MZMOTE_LULAB_380_500,20200118_024239,magdzi83,THOR,ICT0112383,ICT0121063,kim96,gh/349_SIPP21e_v0,-4,4,(-4|4),-7.54,90.641,-58.22,107.7281731,process MZMScript version 2.9 - VpiL-analysis with small signal (SS)  Large signal (LS) with error flag,2.9,0,No error,500,1310,1308.7875,0.308675887,6.173517749,0.466004364,9.320087288,0.950424657,19.00849314,0.470819179,9.416383588,-3.715017346,-10.49985779,0.878483206,0.756966412,9.370317476,0.52153344,0.998939443,0
AL810962,D04,SIPP21e,OTESTv0_1,IIIV_LMZO_IIIV230_JT150,MZMOTE_LULAB_380_500,20200118_024239,magdzi83,THOR,ICT0112383,ICT0121063,kim96,gh/349_SIPP21e_v0,-2,-2,(-2|-2),-7.54,-64.579,-30.58,71.4533669,process MZMScript version 2.9 - VpiL-analysis with small signal (SS)  Large signal (LS) with error flag,2.9,0,No error,500,1310,1301.5275,0.319330582,6.386611638,0.496674744,9.933494873,1.117032423,22.34064845,0.497717052,9.95434104,-4.035420676,-12.77105889,0.822707647,0.645415293,9.295788049,0.531160663,0.999966055,0
AL810962,D04,SIPP21e,OTESTv0_1,IIIV_LMZO_IIIV230_JT150,MZMOTE_LULAB_380_500,20200118_024239,magdzi83,THOR,ICT0112383,ICT0121063,kim96,gh/349_SIPP21e_v0,0,-5,(0|-5),-7.54,-142.189,-2.94,142.2193915,process MZMScript version 2.9 - VpiL-analysis with small signal (SS)  Large signal (LS) with error flag,2.9,2, Discarded -left/right peak diff on SS VpiL is larger than 40%    ,500,1310,1304.7471,0.286356828,5.727136559,0.454081107,9.081622149,1.096067034,21.92134068,0.459372452,9.187449034,-4.226611506,-10.45321076,0.894217593,0.788435185,9.34179502,0.600729728,0.998259989,0
AL810962,D04,SIPP21e,OTESTv0_1,IIIV_LMZO_IIIV230_JT150,MZMOTE_LULAB_380_500,20200118_024239,magdzi83,THOR,ICT0112383,ICT0121063,kim96,gh/349_SIPP21e_v0,0,5,(0|5),-7.54,116.511,-2.94,116.5480876,process MZMScript version 2.9 - VpiL-analysis with small signal (SS)  Large signal (LS) with error flag,2.9,2, Discarded -left/right peak diff on SS VpiL is larger than 40%    ,500,1310,1303.5916,0.302877606,6.057552119,0.49332148,9.866429595,1.328925279,26.57850557,0.493615503,9.872310053,-3.608869345,-11.02705343,0.860372146,0.720744293,9.310824416,0.672126428,0.998320159,0
AL810962,D04,SIPP21e,OTESTv0_1,IIIV_LMZO_IIIV230_JT150,MZMOTE_LULAB_380_500,20200118_024239,magdzi83,THOR,ICT0112383,ICT0121063,kim96,gh/349_SIPP21e_v0,0,0,(0|0),-7.54,-12.839,-2.94,13.17131432,process MZMScript version 2.9 - VpiL-analysis with small signal (SS)  Large signal (LS) with error flag,2.9,0,No error,500,1310,1307.4716,0.323055179,6.461103571,0.477600761,9.552015227,0.915623817,18.31247634,0.481097602,9.621952049,-3.662307129,-11.61321305,0.84507677,0.69015354,9.492139154,0.5661647,0.999561748,0
AL810962,D04,SIPP21e,OTESTv0_1,IIIV_LMZO_IIIV230_JT150,MZMOTE_LULAB_380_500,20200118_024239,magdzi83,THOR,ICT0112383,ICT0121063,kim96,gh/349_SIPP21e_v0,-4,-4,(-4|-4),-7.54,-116.319,-58.22,130.0756632,process MZMScript version 2.9 - VpiL-analysis with small signal (SS)  Large signal (LS) with error flag,2.9,2, Discarded -left/right peak diff on SS VpiL is larger than 40%    ,500,1310,1312.9478,0.297414815,5.948296299,0.467322525,9.346450504,1.090046258,21.80092517,0.474422096,9.488441922,-4.020357252,-11.49316073,0.858803197,0.717606394,9.141197316,0.553855755,0.998260927,0
AL810962,D04,SIPP21e,OTESTv0_1,IIIV_LMZC_IIIV280_JT100,MZMCTE_LULAB_450_500,20200118_024239,magdzi83,THOR,ICT0112383,ICT0121063,kim96,gh/349_SIPP21e_v0,-2,2,(-2|2),-0.62,38.805,-32.03,50.31648761,process MZMScript version 2.9 - VpiL-analysis with small signal (SS)  Large signal (LS) with error flag,2.9,0,No error,500,1550,1539.2864,0.546953046,10.93906092,0.773501965,15.4700393,1.320423867,26.40847733,0.789613084,15.79226168,-3.581192735,-33.74939107,0.531359203,0.062718407,13.68991337,0.196627733,0.99779408,0
AL810962,D04,SIPP21e,OTESTv0_1,IIIV_LMZO_IIIV230_JT150,MZMOTE_LULAB_380_500,20200118_024239,magdzi83,THOR,ICT0112383,ICT0121063,kim96,gh/349_SIPP21e_v0,4,-4,(4|-4),-7.54,-116.319,52.34,127.5522848,process MZMScript version 2.9 - VpiL-analysis with small signal (SS)  Large signal (LS) with error flag,2.9,0,No error,500,1310,1305.5015,0.294386108,5.887722153,0.47686887,9.537377394,1.254507358,25.09014716,0.480036764,9.600735276,-3.905210468,-10.85777574,0.873708013,0.747416026,9.392980489,0.676333711,0.999379227,0
AL810962,D04,SIPP21e,OTESTv0_1,IIIV_LMZO_IIIV230_JT150,MZMOTE_LULAB_380_500,20200118_024239,magdzi83,THOR,ICT0112383,ICT0121063,kim96,gh/349_SIPP21e_v0,-2,2,(-2|2),-7.54,38.901,-30.58,49.48155415,process MZMScript version 2.9 - VpiL-analysis with small signal (SS)  Large signal (LS) with error flag,2.9,0,No error,500,1310,1310.2188,0.315968522,6.319370433,0.48654637,9.730927404,1.057381013,21.14762027,0.490758689,9.815173784,-3.562732947,-10.33094457,0.878951351,0.757902701,9.477255814,0.590216919,0.999450611,0
AL810962,D04,SIPP21e,OTESTv0_1,IIIV_LMZO_IIIV230_JT150,MZMOTE_LULAB_380_500,20200118_024239,magdzi83,THOR,ICT0112383,ICT0121063,kim96,gh/349_SIPP21e_v0,-9,0,(-9|0),-7.54,-12.839,-127.32,127.9657076,process MZMScript version 2.9 - VpiL-analysis with small signal (SS)  Large signal (LS) with error flag,2.9,0,No error,500,1310,1304.3111,0.291591805,5.83183609,0.456843842,9.136876839,1.054394221,21.08788441,0.462361545,9.247230895,-3.879544693,-11.31989767,0.859737517,0.719475034,9.215837231,0.592699458,0.998434551,0
AL810962,D04,SIPP21e,OTESTv0_1,IIIV_LMZO_IIIV230_JT150,MZMOTE_LULAB_380_500,20200118_024239,magdzi83,THOR,ICT0112383,ICT0121063,kim96,gh/349_SIPP21e_v0,2,2,(2|2),-7.54,38.901,24.7,46.08012371,process MZMScript version 2.9 - VpiL-analysis with small signal (SS)  Large signal (LS) with error flag,2.9,0,No error,500,1310,1301.8609,0.314741775,6.294835492,0.470716047,9.414320933,0.933150685,18.66301371,0.472914658,9.458293151,-3.809956566,-12.8924694,0.812946016,0.625892032,9.298230066,0.604201675,0.999806192,0
AL810962,D04,SIPP21e,OTESTv0_1,IIIV_LMZO_IIIV230_JT100,MZMOTE_LULAB_380_500,20200118_024239,magdzi83,THOR,ICT0112383,ICT0121063,kim96,gh/349_SIPP21e_v0,-4,-4,(-4|-4),-7.54,-116.319,-58.7,130.2912114,process MZMScript version 2.9 - VpiL-analysis with small signal (SS)  Large signal (LS) with error flag,2.9,1, Higher uncertainty SS VpiL: left/right peak diff between 20% & 40%    ,500,1310,1305.7277,0.34943274,6.988654808,0.540536853,10.81073706,1.192969817,23.85939634,0.546659037,10.93318073,-3.622183381,-10.82820374,0.866462829,0.732925658,9.288818681,0.637064361,0.995194665,0
AL810962,D04,SIPP21e,OTESTv0_1,IIIV_LMZO_IIIV230_JT100,MZMOTE_LULAB_380_500,20200118_024239,magdzi83,THOR,ICT0112383,ICT0121063,kim96,gh/349_SIPP21e_v0,-9,0,(-9|0),-7.54,-12.839,-127.8,128.4432946,process MZMScript version 2.9 - VpiL-analysis with small signal (SS)  Large signal (LS) with error flag,2.9,0,No error,500,1310,1317.6581,0.349365051,6.987301026,0.547788626,10.95577252,1.267896711,25.35793422,0.555421056,11.10842113,-3.54726417,-10.30298806,0.879318778,0.758637555,9.281561461,0.567245652,0.993685783,0
AL810962,D04,SIPP21e,OTESTv0_1,IIIV_LMZO_IIIV230_JT100,MZMOTE_LULAB_380_500,20200118_024239,magdzi83,THOR,ICT0112383,ICT0121063,kim96,gh/349_SIPP21e_v0,3,0,(3|0),-7.54,-12.839,38.04,40.14824431,process MZMScript version 2.9 - VpiL-analysis with small signal (SS)  Large signal (LS) with error flag,2.9,0,No error,500,1310,1310.3963,0.350201673,7.004033454,0.555549673,11.11099346,1.343110063,26.86220125,0.564038789,11.28077578,-3.638879598,-10.75787122,0.868955105,0.73791021,9.534064115,0.520873952,0.99767173,0
AL810962,D04,SIPP21e,OTESTv0_1,IIIV_LMZO_IIIV230_JT100,MZMOTE_LULAB_380_500,20200118_024239,magdzi83,THOR,ICT0112383,ICT0121063,kim96,gh/349_SIPP21e_v0,2,-2,(2|-2),-7.54,-64.579,24.22,68.97141177,process MZMScript version 2.9 - VpiL-analysis with small signal (SS)  Large signal (LS) with error flag,2.9,0,No error,500,1310,1303.5522,0.338295192,6.765903833,0.535819188,10.71638377,1.287657287,25.75314574,0.544675607,10.89351215,-3.852627203,-12.05098772,0.837979821,0.675959643,9.274037484,0.653473942,0.99664277,0
AL810962,D04,SIPP21e,OTESTv0_1,IIIV_LMZO_IIIV230_JT100,MZMOTE_LULAB_380_500,20200118_024239,magdzi83,THOR,ICT0112383,ICT0121063,kim96,gh/349_SIPP21e_v0,0,5,(0|5),-7.54,116.511,-3.42,116.5611836,process MZMScript version 2.9 - VpiL-analysis with small signal (SS)  Large signal (LS) with error flag,2.9,0,No error,500,1310,1303.3911,0.329436078,6.588721558,0.512091477,10.24182954,1.14934342,22.9868684,0.520112265,10.4022453,-3.903609593,-10.7074555,0.877953055,0.755906109,9.177578811,0.577944313,0.99906066,0
AL810962,D04,SIPP21e,OTESTv0_1,IIIV_LMZO_IIIV230_JT100,MZMOTE_LULAB_380_500,20200118_024239,magdzi83,THOR,ICT0112383,ICT0121063,kim96,gh/349_SIPP21e_v0,0,-5,(0|-5),-7.54,-142.189,-3.42,142.2301238,process MZMScript version 2.9 - VpiL-analysis with small signal (SS)  Large signal (LS) with error flag,2.9,0,No error,500,1310,1302.9542,0.330938447,6.618768937,0.491413195,9.828263905,0.954030219,19.08060438,0.496947596,9.938951923,-4.214180318,-10.67239547,0.887716766,0.775433533,9.287872681,0.473398253,0.996295959,0
AL810962,D04,SIPP21e,OTESTv0_1,IIIV_LMZO_IIIV230_JT100,MZMOTE_LULAB_380_500,20200118_024239,magdzi83,THOR,ICT0112383,ICT0121063,kim96,gh/349_SIPP21e_v0,9,0,(9|0),-7.54,-12.839,120.96,121.6394735,process MZMScript version 2.9 - VpiL-analysis with small signal (SS)  Large signal (LS) with error flag,2.9,1, Higher uncertainty SS VpiL: left/right peak diff between 20% & 40%    ,500,1310,1303.412,0.32173764,6.434752808,0.504709645,10.09419289,1.170203911,23.40407823,0.510952422,10.21904844,-3.90460392,-11.57105795,0.853240421,0.706480843,9.186418804,0.61428998,0.995937083,0
AL810962,D04,SIPP21e,OTESTv0_1,IIIV_LMZO_IIIV230_JT100,MZMOTE_LULAB_380_500,20200118_024239,magdzi83,THOR,ICT0112383,ICT0121063,kim96,gh/349_SIPP21e_v0,0,0,(0|0),-7.54,-12.839,-3.42,13.28669714,process MZMScript version 2.9 - VpiL-analysis with small signal (SS)  Large signal (LS) with error flag,2.9,0,No error,500,1310,1306.899,0.35435107,7.087021406,0.559943584,11.19887168,1.333816441,26.67632882,0.568281187,11.36562373,-3.760661142,-11.6870854,0.845774712,0.691549423,9.505995623,0.528819527,0.99860295,0
AL810962,D04,SIPP21e,OTESTv0_1,IIIV_LMZC_IIIV280_JT100,MZMCTE_LULAB_450_500,20200118_024239,magdzi83,THOR,ICT0112383,ICT0121063,kim96,gh/349_SIPP21e_v0,9,0,(9|0),-0.62,-12.935,119.99,120.6851868,process MZMScript version 2.9 - VpiL-analysis with small signal (SS)  Large signal (LS) with error flag,2.9,0,No error,500,1550,1547.8751,0.511228401,10.22456802,0.749886839,14.99773677,1.406477239,28.12954478,0.77199659,15.4399318,-4.105805167,-33.85125595,0.53325993,0.06651986,13.42693804,0.208551233,0.995604318,0
AL810962,D04,SIPP21e,OTESTv0_1,IIIV_LMZC_IIIV230_JT100,MZMCTE_LULAB_450_500,20200118_024239,magdzi83,THOR,ICT0112383,ICT0121063,kim96,gh/349_SIPP21e_v0,-2,-2,(-2|-2),-0.62,-64.675,-33.71,72.93298105,process MZMScript version 2.9 - VpiL-analysis with small signal (SS)  Large signal (LS) with error flag,2.9,0,No error,500,1550,1545.4739,0.368082377,7.361647534,0.60070048,12.0140096,1.632218259,32.64436518,0.612852069,12.25704138,-4.042632295,-34.13281928,0.531705611,0.063411222,13.77499238,0.166901573,0.996273962,0
AL810962,D04,SIPP21e,OTESTv0_1,IIIV_LMZC_IIIV280_JT100,MZMCTE_LULAB_450_500,20200118_024239,magdzi83,THOR,ICT0112383,ICT0121063,kim96,gh/349_SIPP21e_v0,0,5,(0|5),-0.62,116.415,-4.39,116.4977439,process MZMScript version 2.9 - VpiL-analysis with small signal (SS)  Large signal (LS) with error flag,2.9,0,No error,500,1550,1542.545,0.492732858,9.854657158,0.759845224,15.19690448,1.65942688,33.1885376,0.784740702,15.69481405,-3.878000577,-34.56695943,0.529438804,0.058877608,13.40121255,0.18564554,0.995042701,0
AL810962,D04,SIPP21e,OTESTv0_1,IIIV_LMZC_IIIV130_JT100,MZMCTE_LULAB_450_500,20200118_024239,magdzi83,THOR,ICT0112383,ICT0121063,kim96,gh/349_SIPP21e_v0,4,4,(4|4),-0.62,90.545,48.37,102.6550239,process MZMScript version 2.9 - VpiL-analysis with small signal (SS)  Large signal (LS) with error flag,2.9,0,No error,500,1550,1545.5204,0.394390164,7.887803274,0.552053146,11.04106292,0.919726789,18.39453577,0.560130461,11.20260921,-3.778493486,-33.11986304,0.535074216,0.070148431,13.73838764,0.16875962,0.998449014,0
AL810962,D04,SIPP21e,OTESTv0_1,IIIV_LMZC_IIIV130_JT100,MZMCTE_LULAB_450_500,20200118_024239,magdzi83,THOR,ICT0112383,ICT0121063,kim96,gh/349_SIPP21e_v0,0,-5,(0|-5),-0.62,-142.285,-6.91,142.4526915,process MZMScript version 2.9 - VpiL-analysis with small signal (SS)  Large signal (LS) with error flag,2.9,2, Discarded -left/right peak diff on SS VpiL is larger than 40%  Discarded - RsqAdj PS < 0.96   ,500,1550,1549.3252,3.570014147,71.40028294,1.325882639,26.51765278,0.814121293,16.28242586,1.20950644,24.1901288,-15.19114352,-15.81411056,0.998708316,0.997416632,0.917069201,0.12783184,0.131634291,0
AL810962,D04,SIPP21e,OTESTv0_1,IIIV_LMZC_IIIV130_JT100,MZMCTE_LULAB_450_500,20200118_024239,magdzi83,THOR,ICT0112383,ICT0121063,kim96,gh/349_SIPP21e_v0,-2,2,(-2|2),-0.62,38.805,-34.55,51.95700651,process MZMScript version 2.9 - VpiL-analysis with small signal (SS)  Large signal (LS) with error flag,2.9,0,No error,500,1550,1548.0348,0.395988308,7.919766151,0.550729985,11.01459969,0.903982095,18.0796419,0.557824053,11.15648106,-3.458009337,-34.00950028,0.530112108,0.060224216,13.74813292,0.135885969,0.998397095,0
AL810962,D04,SIPP21e,OTESTv0_1,IIIV_LMZC_IIIV130_JT100,MZMCTE_LULAB_450_500,20200118_024239,magdzi83,THOR,ICT0112383,ICT0121063,kim96,gh/349_SIPP21e_v0,4,-4,(4|-4),-0.62,-116.415,48.37,126.0639089,process MZMScript version 2.9 - VpiL-analysis with small signal (SS)  Large signal (LS) with error flag,2.9,0,No error,500,1550,1538.7579,0.394230078,7.88460155,0.544029039,10.88058077,0.877435791,17.54871582,0.553278767,11.06557533,-3.333431264,-33.16050219,0.532588207,0.065176414,13.88261173,0.202860638,0.998357211,0
AL810962,D04,SIPP21e,OTESTv0_1,IIIV_LMZC_IIIV180_JT100,MZMCTE_LULAB_450_500,20200118_024239,magdzi83,THOR,ICT0112383,ICT0121063,kim96,gh/349_SIPP21e_v0,-9,0,(-9|0),-0.62,-12.935,-130.87,131.5076847,process MZMScript version 2.9 - VpiL-analysis with small signal (SS)  Large signal (LS) with error flag,2.9,0,No error,500,1550,1530.3791,0.355846546,7.116930918,0.523677926,10.47355851,0.991138029,19.82276057,0.531457374,10.62914748,-3.923421617,-34.10176941,0.531387828,0.062775656,13.63505778,0.194985034,0.998473248,0
AL810962,D04,SIPP21e,OTESTv0_1,IIIV_LMZC_IIIV180_JT100,MZMCTE_LULAB_450_500,20200118_024239,magdzi83,THOR,ICT0112383,ICT0121063,kim96,gh/349_SIPP21e_v0,4,-4,(4|-4),-0.62,-116.415,48.79,126.2256564,process MZMScript version 2.9 - VpiL-analysis with small signal (SS)  Large signal (LS) with error flag,2.9,0,No error,500,1550,1538.408,0.351702329,7.034046572,0.519404577,10.38809155,0.992802826,19.85605652,0.529919201,10.59838402,-3.60682981,-32.94884444,0.534554075,0.069108149,13.94836602,0.208436824,0.997088736,0
AL810962,D04,SIPP21e,OTESTv0_1,IIIV_LMZC_IIIV180_JT100,MZMCTE_LULAB_450_500,20200118_024239,magdzi83,THOR,ICT0112383,ICT0121063,kim96,gh/349_SIPP21e_v0,0,0,(0|0),-0.62,-12.935,-6.49,14.47184594,process MZMScript version 2.9 - VpiL-analysis with small signal (SS)  Large signal (LS) with error flag,2.9,0,No error,500,1550,1543.7667,0.361310561,7.226211217,0.5385284,10.77056799,1.056945631,21.13891261,0.547540258,10.95080515,-3.443852267,-33.74562454,0.530935297,0.061870595,13.89003189,0.170639004,0.997641366,0
AL810962,D04,SIPP21e,OTESTv0_1,IIIV_LMZC_IIIV180_JT100,MZMCTE_LULAB_450_500,20200118_024239,magdzi83,THOR,ICT0112383,ICT0121063,kim96,gh/349_SIPP21e_v0,-4,-4,(-4|-4),-0.62,-116.415,-61.77,131.7876516,process MZMScript version 2.9 - VpiL-analysis with small signal (SS)  Large signal (LS) with error flag,2.9,0,No error,500,1550,1540.1006,0.360756329,7.215126586,0.532260908,10.64521816,1.0146088,20.29217601,0.54094234,10.81884679,-3.589323187,-33.03948989,0.534224642,0.068449284,14.00049681,0.207283442,0.998468961,0
AL810962,D04,SIPP21e,OTESTv0_1,IIIV_LMZC_IIIV180_JT100,MZMCTE_LULAB_450_500,20200118_024239,magdzi83,THOR,ICT0112383,ICT0121063,kim96,gh/349_SIPP21e_v0,3,0,(3|0),-0.62,-12.935,34.97,37.2855887,process MZMScript version 2.9 - VpiL-analysis with small signal (SS)  Large signal (LS) with error flag,2.9,0,No error,500,1550,1545.9816,0.358336843,7.166736855,0.529106181,10.58212361,1.01082668,20.2165336,0.537273705,10.74547411,-3.589761847,-34.34669259,0.529456269,0.058912538,13.75460479,0.155300048,0.998281965,0
AL810962,D04,SIPP21e,OTESTv0_1,IIIV_LMZC_IIIV180_JT100,MZMCTE_LULAB_450_500,20200118_024239,magdzi83,THOR,ICT0112383,ICT0121063,kim96,gh/349_SIPP21e_v0,9,0,(9|0),-0.62,-12.935,117.89,118.5974971,process MZMScript version 2.9 - VpiL-analysis with small signal (SS)  Large signal (LS) with error flag,2.9,0,No error,500,1550,1550.77,0.355596239,7.111924781,0.528878547,10.57757094,1.031557058,20.63114116,0.537137744,10.74275489,-4.144576896,-34.57666221,0.530495028,0.060990056,13.88875076,0.223730074,0.997934642,0
AL810962,D04,SIPP21e,OTESTv0_1,IIIV_LMZC_IIIV180_JT100,MZMCTE_LULAB_450_500,20200118_024239,magdzi83,THOR,ICT0112383,ICT0121063,kim96,gh/349_SIPP21e_v0,-4,4,(-4|4),-0.62,90.545,-61.77,109.6080742,process MZMScript version 2.9 - VpiL-analysis with small signal (SS)  Large signal (LS) with error flag,2.9,0,No error,500,1550,1539.9877,0.353250114,7.065002279,0.518617018,10.37234037,0.975081921,19.50163843,0.528871806,10.57743611,-3.581273972,-32.94929319,0.534505713,0.069011425,13.65179185,0.179669733,0.997890602,0
AL810962,D04,SIPP21e,OTESTv0_1,IIIV_LMZC_IIIV180_JT100,MZMCTE_LULAB_450_500,20200118_024239,magdzi83,THOR,ICT0112383,ICT0121063,kim96,gh/349_SIPP21e_v0,2,2,(2|2),-0.62,38.805,21.15,44.19446261,process MZMScript version 2.9 - VpiL-analysis with small signal (SS)  Large signal (LS) with error flag,2.9,0,No error,500,1550,1541.3113,0.362598505,7.251970095,0.527958258,10.55916515,0.970584497,19.41168994,0.536827127,10.73654254,-3.270526569,-32.70932919,0.534302783,0.068605566,13.74663395,0.186484465,0.998408415,0
AL810962,D04,SIPP21e,OTESTv0_1,IIIV_LMZC_IIIV180_JT100,MZMCTE_LULAB_450_500,20200118_024239,magdzi83,THOR,ICT0112383,ICT0121063,kim96,gh/349_SIPP21e_v0,-2,-2,(-2|-2),-0.62,-64.675,-34.13,73.12805566,process MZMScript version 2.9 - VpiL-analysis with small signal (SS)  Large signal (LS) with error flag,2.9,0,No error,500,1550,1548.7532,0.354807587,7.096151741,0.529990306,10.59980612,1.046873875,20.93747749,0.539497225,10.78994449,-3.840342546,-34.19968734,0.530785687,0.061571374,13.8742431,0.146277296,0.99811011,0
AL810962,D04,SIPP21e,OTESTv0_1,IIIV_LMZC_IIIV180_JT100,MZMCTE_LULAB_450_500,20200118_024239,magdzi83,THOR,ICT0112383,ICT0121063,kim96,gh/349_SIPP21e_v0,0,5,(0|5),-0.62,116.415,-6.49,116.5957646,process MZMScript version 2.9 - VpiL-analysis with small signal (SS)  Large signal (LS) with error flag,2.9,0,No error,500,1550,1548.1357,0.353293319,7.065866385,0.51764078,10.35281559,0.967891174,19.35782348,0.526581981,10.53163963,-4.117769958,-31.0563236,0.547459849,0.094919698,13.55471467,0.151802424,0.998089556,0
AL810962,D04,SIPP21e,OTESTv0_1,IIIV_LMZC_IIIV180_JT100,MZMCTE_LULAB_450_500,20200118_024239,magdzi83,THOR,ICT0112383,ICT0121063,kim96,gh/349_SIPP21e_v0,4,4,(4|4),-0.62,90.545,48.79,102.8535907,process MZMScript version 2.9 - VpiL-analysis with small signal (SS)  Large signal (LS) with error flag,2.9,0,No error,500,1550,1549.8284,0.350769289,7.01538579,0.527614718,10.55229436,1.064092291,21.28184583,0.536081836,10.72163671,-3.922282814,-34.18153779,0.531344506,0.062689012,13.67406374,0.168315287,0.998144823,0
AL810962,D04,SIPP21e,OTESTv0_1,IIIV_LMZC_IIIV180_JT100,MZMCTE_LULAB_450_500,20200118_024239,magdzi83,THOR,ICT0112383,ICT0121063,kim96,gh/349_SIPP21e_v0,-2,2,(-2|2),-0.62,38.805,-34.13,51.67866992,process MZMScript version 2.9 - VpiL-analysis with small signal (SS)  Large signal (LS) with error flag,2.9,0,No error,500,1550,1547.7102,0.358340789,7.166815785,0.527740941,10.55481882,1.000902229,20.01804459,0.537379709,10.74759418,-3.816228213,-33.63551048,0.533045915,0.06609183,13.86722515,0.1335759,0.997757708,0
AL810962,D04,SIPP21e,OTESTv0_1,IIIV_LMZC_IIIV180_JT100,MZMCTE_LULAB_450_500,20200118_024239,magdzi83,THOR,ICT0112383,ICT0121063,kim96,gh/349_SIPP21e_v0,2,-2,(2|-2),-0.62,-64.675,21.15,68.04541223,process MZMScript version 2.9 - VpiL-analysis with small signal (SS)  Large signal (LS) with error flag,2.9,0,No error,500,1550,1541.891,0.350459153,7.009183067,0.519677609,10.39355218,1.004883434,20.09766868,0.529804209,10.59608419,-3.539080317,-33.29305437,0.533010721,0.066021441,13.69923879,0.183896111,0.997857819,0
AL810962,D04,SIPP21e,OTESTv0_1,IIIV_LMZC_IIIV180_JT100,MZMCTE_LULAB_450_500,20200118_024239,magdzi83,THOR,ICT0112383,ICT0121063,kim96,gh/349_SIPP21e_v0,0,-5,(0|-5),-0.62,-142.285,-6.49,142.4329362,process MZMScript version 2.9 - VpiL-analysis with small signal (SS)  Large signal (LS) with error flag,2.9,0,No error,500,1550,1530.7101,0.35894572,7.178914409,0.524050911,10.48101822,0.970415382,19.40830765,0.534217621,10.68435241,-7.680812838,-19.8400932,0.732772981,0.465545962,15.12408547,0.223548198,0.997794564,0
AL810962,D04,SIPP21e,OTESTv0_1,IIIV_LMZC_IIIV230_JT100,MZMCTE_LULAB_450_500,20200118_024239,magdzi83,THOR,ICT0112383,ICT0121063,kim96,gh/349_SIPP21e_v0,-4,-4,(-4|-4),-0.62,-116.415,-61.35,131.5913171,process MZMScript version 2.9 - VpiL-analysis with small signal (SS)  Large signal (LS) with error flag,2.9,0,No error,500,1550,1542.723,0.379470957,7.589419134,0.601272051,12.02544101,1.44710775,28.94215499,0.613383505,12.26767009,-4.099764155,-34.04041112,0.532165914,0.064331827,13.70455201,0.227228868,0.996389194,0
AL810962,D04,SIPP21e,OTESTv0_1,IIIV_LMZC_IIIV130_JT100,MZMCTE_LULAB_450_500,20200118_024239,magdzi83,THOR,ICT0112383,ICT0121063,kim96,gh/349_SIPP21e_v0,-9,0,(-9|0),-0.62,-12.935,-131.29,131.9256545,process MZMScript version 2.9 - VpiL-analysis with small signal (SS)  Large signal (LS) with error flag,2.9,0,No error,500,1550,1542.0506,0.384900925,7.698018508,0.548263926,10.96527852,0.952556058,19.05112116,0.553803459,11.07606918,-3.891053262,-34.05682455,0.531448139,0.062896277,13.6086622,0.281714893,0.997964925,0
AL810962,D04,SIPP21e,OTESTv0_1,IIIV_LMZC_IIIV280_JT100,MZMCTE_LULAB_450_500,20200118_024239,magdzi83,THOR,ICT0112383,ICT0121063,kim96,gh/349_SIPP21e_v0,-2,-2,(-2|-2),-0.62,-64.675,-32.03,72.17185411,process MZMScript version 2.9 - VpiL-analysis with small signal (SS)  Large signal (LS) with error flag,2.9,0,No error,500,1550,1542.8287,0.546499468,10.92998937,0.779919566,15.59839132,1.361397996,27.22795992,0.793633298,15.87266597,-4.054719886,-33.95790154,0.532431084,0.064862168,13.70686547,0.117774886,0.99754149,0
AL810962,D04,SIPP21e,OTESTv0_1,IIIV_LMZC_IIIV130_JT100,MZMCTE_LULAB_450_500,20200118_024239,magdzi83,THOR,ICT0112383,ICT0121063,kim96,gh/349_SIPP21e_v0,-4,4,(-4|4),-0.62,90.545,-62.19,109.8453145,process MZMScript version 2.9 - VpiL-analysis with small signal (SS)  Large signal (LS) with error flag,2.9,0,No error,500,1550,1550.7314,0.391027733,7.820554653,0.550804827,11.01609655,0.931370243,18.62740486,0.559046331,11.18092663,-4.204342147,-35.47687762,0.52759512,0.055190241,13.73249474,0.140991374,0.99881325,0
AL810962,D04,SIPP21e,OTESTv0_1,IIIV_LMZC_IIIV130_JT100,MZMCTE_LULAB_450_500,20200118_024239,magdzi83,THOR,ICT0112383,ICT0121063,kim96,gh/349_SIPP21e_v0,-4,-4,(-4|-4),-0.62,-116.415,-62.19,131.9850307,process MZMScript version 2.9 - VpiL-analysis with small signal (SS)  Large signal (LS) with error flag,2.9,0,No error,500,1550,1545.6959,0.39845721,7.969144192,0.564432552,11.28865103,0.967396821,19.34793643,0.570765159,11.41530318,-3.647852434,-33.86030887,0.531469884,0.062939767,14.36232121,0.186767779,0.998640562,0
AL810962,D04,SIPP21e,OTESTv0_1,DCM_LMZC,MZMCTE_LULAB_450_500,20200118_024239,magdzi83,THOR,ICT0112383,ICT0121063,kim96,gh/349_SIPP21e_v0,-2,-2,(-2|-2),-0.62,-46.44,-36.907,59.31947614,process MZMScript version 2.9 - VpiL-analysis with small signal (SS)  Large signal (LS) with error flag,2.9,0,No error,500,1550,1549.1224,0.864490211,17.28980422,1.060905268,21.21810536,1.372812944,27.45625887,1.072229408,21.44458817,-1.791020509,-34.07118767,0.524368323,0.048736646,13.9305466,0.179854776,0.999208601,0
AL810962,D04,SIPP21e,OTESTv0_1,DCM_LMZC,MZMCTE_LULAB_450_500,20200118_024239,magdzi83,THOR,ICT0112383,ICT0121063,kim96,gh/349_SIPP21e_v0,2,2,(2|2),-0.62,57.04,18.373,59.92602714,process MZMScript version 2.9 - VpiL-analysis with small signal (SS)  Large signal (LS) with error flag,2.9,0,No error,500,1550,1538.3343,0.886361193,17.72722386,1.059972839,21.19945678,1.318161189,26.36322379,1.069560702,21.39121403,-1.628384566,-32.92931635,0.527236641,0.054473281,13.72116409,0.230683904,0.999049117,0
