Repository: YKgroup-HYU/wafermap_iiivwfmod

# wafermap_iiivwfmod

This is a repository to plot a wafer map.

Here is the requirement for the code.
- Import csv file in the `data` folder using Pandas
- Filter the table with the conditions below:  
  - Lot: AL810962
  - Wafer: D08
  - TestSite: IIIV_LMZC_IIIV230_JT100
- Plot X: `Row`, Y: `Column`, Z: `VpiL@0V [V.cm]` using [wafer map repo](https://github.com/dougthor42/wafer_map)
- Additional info.
  - die_size_X = 25870 um
  - die_size_Y = 13820 um
  - dia = 300000 um

File: data/Info_LMZ_AL810962.csv (part 20 of 36)
Lot,Wafer,Mask,OTEST,TestSite,Name,Date,Operator,Tester,Measurement PC,Analysis PC,Analysis user,Git Tag/Branch,Row,Column,DieLabel,FiberPower [dBm],Abs position x [mm],Abs position y [mm],Radial position [mm],Script ID,Script Version,ErrorFlag,Error description,Device length [um],Analysis Wavelength [nm],Dip Wavelength [nm],VpiL@0V [V.cm],Vpi@0V [V],VpiL@-2V [V.cm],Vpi@-2V [V],VpiL_v2.7@-2V [V.cm],Vpi_v2.7@-2V [V],VpiL_2.0Vpp [V.cm],Vpi_2.0Vpp [V],mean IL [dB],mean Deep [dB],mean Power ratio (higher part),mean Power imbalance,mean FSR [nm],mean RMSE spectral fit,Ajd. Rsquare PhaseFit,Date Flag
AL810962,D04,SIPP21e,OTESTv0_1,DCM_LMZC,MZMCTE_LULAB_450_500,20200118_024239,magdzi83,THOR,ICT0112383,ICT0121063,kim96,gh/349_SIPP21e_v0,4,4,(4|4),-0.62,108.78,46.013,118.1113228,process MZMScript version 2.9 - VpiL-analysis with small signal (SS)  Large signal (LS) with error flag,2.9,0,No error,500,1550,1548.5444,0.847665846,16.95331692,1.042598864,20.85197727,1.353962003,27.07924006,1.050477235,21.00954469,-1.829940845,-32.8846927,0.528106684,0.056213369,13.84341792,0.203620829,0.999321728,0
AL810962,D04,SIPP21e,OTESTv0_1,DCM_LMZC,MZMCTE_LULAB_450_500,20200118_024239,magdzi83,THOR,ICT0112383,ICT0121063,kim96,gh/349_SIPP21e_v0,4,-4,(4|-4),-0.62,-98.18,46.013,108.4274346,process MZMScript version 2.9 - VpiL-analysis with small signal (SS)  Large signal (LS) with error flag,2.9,0,No error,500,1550,1549.9623,0.862277586,17.24555172,1.036936263,20.73872525,1.300323311,26.00646623,1.046171384,20.92342769,-1.997926606,-34.21958341,0.524491064,0.048982129,13.88319702,0.244264566,0.998991774,0
AL810962,D04,SIPP21e,OTESTv0_1,DCM_LMZC,MZMCTE_LULAB_450_500,20200118_024239,magdzi83,THOR,ICT0112383,ICT0121063,kim96,gh/349_SIPP21e_v0,-4,4,(-4|4),-0.62,108.78,-64.547,126.4887489,process MZMScript version 2.9 - VpiL-analysis with small signal (SS)  Large signal (LS) with error flag,2.9,0,No error,500,1550,1548.9357,0.868654121,17.37308243,1.062530768,21.25061536,1.367816452,27.35632904,1.068085331,21.36170662,-1.741908342,-33.28044308,0.526528803,0.053057606,13.91609067,0.228978961,0.998870521,0
AL810962,D04,SIPP21e,OTESTv0_1,DCM_LMZC,MZMCTE_LULAB_450_500,20200118_024239,magdzi83,THOR,ICT0112383,ICT0121063,kim96,gh/349_SIPP21e_v0,0,5,(0|5),-0.62,134.65,-9.267,134.9685141,process MZMScript version 2.9 - VpiL-analysis with small signal (SS)  Large signal (LS) with error flag,2.9,0,No error,500,1550,1547.2963,0.862131449,17.24262898,1.043752094,20.87504189,1.322317736,26.44635471,1.054353819,21.08707638,-1.961705091,-33.21589915,0.527458092,0.054916183,13.82007899,0.275175452,0.998763483,0
AL810962,D04,SIPP21e,OTESTv0_1,DCM_LMZC,MZMCTE_LULAB_450_500,20200118_024239,magdzi83,THOR,ICT0112383,ICT0121063,kim96,gh/349_SIPP21e_v0,0,-5,(0|-5),-0.62,-124.05,-9.267,124.3956582,process MZMScript version 2.9 - VpiL-analysis with small signal (SS)  Large signal (LS) with error flag,2.9,0,No error,500,1550,1547.1772,0.865222648,17.30445297,1.024063683,20.48127367,1.254340537,25.08681073,1.034367262,20.68734524,-2.568583177,-34.92029828,0.524129975,0.048259951,13.84633213,0.231378981,0.999814161,0
AL810962,D04,SIPP21e,OTESTv0_1,DCM_LMZC,MZMCTE_LULAB_450_500,20200118_024239,magdzi83,THOR,ICT0112383,ICT0121063,kim96,gh/349_SIPP21e_v0,0,0,(0|0),-0.62,5.3,-9.267,10.67554631,process MZMScript version 2.9 - VpiL-analysis with small signal (SS)  Large signal (LS) with error flag,2.9,0,No error,500,1550,1542.0607,0.867462854,17.34925707,1.063334021,21.26668042,1.373457688,27.46915375,1.079855594,21.59711187,-2.198812899,-34.37861031,0.524591528,0.049183055,13.75870818,0.232170814,0.999351751,0
AL810962,D04,SIPP21e,OTESTv0_1,DCM_LMZC,MZMCTE_LULAB_450_500,20200118_024239,magdzi83,THOR,ICT0112383,ICT0121063,kim96,gh/349_SIPP21e_v0,2,-2,(2|-2),-0.62,-46.44,18.373,49.94237408,process MZMScript version 2.9 - VpiL-analysis with small signal (SS)  Large signal (LS) with error flag,2.9,0,No error,500,1550,1550.1935,0.860510747,17.21021494,1.042833698,20.85667396,1.323187486,26.46374972,1.051244226,21.02488452,-1.617699715,-33.84326415,0.524535565,0.04907113,13.93833714,0.203461157,0.999288876,0
AL810962,D04,SIPP21e,OTESTv0_1,DCM_LMZC,MZMCTE_LULAB_450_500,20200118_024239,magdzi83,THOR,ICT0112383,ICT0121063,kim96,gh/349_SIPP21e_v0,3,0,(3|0),-0.62,5.3,32.193,32.62635819,process MZMScript version 2.9 - VpiL-analysis with small signal (SS)  Large signal (LS) with error flag,2.9,0,No error,500,1550,1537.5121,0.866178887,17.32357773,1.05381285,21.07625699,1.345217404,26.90434809,1.063582717,21.27165433,-1.59700673,-32.66976829,0.527940933,0.055881865,13.68482536,0.222049555,0.999525492,0
AL810962,D04,SIPP21e,OTESTv0_1,DCM_LMZC,MZMCTE_LULAB_450_500,20200118_024239,magdzi83,THOR,ICT0112383,ICT0121063,kim96,gh/349_SIPP21e_v0,-9,0,(-9|0),-0.62,5.3,-133.647,133.752049,process MZMScript version 2.9 - VpiL-analysis with small signal (SS)  Large signal (LS) with error flag,2.9,0,No error,500,1550,1547.2983,0.862810716,17.25621431,1.041091033,20.82182066,1.312234637,26.24469275,1.055957259,21.11914518,-2.201420692,-34.01500407,0.525728975,0.051457949,13.8221169,0.213918624,0.999321007,0
AL810962,D04,SIPP21e,OTESTv0_1,DCM_LMZC,MZMCTE_LULAB_450_500,20200118_024239,magdzi83,THOR,ICT0112383,ICT0121063,kim96,gh/349_SIPP21e_v0,9,0,(9|0),-0.62,5.3,115.113,115.234946,process MZMScript version 2.9 - VpiL-analysis with small signal (SS)  Large signal (LS) with error flag,2.9,0,No error,500,1550,1539.8187,0.866494896,17.32989793,1.029403161,20.58806322,1.267750899,25.35501798,1.037732711,20.75465422,-1.7206181,-33.08463662,0.52701661,0.05403322,13.68311063,0.24002576,0.999593863,0
AL810962,D04,SIPP21e,OTESTv0_1,DCM_LMZC,MZMCTE_LULAB_450_500,20200118_024239,magdzi83,THOR,ICT0112383,ICT0121063,kim96,gh/349_SIPP21e_v0,-2,2,(-2|2),-0.62,57.04,-36.907,67.93885669,process MZMScript version 2.9 - VpiL-analysis with small signal (SS)  Large signal (LS) with error flag,2.9,0,No error,500,1550,1538.5141,0.882832282,17.65664563,1.048684687,20.97369374,1.291267336,25.82534673,1.056262347,21.12524694,-1.614564263,-33.03891388,0.526865531,0.053731062,13.68163925,0.256203874,0.999407152,0
AL810962,D04,SIPP21e,OTESTv0_1,DCM_LMZC,MZMCTE_LULAB_450_500,20200118_024239,magdzi83,THOR,ICT0112383,ICT0121063,kim96,gh/349_SIPP21e_v0,-4,-4,(-4|-4),-0.62,-98.18,-64.547,117.4973515,process MZMScript version 2.9 - VpiL-analysis with small signal (SS)  Large signal (LS) with error flag,2.9,0,No error,500,1550,1537.0949,0.860178491,17.20356983,1.035389254,20.70778508,1.300235806,26.00471612,1.044960732,20.89921464,-1.599317652,-33.01002821,0.526887474,0.053774948,13.68569332,0.213151227,0.999461852,0
AL810962,D04,SIPP21e,OTESTv0_1,IIIV_LMZC_IIIV130_JT100,MZMCTE_LULAB_450_500,20200118_024239,magdzi83,THOR,ICT0112383,ICT0121063,kim96,gh/349_SIPP21e_v0,9,0,(9|0),-0.62,-12.935,117.47,118.1800115,process MZMScript version 2.9 - VpiL-analysis with small signal (SS)  Large signal (LS) with error flag,2.9,0,No error,500,1550,1530.5975,0.403479824,8.069596487,0.547683969,10.95367938,0.852295255,17.04590511,0.559240831,11.18481662,-4.22659194,-30.62401958,0.549060807,0.098121613,13.68512685,0.38464942,0.996815771,0
AL810962,D04,SIPP21e,OTESTv0_1,IIIV_LMZC_IIIV130_JT100,MZMCTE_LULAB_450_500,20200118_024239,magdzi83,THOR,ICT0112383,ICT0121063,kim96,gh/349_SIPP21e_v0,3,0,(3|0),-0.62,-12.935,34.55,36.89196017,process MZMScript version 2.9 - VpiL-analysis with small signal (SS)  Large signal (LS) with error flag,2.9,0,No error,500,1550,1539.3893,0.4041659,8.083317991,0.561385887,11.22771775,0.91879647,18.37592941,0.569421178,11.38842357,-2.992146503,-32.77842338,0.532813863,0.065627725,13.5681772,0.219416932,0.998741002,0
AL810962,D04,SIPP21e,OTESTv0_1,IIIV_LMZC_IIIV130_JT100,MZMCTE_LULAB_450_500,20200118_024239,magdzi83,THOR,ICT0112383,ICT0121063,kim96,gh/349_SIPP21e_v0,0,0,(0|0),-0.62,-12.935,-6.91,14.66500341,process MZMScript version 2.9 - VpiL-analysis with small signal (SS)  Large signal (LS) with error flag,2.9,1, Higher uncertainty SS VpiL: left/right peak diff between 20% & 40%    ,500,1550,1547.2982,0.39111948,7.82238959,0.564562741,11.29125481,1.01440335,20.288067,0.575556027,11.51112054,-8.044728037,-11.87187622,0.955075397,0.910150794,14.08052673,0.253338304,0.995357562,0
AL810962,D04,SIPP21e,OTESTv0_1,IIIV_LMZC_IIIV130_JT100,MZMCTE_LULAB_450_500,20200118_024239,magdzi83,THOR,ICT0112383,ICT0121063,kim96,gh/349_SIPP21e_v0,0,5,(0|5),-0.62,116.415,-6.91,116.6198968,process MZMScript version 2.9 - VpiL-analysis with small signal (SS)  Large signal (LS) with error flag,2.9,0,No error,500,1550,1530.7087,0.392571818,7.85143636,0.558308714,11.16617429,0.96623688,19.3247376,0.570547567,11.41095133,-4.098481431,-29.52281831,0.555860353,0.111720707,13.57835211,0.304358004,0.997298557,0
AL810962,D04,SIPP21e,OTESTv0_1,IIIV_LMZC_IIIV130_JT100,MZMCTE_LULAB_450_500,20200118_024239,magdzi83,THOR,ICT0112383,ICT0121063,kim96,gh/349_SIPP21e_v0,2,-2,(2|-2),-0.62,-64.675,20.73,67.91604026,process MZMScript version 2.9 - VpiL-analysis with small signal (SS)  Large signal (LS) with error flag,2.9,0,No error,500,1550,1549.7817,0.386844498,7.73688996,0.548787694,10.97575387,0.943949624,18.87899248,0.556726221,11.13452442,-3.563086362,-34.50116533,0.528695921,0.057391842,13.81635932,0.164762441,0.998768415,0
AL810962,D04,SIPP21e,OTESTv0_1,IIIV_LMZC_IIIV130_JT100,MZMCTE_LULAB_450_500,20200118_024239,magdzi83,THOR,ICT0112383,ICT0121063,kim96,gh/349_SIPP21e_v0,2,2,(2|2),-0.62,38.805,20.73,43.99501023,process MZMScript version 2.9 - VpiL-analysis with small signal (SS)  Large signal (LS) with error flag,2.9,0,No error,500,1550,1550.507,0.400639202,8.012784034,0.564048833,11.28097666,0.952579705,19.0515941,0.573422711,11.46845423,-3.659728782,-34.69895673,0.528461399,0.056922798,13.79721609,0.173667634,0.998189654,0
AL810962,D04,SIPP21e,OTESTv0_1,IIIV_LMZC_IIIV230_JT100,MZMCTE_LULAB_450_500,20200118_024239,magdzi83,THOR,ICT0112383,ICT0121063,kim96,gh/349_SIPP21e_v0,-2,2,(-2|2),-0.62,38.805,-33.71,51.40225798,process MZMScript version 2.9 - VpiL-analysis with small signal (SS)  Large signal (LS) with error flag,2.9,0,No error,500,1550,1530.2604,0.36355418,7.27108361,0.591768483,11.83536966,1.589626865,31.7925373,0.601897974,12.03795947,-3.879667975,-33.76251571,0.532411744,0.064823488,13.76538947,0.185712534,0.997546849,0
AL810962,D04,SIPP21e,OTESTv0_1,IIIV_LMZC_IIIV130_JT100,MZMCTE_LULAB_450_500,20200118_024239,magdzi83,THOR,ICT0112383,ICT0121063,kim96,gh/349_SIPP21e_v0,-2,-2,(-2|-2),-0.62,-64.675,-34.55,73.32501705,process MZMScript version 2.9 - VpiL-analysis with small signal (SS)  Large signal (LS) with error flag,2.9,0,No error,500,1550,1545.3714,0.393428193,7.868563856,0.550873581,11.01747162,0.918410974,18.36821947,0.556797663,11.13595326,-3.424865145,-34.13315504,0.529514691,0.059029382,13.73585155,0.182186935,0.999028583,0
AL810962,D04,SIPP21e,OTESTv0_1,IIIV_LMZC_IIIV230_JT100,MZMCTE_LULAB_450_500,20200118_024239,magdzi83,THOR,ICT0112383,ICT0121063,kim96,gh/349_SIPP21e_v0,-9,0,(-9|0),-0.62,-12.935,-130.45,131.0897278,process MZMScript version 2.9 - VpiL-analysis with small signal (SS)  Large signal (LS) with error flag,2.9,0,No error,500,1550,1541.7839,0.372278097,7.445561939,0.595240414,11.90480829,1.484069327,29.68138655,0.605696164,12.11392329,-4.093739814,-34.2601794,0.531412023,0.062824046,13.52320394,0.249484239,0.996142031,0
AL810962,D04,SIPP21e,OTESTv0_1,IIIV_LMZC_IIIV230_JT150,MZMCTE_LULAB_450_500,20200118_024239,magdzi83,THOR,ICT0112383,ICT0121063,kim96,gh/349_SIPP21e_v0,-9,0,(-9|0),-0.62,-12.935,-129.61,130.2538534,process MZMScript version 2.9 - VpiL-analysis with small signal (SS)  Large signal (LS) with error flag,2.9,0,No error,500,1550,1543.0903,0.297197235,5.943944691,0.488608347,9.772166935,1.372704153,27.45408306,0.497227544,9.944550888,-3.899343032,-33.32111438,0.534428481,0.068856961,13.59954635,0.19214904,0.999064878,0
AL810962,D04,SIPP21e,OTESTv0_1,IIIV_LMZC_IIIV230_JT150,MZMCTE_LULAB_450_500,20200118_024239,magdzi83,THOR,ICT0112383,ICT0121063,kim96,gh/349_SIPP21e_v0,9,0,(9|0),-0.62,-12.935,119.15,119.8500593,process MZMScript version 2.9 - VpiL-analysis with small signal (SS)  Large signal (LS) with error flag,2.9,0,No error,500,1550,1538.3557,0.300770537,6.015410749,0.469415154,9.388303088,1.068573432,21.37146863,0.479120141,9.58240282,-3.652580193,-31.98181541,0.539361376,0.078722753,13.77667342,0.258170545,0.998014425,0
AL810962,D04,SIPP21e,OTESTv0_1,IIIV_LMZC_IIIV230_JT150,MZMCTE_LULAB_450_500,20200118_024239,magdzi83,THOR,ICT0112383,ICT0121063,kim96,gh/349_SIPP21e_v0,-2,-2,(-2|-2),-0.62,-64.675,-32.87,72.54855288,process MZMScript version 2.9 - VpiL-analysis with small signal (SS)  Large signal (LS) with error flag,2.9,0,No error,500,1550,1545.7598,0.308709854,6.174197089,0.497301043,9.946020859,1.278083897,25.56167793,0.504654925,10.09309851,-3.826348336,-33.68731651,0.532720093,0.065440186,13.83911784,0.144531549,0.99886619,0
AL810962,D04,SIPP21e,OTESTv0_1,IIIV_LMZC_IIIV230_JT150,MZMCTE_LULAB_450_500,20200118_024239,magdzi83,THOR,ICT0112383,ICT0121063,kim96,gh/349_SIPP21e_v0,3,0,(3|0),-0.62,-12.935,36.23,38.46982096,process MZMScript version 2.9 - VpiL-analysis with small signal (SS)  Large signal (LS) with error flag,2.9,0,No error,500,1550,1542.3724,0.31115765,6.223153007,0.497731467,9.954629341,1.243122396,24.86244792,0.506889564,10.13779127,-3.485295656,-32.69939255,0.535249319,0.070498638,13.72936516,0.205306921,0.998378755,0
AL810962,D04,SIPP21e,OTESTv0_1,IIIV_LMZC_IIIV230_JT150,MZMCTE_LULAB_450_500,20200118_024239,magdzi83,THOR,ICT0112383,ICT0121063,kim96,gh/349_SIPP21e_v0,4,-4,(4|-4),-0.62,-116.415,50.05,126.7180126,process MZMScript version 2.9 - VpiL-analysis with small signal (SS)  Large signal (LS) with error flag,2.9,0,No error,500,1550,1545.7852,0.29993719,5.998743798,0.48364906,9.672981203,1.248130274,24.96260547,0.494833183,9.896663668,-3.950267204,-33.39585165,0.534207691,0.068415382,13.98787268,0.23070314,0.997508578,0
AL810962,D04,SIPP21e,OTESTv0_1,IIIV_LMZC_IIIV230_JT150,MZMCTE_LULAB_450_500,20200118_024239,magdzi83,THOR,ICT0112383,ICT0121063,kim96,gh/349_SIPP21e_v0,0,0,(0|0),-0.62,-12.935,-5.23,13.95231612,process MZMScript version 2.9 - VpiL-analysis with small signal (SS)  Large signal (LS) with error flag,2.9,2,  Discarded - RsqAdj PS < 0.96   ,500,1550,1544.2283,0.030029937,0.60059874,0.101978212,2.039564233,0.018899256,0.377985121,0.058861205,1.177224105,-9.557044594,-10.72479914,0.99219272,0.984385441,8.344661479,0.145467658,-0.001043102,0
AL810962,D04,SIPP21e,OTESTv0_1,IIIV_LMZC_IIIV230_JT150,MZMCTE_LULAB_450_500,20200118_024239,magdzi83,THOR,ICT0112383,ICT0121063,kim96,gh/349_SIPP21e_v0,2,2,(2|2),-0.62,38.805,22.41,44.81111609,process MZMScript version 2.9 - VpiL-analysis with small signal (SS)  Large signal (LS) with error flag,2.9,0,No error,500,1550,1549.1351,0.309334259,6.186685172,0.488653044,9.773060875,1.16260875,23.252175,0.496704468,9.934089362,-3.728073865,-33.5213083,0.533099269,0.066198537,13.9453309,0.12960333,0.998616145,0
AL810962,D04,SIPP21e,OTESTv0_1,IIIV_LMZC_IIIV230_JT150,MZMCTE_LULAB_450_500,20200118_024239,magdzi83,THOR,ICT0112383,ICT0121063,kim96,gh/349_SIPP21e_v0,-4,4,(-4|4),-0.62,90.545,-60.51,108.9029711,process MZMScript version 2.9 - VpiL-analysis with small signal (SS)  Large signal (LS) with error flag,2.9,0,No error,500,1550,1545.6071,0.299751964,5.995039276,0.471608451,9.432169019,1.105321025,22.1064205,0.480436358,9.608727155,-3.88873021,-33.45242183,0.534177948,0.068355895,13.66535564,0.196469652,0.998762422,0
AL810962,D04,SIPP21e,OTESTv0_1,IIIV_LMZC_IIIV230_JT150,MZMCTE_LULAB_450_500,20200118_024239,magdzi83,THOR,ICT0112383,ICT0121063,kim96,gh/349_SIPP21e_v0,2,-2,(2|-2),-0.62,-64.675,22.41,68.44752534,process MZMScript version 2.9 - VpiL-analysis with small signal (SS)  Large signal (LS) with error flag,2.9,0,No error,500,1550,1538.6314,0.309766931,6.195338621,0.501683403,10.03366807,1.318662057,26.37324113,0.511594733,10.23189467,-3.426119661,-32.47067753,0.535868391,0.071736783,13.6649573,0.199685559,0.998021944,0
AL810962,D04,SIPP21e,OTESTv0_1,IIIV_LMZC_IIIV230_JT150,MZMCTE_LULAB_450_500,20200118_024239,magdzi83,THOR,ICT0112383,ICT0121063,kim96,gh/349_SIPP21e_v0,0,-5,(0|-5),-0.62,-142.285,-5.23,142.3810877,process MZMScript version 2.9 - VpiL-analysis with small signal (SS)  Large signal (LS) with error flag,2.9,2,  Discarded - RsqAdj PS < 0.96   ,500,1550,1546.4706,0.030070681,0.601413621,0.212708124,4.254162486,0.041924454,0.838489076,2.149467796,42.98935592,-10.10249618,-10.62050538,0.999106384,0.998212768,0.233547197,0.035480989,0.738528496,0
AL810962,D04,SIPP21e,OTESTv0_1,IIIV_LMZC_IIIV230_JT150,MZMCTE_LULAB_450_500,20200118_024239,magdzi83,THOR,ICT0112383,ICT0121063,kim96,gh/349_SIPP21e_v0,-4,-4,(-4|-4),-0.62,-116.415,-60.51,131.2018,process MZMScript version 2.9 - VpiL-analysis with small signal (SS)  Large signal (LS) with error flag,2.9,0,No error,500,1550,1543.4611,0.304681204,6.093624075,0.498231234,9.964624678,1.365968586,27.31937172,0.505983898,10.11967796,-3.823616121,-33.61855404,0.532974514,0.065949028,13.79002459,0.208180701,0.998740905,0
AL810962,D04,SIPP21e,OTESTv0_1,IIIV_LMZC_IIIV230_JT150,MZMCTE_LULAB_450_500,20200118_024239,magdzi83,THOR,ICT0112383,ICT0121063,kim96,gh/349_SIPP21e_v0,-2,2,(-2|2),-0.62,38.805,-32.87,50.8553333,process MZMScript version 2.9 - VpiL-analysis with small signal (SS)  Large signal (LS) with error flag,2.9,0,No error,500,1550,1547.0711,0.309344326,6.186886529,0.493771649,9.875432979,1.22277555,24.455511,0.502110515,10.04221031,-3.859314179,-33.71506413,0.532940549,0.065881097,13.87681041,0.151581268,0.998292113,0
AL810962,D04,SIPP21e,OTESTv0_1,IIIV_LMZC_IIIV280_JT100,MZMCTE_LULAB_450_500,20200118_024239,magdzi83,THOR,ICT0112383,ICT0121063,kim96,gh/349_SIPP21e_v0,-4,-4,(-4|-4),-0.62,-116.415,-59.67,130.816517,process MZMScript version 2.9 - VpiL-analysis with small signal (SS)  Large signal (LS) with error flag,2.9,0,No error,500,1550,1548.9701,0.528258249,10.56516499,0.780678358,15.61356716,1.495078894,29.90157789,0.801311564,16.02623128,-4.229269158,-35.3503652,0.527926094,0.055852188,13.57070309,0.207724138,0.997150779,0
AL810962,D04,SIPP21e,OTESTv0_1,IIIV_LMZC_IIIV280_JT100,MZMCTE_LULAB_450_500,20200118_024239,magdzi83,THOR,ICT0112383,ICT0121063,kim96,gh/349_SIPP21e_v0,2,-2,(2|-2),-0.62,-64.675,23.25,68.72712801,process MZMScript version 2.9 - VpiL-analysis with small signal (SS)  Large signal (LS) with error flag,2.9,0,No error,500,1550,1546.0898,0.553336737,11.06673473,0.783497601,15.66995203,1.341492494,26.82984988,0.801912399,16.03824797,-4.232788834,-34.87195282,0.52972491,0.05944982,13.76425267,0.151776296,0.997217282,0
AL810962,D04,SIPP21e,OTESTv0_1,IIIV_LMZC_IIIV280_JT100,MZMCTE_LULAB_450_500,20200118_024239,magdzi83,THOR,ICT0112383,ICT0121063,kim96,gh/349_SIPP21e_v0,-4,4,(-4|4),-0.62,90.545,-59.67,108.4384891,process MZMScript version 2.9 - VpiL-analysis with small signal (SS)  Large signal (LS) with error flag,2.9,1,  Higher uncertainty RsqAdj PS: 0.96 <  RsqAdj < 0.992   ,500,1550,1542.3839,0.455385596,9.107711918,0.755188834,15.10377667,2.210418463,44.20836926,0.786582574,15.73165148,-3.998485018,-33.2692452,0.535208805,0.07041761,13.25316679,0.162645796,0.991651567,0
AL810962,D04,SIPP21e,OTESTv0_1,IIIV_LMZC_IIIV280_JT100,MZMCTE_LULAB_450_500,20200118_024239,magdzi83,THOR,ICT0112383,ICT0121063,kim96,gh/349_SIPP21e_v0,0,-5,(0|-5),-0.62,-142.285,-4.39,142.3527075,process MZMScript version 2.9 - VpiL-analysis with small signal (SS)  Large signal (LS) with error flag,2.9,0,No error,500,1550,1540.6158,0.482565814,9.651316272,0.760950281,15.21900561,1.798443381,35.96886761,0.788800959,15.77601918,-3.76765216,-32.83347699,0.536222544,0.072445089,13.4538579,0.165131801,0.994509376,0
AL810962,D04,SIPP21e,OTESTv0_1,IIIV_LMZC_IIIV280_JT100,MZMCTE_LULAB_450_500,20200118_024239,magdzi83,THOR,ICT0112383,ICT0121063,kim96,gh/349_SIPP21e_v0,-9,0,(-9|0),-0.62,-12.935,-128.77,129.4180325,process MZMScript version 2.9 - VpiL-analysis with small signal (SS)  Large signal (LS) with error flag,2.9,0,No error,500,1550,1542.2596,0.522120286,10.44240572,0.76503425,15.30068501,1.43062628,28.6125256,0.783333153,15.66666305,-4.105426944,-34.55003409,0.530330666,0.060661333,13.20477192,0.159207976,0.997117499,0
AL810962,D04,SIPP21e,OTESTv0_1,IIIV_LMZC_IIIV280_JT100,MZMCTE_LULAB_450_500,20200118_024239,magdzi83,THOR,ICT0112383,ICT0121063,kim96,gh/349_SIPP21e_v0,3,0,(3|0),-0.62,-12.935,37.07,39.26192972,process MZMScript version 2.9 - VpiL-analysis with small signal (SS)  Large signal (LS) with error flag,2.9,0,No error,500,1550,1540.8275,0.561825818,11.23651637,0.793197829,15.86395657,1.348566754,26.97133508,0.807328973,16.14657947,-3.538569912,-33.93555838,0.530355131,0.060710263,13.68730919,0.217598941,0.998249903,0
AL810962,D04,SIPP21e,OTESTv0_1,IIIV_LMZC_IIIV230_JT100,MZMCTE_LULAB_450_500,20200118_024239,magdzi83,THOR,ICT0112383,ICT0121063,kim96,gh/349_SIPP21e_v0,-4,4,(-4|4),-0.62,90.545,-61.35,109.3719321,process MZMScript version 2.9 - VpiL-analysis with small signal (SS)  Large signal (LS) with error flag,2.9,0,No error,500,1550,1539.38,0.364073051,7.281461028,0.59285236,11.85704719,1.595355133,31.90710266,0.604162405,12.08324811,-3.904794397,-33.85302264,0.532136579,0.064273158,13.57711529,0.155311304,0.996706004,0
AL810962,D04,SIPP21e,OTESTv0_1,IIIV_LMZC_IIIV230_JT150,MZMCTE_LULAB_450_500,20200118_024239,magdzi83,THOR,ICT0112383,ICT0121063,kim96,gh/349_SIPP21e_v0,4,4,(4|4),-0.62,90.545,50.05,103.4572352,process MZMScript version 2.9 - VpiL-analysis with small signal (SS)  Large signal (LS) with error flag,2.9,0,No error,500,1550,1545.7761,0.300117352,6.002347034,0.462645971,9.252919417,1.009153009,20.18306019,0.472614391,9.452287826,-3.80953738,-33.25275768,0.53447618,0.068952359,13.69367476,0.176365834,0.998598367,0
AL810962,D04,SIPP21e,OTESTv0_1,IIIV_LMZC_IIIV230_JT050,MZMCTE_LULAB_450_500,20200118_024239,magdzi83,THOR,ICT0112383,ICT0121063,kim96,gh/349_SIPP21e_v0,2,2,(2|2),-0.62,38.805,21.99,44.60255738,process MZMScript version 2.9 - VpiL-analysis with small signal (SS)  Large signal (LS) with error flag,2.9,0,No error,500,1550,1539.2947,0.450327309,9.006546181,0.654958398,13.09916797,1.200448479,24.00896958,0.669105839,13.38211678,-3.575258263,-33.67835082,0.531450919,0.062901838,13.77784063,0.207999276,0.997814153,0
AL810962,D04,SIPP21e,OTESTv0_1,IIIV_LMZC_IIIV230_JT150,MZMCTE_LULAB_450_500,20200118_024239,magdzi83,THOR,ICT0112383,ICT0121063,kim96,gh/349_SIPP21e_v0,0,5,(0|5),-0.62,116.415,-5.23,116.5324209,process MZMScript version 2.9 - VpiL-analysis with small signal (SS)  Large signal (LS) with error flag,2.9,0,No error,500,1550,1546.1731,0.29495782,5.899156397,0.463852467,9.277049346,1.085304375,21.7060875,0.47250084,9.4500168,-3.978538376,-33.23780182,0.535543967,0.071087933,13.69523692,0.178838441,0.998790771,0
AL810962,D04,SIPP21e,OTESTv0_1,IIIV_LMZC_IIIV230_JT050,MZMCTE_LULAB_450_500,20200118_024239,magdzi83,THOR,ICT0112383,ICT0121063,kim96,gh/349_SIPP21e_v0,-4,4,(-4|4),-0.62,90.545,-60.93,109.1368953,process MZMScript version 2.9 - VpiL-analysis with small signal (SS)  Large signal (LS) with error flag,2.9,0,No error,500,1550,1537.986,0.456319208,9.126384162,0.66323173,13.2646346,1.213461365,24.26922731,0.67689692,13.53793839,-3.977141728,-34.02029764,0.5318489,0.063697801,13.53489905,0.201501406,0.997429534,0
AL810962,D04,SIPP21e,OTESTv0_1,IIIV_LMZC_IIIV230_JT100,MZMCTE_LULAB_450_500,20200118_024239,magdzi83,THOR,ICT0112383,ICT0121063,kim96,gh/349_SIPP21e_v0,4,4,(4|4),-0.62,90.545,49.21,103.0534867,process MZMScript version 2.9 - VpiL-analysis with small signal (SS)  Large signal (LS) with error flag,2.9,0,No error,500,1550,1541.5944,0.360669489,7.213389779,0.5816201,11.63240201,1.501390708,30.02781417,0.592613726,11.85227453,-3.752132639,-33.52081022,0.532858144,0.065716287,13.66319504,0.233141677,0.996888876,0
AL810962,D04,SIPP21e,OTESTv0_1,IIIV_LMZC_IIIV230_JT050,MZMCTE_LULAB_450_500,20200118_024239,magdzi83,THOR,ICT0112383,ICT0121063,kim96,gh/349_SIPP21e_v0,0,-5,(0|-5),-0.62,-142.285,-5.65,142.3971338,process MZMScript version 2.9 - VpiL-analysis with small signal (SS)  Large signal (LS) with error flag,2.9,0,No error,500,1550,1549.0564,0.454797159,9.095943184,0.634030592,12.68061183,1.046419699,20.92839398,0.641753018,12.83506037,-4.527093396,-34.9755417,0.530404276,0.060808551,14.67216982,0.295006049,0.99695357,0
AL810962,D04,SIPP21e,OTESTv0_1,IIIV_LMZC_IIIV230_JT100,MZMCTE_LULAB_450_500,20200118_024239,magdzi83,THOR,ICT0112383,ICT0121063,kim96,gh/349_SIPP21e_v0,9,0,(9|0),-0.62,-12.935,118.31,119.0150004,process MZMScript version 2.9 - VpiL-analysis with small signal (SS)  Large signal (LS) with error flag,2.9,0,No error,500,1550,1546.08,0.367330124,7.346602471,0.595846308,11.91692617,1.576731416,31.53462832,0.608505847,12.17011694,-4.180749284,-33.54140834,0.535067649,0.070135297,13.93990272,0.263060971,0.997636573,0
AL810962,D04,SIPP21e,OTESTv0_1,IIIV_LMZC_IIIV230_JT100,MZMCTE_LULAB_450_500,20200118_024239,magdzi83,THOR,ICT0112383,ICT0121063,kim96,gh/349_SIPP21e_v0,0,0,(0|0),-0.62,-12.935,-6.07,14.28842626,process MZMScript version 2.9 - VpiL-analysis with small signal (SS)  Large signal (LS) with error flag,2.9,0,No error,500,1550,1549.2014,0.369989071,7.399781425,0.607660798,12.15321596,1.699156339,33.98312678,0.619702029,12.39404058,-3.99460938,-34.39340029,0.530582815,0.061165629,13.84543259,0.170200343,0.997449303,0
AL810962,D04,SIPP21e,OTESTv0_1,IIIV_LMZC_IIIV230_JT100,MZMCTE_LULAB_450_500,20200118_024239,magdzi83,THOR,ICT0112383,ICT0121063,kim96,gh/349_SIPP21e_v0,4,-4,(4|-4),-0.62,-116.415,49.21,126.3885925,process MZMScript version 2.9 - VpiL-analysis with small signal (SS)  Large signal (LS) with error flag,2.9,0,No error,500,1550,1543.3965,0.360762238,7.215244756,0.585118669,11.70237339,1.547505391,30.95010782,0.598620614,11.97241229,-4.256216519,-35.01395832,0.529585052,0.059170104,13.90467205,0.242185407,0.996023534,0
AL810962,D04,SIPP21e,OTESTv0_1,IIIV_LMZC_IIIV230_JT100,MZMCTE_LULAB_450_500,20200118_024239,magdzi83,THOR,ICT0112383,ICT0121063,kim96,gh/349_SIPP21e_v0,3,0,(3|0),-0.62,-12.935,35.39,37.67978669,process MZMScript version 2.9 - VpiL-analysis with small signal (SS)  Large signal (LS) with error flag,2.9,0,No error,500,1550,1539.4278,0.367101679,7.342033581,0.603903808,12.07807615,1.701418777,34.02837554,0.61638779,12.3277558,-3.45295864,-33.03284475,0.53340686,0.06681372,13.67161673,0.202031829,0.996532694,0
AL810962,D04,SIPP21e,OTESTv0_1,IIIV_LMZC_IIIV230_JT100,MZMCTE_LULAB_450_500,20200118_024239,magdzi83,THOR,ICT0112383,ICT0121063,kim96,gh/349_SIPP21e_v0,2,2,(2|2),-0.62,38.805,21.57,44.3969923,process MZMScript version 2.9 - VpiL-analysis with small signal (SS)  Large signal (LS) with error flag,2.9,0,No error,500,1550,1531.0084,0.364223496,7.284469921,0.592946445,11.85892891,1.593831411,31.87662822,0.604532397,12.09064794,-3.811412433,-33.89635989,0.531744245,0.06348849,13.81695405,0.153452413,0.997496235,0
AL810962,D04,SIPP21e,OTESTv0_1,IIIV_LMZC_IIIV230_JT100,MZMCTE_LULAB_450_500,20200118_024239,magdzi83,THOR,ICT0112383,ICT0121063,kim96,gh/349_SIPP21e_v0,2,-2,(2|-2),-0.62,-64.675,21.57,68.17712611,process MZMScript version 2.9 - VpiL-analysis with small signal (SS)  Large signal (LS) with error flag,2.9,0,No error,500,1550,1551.1552,0.36595871,7.319174206,0.598686157,11.97372315,1.644466987,32.88933973,0.60979344,12.19586879,-4.191803312,-34.89359849,0.529574645,0.059149291,13.8739175,0.157240986,0.996396708,0
AL810962,D04,SIPP21e,OTESTv0_1,IIIV_LMZC_IIIV230_JT100,MZMCTE_LULAB_450_500,20200118_024239,magdzi83,THOR,ICT0112383,ICT0121063,kim96,gh/349_SIPP21e_v0,0,-5,(0|-5),-0.62,-142.285,-6.07,142.4144168,process MZMScript version 2.9 - VpiL-analysis with small signal (SS)  Large signal (LS) with error flag,2.9,0,No error,500,1550,1549.5592,0.374766727,7.495334531,0.592252349,11.84504698,1.411208776,28.22417552,0.604073957,12.08147914,-4.65519012,-34.26146984,0.533770091,0.067540182,14.55761834,0.242279695,0.994802726,0
AL810962,D04,SIPP21e,OTESTv0_1,IIIV_LMZC_IIIV230_JT050,MZMCTE_LULAB_450_500,20200118_024239,magdzi83,THOR,ICT0112383,ICT0121063,kim96,gh/349_SIPP21e_v0,4,-4,(4|-4),-0.62,-116.415,49.63,126.5527128,process MZMScript version 2.9 - VpiL-analysis with small signal (SS)  Large signal (LS) with error flag,2.9,0,No error,500,1550,1538.5819,0.450989507,9.019790135,0.637434076,12.74868152,1.086681462,21.73362923,0.654266293,13.08532586,-4.202937553,-34.07255664,0.532523815,0.065047629,13.84064902,0.242032095,0.997265792,0
AL810962,D04,SIPP21e,OTESTv0_1,IIIV_LMZC_IIIV230_JT050,MZMCTE_LULAB_450_500,20200118_024239,magdzi83,THOR,ICT0112383,ICT0121063,kim96,gh/349_SIPP21e_v0,-2,-2,(-2|-2),-0.62,-64.675,-33.29,72.73980839,process MZMScript version 2.9 - VpiL-analysis with small signal (SS)  Large signal (LS) with error flag,2.9,0,No error,500,1550,1539.2946,0.4703508,9.407016008,0.679021266,13.58042532,1.220489862,24.40979724,0.696287155,13.92574311,-3.938764373,-33.95004526,0.531827787,0.063655574,13.71668444,0.174558653,0.996249125,0
AL810962,D04,SIPP21e,OTESTv0_1,IIIV_LMZC_IIIV230_JT100,MZMCTE_LULAB_450_500,20200118_024239,magdzi83,THOR,ICT0112383,ICT0121063,kim96,gh/349_SIPP21e_v0,0,5,(0|5),-0.62,116.415,-6.07,116.5731407,process MZMScript version 2.9 - VpiL-analysis with small signal (SS)  Large signal (LS) with error flag,2.9,0,No error,500,1550,1540.3391,0.364426057,7.288521135,0.580490201,11.60980402,1.425876438,28.51752877,0.590527397,11.81054795,-3.897820709,-33.56851371,0.533172186,0.066344371,13.59347631,0.215720966,0.997561412,0
AL810962,D04,SIPP21e,OTESTv0_1,IIIV_LMZC_IIIV230_JT050,MZMCTE_LULAB_450_500,20200118_024239,magdzi83,THOR,ICT0112383,ICT0121063,kim96,gh/349_SIPP21e_v0,-9,0,(-9|0),-0.62,-12.935,-130.03,130.671784,process MZMScript version 2.9 - VpiL-analysis with small signal (SS)  Large signal (LS) with error flag,2.9,0,No error,500,1550,1550.7979,0.453207122,9.064142431,0.655785083,13.11570166,1.185841541,23.71683083,0.669305172,13.38610343,-4.626663592,-35.15166112,0.530054755,0.06010951,13.78434908,0.194355864,0.996969593,0
AL810962,D04,SIPP21e,OTESTv0_1,IIIV_LMZC_IIIV230_JT050,MZMCTE_LULAB_450_500,20200118_024239,magdzi83,THOR,ICT0112383,ICT0121063,kim96,gh/349_SIPP21e_v0,0,0,(0|0),-0.62,-12.935,-5.65,14.11512398,process MZMScript version 2.9 - VpiL-analysis with small signal (SS)  Large signal (LS) with error flag,2.9,0,No error,500,1550,1538.6391,0.463410087,9.268201747,0.676815856,13.53631711,1.254551505,25.09103009,0.692336287,13.84672574,-3.57031502,-33.68157194,0.531377895,0.06275579,13.61734807,0.237498794,0.996832957,0
AL810962,D04,SIPP21e,OTESTv0_1,IIIV_LMZC_IIIV230_JT050,MZMCTE_LULAB_450_500,20200118_024239,magdzi83,THOR,ICT0112383,ICT0121063,kim96,gh/349_SIPP21e_v0,3,0,(3|0),-0.62,-12.935,35.81,38.07453644,process MZMScript version 2.9 - VpiL-analysis with small signal (SS)  Large signal (LS) with error flag,2.9,0,No error,500,1550,1547.7427,0.457203374,9.144067487,0.676107122,13.52214244,1.297183976,25.94367952,0.692973077,13.85946154,-4.116872925,-34.66482919,0.529952003,0.059904006,13.8655207,0.20983978,0.997092976,0
AL810962,D04,SIPP21e,OTESTv0_1,IIIV_LMZC_IIIV230_JT050,MZMCTE_LULAB_450_500,20200118_024239,magdzi83,THOR,ICT0112383,ICT0121063,kim96,gh/349_SIPP21e_v0,4,4,(4|4),-0.62,90.545,49.63,103.2547041,process MZMScript version 2.9 - VpiL-analysis with small signal (SS)  Large signal (LS) with error flag,2.9,0,No error,500,1550,1537.9665,0.437571256,8.751425117,0.634288326,12.68576651,1.152341771,23.04683542,0.649665604,12.99331209,-3.801579618,-33.5169148,0.532797855,0.065595709,13.57802279,0.239072033,0.997627142,0
AL810962,D04,SIPP21e,OTESTv0_1,IIIV_LMZC_IIIV230_JT050,MZMCTE_LULAB_450_500,20200118_024239,magdzi83,THOR,ICT0112383,ICT0121063,kim96,gh/349_SIPP21e_v0,-2,2,(-2|2),-0.62,38.805,-33.29,51.12780188,process MZMScript version 2.9 - VpiL-analysis with small signal (SS)  Large signal (LS) with error flag,2.9,0,No error,500,1550,1550.8394,0.453500133,9.07000265,0.660490832,13.20981665,1.215096221,24.30192443,0.675817819,13.51635639,-4.375593644,-35.0590014,0.529520372,0.059040744,13.94851671,0.175712507,0.996968216,0
AL810962,D04,SIPP21e,OTESTv0_1,IIIV_LMZC_IIIV230_JT050,MZMCTE_LULAB_450_500,20200118_024239,magdzi83,THOR,ICT0112383,ICT0121063,kim96,gh/349_SIPP21e_v0,0,5,(0|5),-0.62,116.415,-5.65,116.5520258,process MZMScript version 2.9 - VpiL-analysis with small signal (SS)  Large signal (LS) with error flag,2.9,0,No error,500,1550,1539.7767,0.439420112,8.788402243,0.639578888,12.79157775,1.174631181,23.49262361,0.654851797,13.09703595,-4.208856769,-34.60287211,0.530557186,0.061114372,13.59696784,0.261627962,0.997458994,0
AL810962,D04,SIPP21e,OTESTv0_1,IIIV_LMZC_IIIV230_JT050,MZMCTE_LULAB_450_500,20200118_024239,magdzi83,THOR,ICT0112383,ICT0121063,kim96,gh/349_SIPP21e_v0,2,-2,(2|-2),-0.62,-64.675,21.99,68.31116838,process MZMScript version 2.9 - VpiL-analysis with small signal (SS)  Large signal (LS) with error flag,2.9,0,No error,500,1550,1545.1617,0.455752406,9.11504812,0.679613404,13.59226807,1.335691763,26.71383525,0.6929984,13.859968,-4.166594208,-35.16147103,0.528502716,0.057005433,13.78839806,0.193806148,0.996546832,0
AL810962,D04,SIPP21e,OTESTv0_1,IIIV_LMZC_IIIV230_JT050,MZMCTE_LULAB_450_500,20200118_024239,magdzi83,THOR,ICT0112383,ICT0121063,kim96,gh/349_SIPP21e_v0,9,0,(9|0),-0.62,-12.935,118.73,119.4325212,process MZMScript version 2.9 - VpiL-analysis with small signal (SS)  Large signal (LS) with error flag,2.9,0,No error,500,1550,1541.8461,0.439835947,8.796718932,0.631553318,12.63106636,1.119544762,22.39089524,0.644979773,12.89959547,-4.351519387,-34.69361747,0.53069405,0.061388099,13.8485402,0.217938438,0.998014328,0
AL810962,D04,SIPP21e,OTESTv0_1,IIIV_LMZC_IIIV230_JT050,MZMCTE_LULAB_450_500,20200118_024239,magdzi83,THOR,ICT0112383,ICT0121063,kim96,gh/349_SIPP21e_v0,-4,-4,(-4|-4),-0.62,-116.415,-60.93,131.3960316,process MZMScript version 2.9 - VpiL-analysis with small signal (SS)  Large signal (LS) with error flag,2.9,0,No error,500,1550,1548.9975,0.461394477,9.227889531,0.666586973,13.33173946,1.20045734,24.0091468,0.680343565,13.6068713,-4.504042747,-35.81552917,0.527429135,0.05485827,13.9076867,0.18019566,0.997482856,0
AL810962,D06,SIPP21e,OTESTv0_1,IIIV_LMZC_IIIV180_JT100,MZMCTE_LULAB_450_500,20200219_141713,magdzi83,THOR,ICT0112383,ICT0121063,kim96,gh/349_SIPP21e_v0,-4,-4,(-4|-4),-0.62,-116.415,-61.77,131.7876516,process MZMScript version 2.9 - VpiL-analysis with small signal (SS)  Large signal (LS) with error flag,2.9,0,No error,500,1550,1540.0862,0.685077197,13.70154394,0.918599302,18.37198603,1.39365372,27.87307441,0.928260654,18.56521308,-3.654817654,-34.48025492,0.52882307,0.057646139,13.98519941,0.230572132,0.998671844,0
AL810962,D06,SIPP21e,OTESTv0_1,IIIV_LMZC_IIIV230_JT100,MZMCTE_LULAB_450_500,20200219_141713,magdzi83,THOR,ICT0112383,ICT0121063,kim96,gh/349_SIPP21e_v0,-4,4,(-4|4),-0.62,90.545,-61.35,109.3719321,process MZMScript version 2.9 - VpiL-analysis with small signal (SS)  Large signal (LS) with error flag,2.9,0,No error,500,1550,1542.1994,0.697094822,13.94189644,0.98994188,19.79883759,1.70708021,34.1416042,1.003528438,20.07056875,-4.43471664,-35.86831951,0.526858819,0.053717639,13.59431132,0.163527389,0.99907607,0
AL810962,D06,SIPP21e,OTESTv0_1,IIIV_LMZC_IIIV180_JT100,MZMCTE_LULAB_450_500,20200219_141713,magdzi83,THOR,ICT0112383,ICT0121063,kim96,gh/349_SIPP21e_v0,0,-5,(0|-5),-0.62,-142.285,-6.49,142.4329362,process MZMScript version 2.9 - VpiL-analysis with small signal (SS)  Large signal (LS) with error flag,2.9,0,No error,500,1550,1537.1714,0.675152715,13.5030543,0.902158733,18.04317466,1.35914182,27.1828364,0.908698468,18.17396937,-3.64490163,-33.9958254,0.53048526,0.060970521,14.88627736,0.241810306,0.998816766,0
AL810962,D06,SIPP21e,OTESTv0_1,IIIV_LMZC_IIIV180_JT100,MZMCTE_LULAB_450_500,20200219_141713,magdzi83,THOR,ICT0112383,ICT0121063,kim96,gh/349_SIPP21e_v0,-9,0,(-9|0),-0.62,-12.935,-130.87,131.5076847,process MZMScript version 2.9 - VpiL-analysis with small signal (SS)  Large signal (LS) with error flag,2.9,0,No error,500,1550,1541.4683,0.691409736,13.82819472,0.920373166,18.40746333,1.37606239,27.52124779,0.929581348,18.59162696,-3.777382055,-35.32390507,0.526517958,0.053035917,13.81290108,0.17627694,0.999488936,0
AL810962,D06,SIPP21e,OTESTv0_1,IIIV_LMZC_IIIV180_JT100,MZMCTE_LULAB_450_500,20200219_141713,magdzi83,THOR,ICT0112383,ICT0121063,kim96,gh/349_SIPP21e_v0,3,0,(3|0),-0.62,-12.935,34.97,37.2855887,process MZMScript version 2.9 - VpiL-analysis with small signal (SS)  Large signal (LS) with error flag,2.9,0,No error,500,1550,1547.6459,0.668948286,13.37896571,0.929327761,18.58655522,1.521585098,30.43170196,0.941265532,18.82531064,-3.85422487,-35.67921102,0.525648335,0.05129667,13.73001161,0.148960872,0.998513518,0
AL810962,D06,SIPP21e,OTESTv0_1,IIIV_LMZC_IIIV180_JT100,MZMCTE_LULAB_450_500,20200219_141713,magdzi83,THOR,ICT0112383,ICT0121063,kim96,gh/349_SIPP21e_v0,-4,4,(-4|4),-0.62,90.545,-61.77,109.6080742,process MZMScript version 2.9 - VpiL-analysis with small signal (SS)  Large signal (LS) with error flag,2.9,0,No error,500,1550,1537.3901,0.686391962,13.72783923,0.932998139,18.65996279,1.456168994,29.12337989,0.946349653,18.92699306,-3.695489108,-34.59250611,0.528579543,0.057159085,13.59014107,0.212569239,0.998761964,0
AL810962,D06,SIPP21e,OTESTv0_1,IIIV_LMZC_IIIV180_JT100,MZMCTE_LULAB_450_500,20200219_141713,magdzi83,THOR,ICT0112383,ICT0121063,kim96,gh/349_SIPP21e_v0,2,-2,(2|-2),-0.62,-64.675,21.15,68.04541223,process MZMScript version 2.9 - VpiL-analysis with small signal (SS)  Large signal (LS) with error flag,2.9,0,No error,500,1550,1541.9372,0.668033794,13.36067587,0.919200062,18.38400124,1.473026003,29.46052007,0.928837653,18.57675306,-3.709334012,-35.06986841,0.527103006,0.054206012,13.82192095,0.15999149,0.998742264,0
AL810962,D06,SIPP21e,OTESTv0_1,IIIV_LMZC_IIIV180_JT100,MZMCTE_LULAB_450_500,20200219_141713,magdzi83,THOR,ICT0112383,ICT0121063,kim96,gh/349_SIPP21e_v0,-2,2,(-2|2),-0.62,38.805,-34.13,51.67866992,process MZMScript version 2.9 - VpiL-analysis with small signal (SS)  Large signal (LS) with error flag,2.9,0,No error,500,1550,1539.4259,0.683013841,13.66027683,0.916887543,18.33775085,1.394324013,27.88648027,0.926833649,18.53667299,-3.474971119,-34.51614689,0.5281156,0.0562312,13.64225759,0.195918513,0.99882441,0
AL810962,D06,SIPP21e,OTESTv0_1,IIIV_LMZC_IIIV180_JT100,MZMCTE_LULAB_450_500,20200219_141713,magdzi83,THOR,ICT0112383,ICT0121063,kim96,gh/349_SIPP21e_v0,0,5,(0|5),-0.62,116.415,-6.49,116.5957646,process MZMScript version 2.9 - VpiL-analysis with small signal (SS)  Large signal (LS) with error flag,2.9,0,No error,500,1550,1548.5633,0.659797783,13.19595567,0.891856724,17.83713448,1.375711136,27.51422273,0.903645919,18.07291837,-4.057659106,-34.88771542,0.528922034,0.057844068,13.5741511,0.166368977,0.999042568,0
AL810962,D06,SIPP21e,OTESTv0_1,IIIV_LMZC_IIIV230_JT100,MZMCTE_LULAB_450_500,20200219_141713,magdzi83,THOR,ICT0112383,ICT0121063,kim96,gh/349_SIPP21e_v0,4,4,(4|4),-0.62,90.545,49.21,103.0534867,process MZMScript version 2.9 - VpiL-analysis with small signal (SS)  Large signal (LS) with error flag,2.9,0,No error,500,1550,1540.1475,0.705643785,14.1128757,0.963501038,19.27002075,1.518331771,30.36663542,0.983342001,19.66684001,-4.041510266,-35.33167387,0.52727337,0.054546739,13.54243083,0.215444317,0.99796834,0
AL810962,D06,SIPP21e,OTESTv0_1,IIIV_LMZC_IIIV180_JT100,MZMCTE_LULAB_450_500,20200219_141713,magdzi83,THOR,ICT0112383,ICT0121063,kim96,gh/349_SIPP21e_v0,4,-4,(4|-4),-0.62,-116.415,48.79,126.2256564,process MZMScript version 2.9 - VpiL-analysis with small signal (SS)  Large signal (LS) with error flag,2.9,0,No error,500,1550,1538.9419,0.652222909,13.04445817,0.879426491,17.58852982,1.349543581,26.99087163,0.890877968,17.81755935,-3.724691793,-34.47090742,0.529142989,0.058285977,13.89274317,0.241624505,0.998922718,0
AL810962,D06,SIPP21e,OTESTv0_1,IIIV_LMZC_IIIV180_JT100,MZMCTE_LULAB_450_500,20200219_141713,magdzi83,THOR,ICT0112383,ICT0121063,kim96,gh/349_SIPP21e_v0,4,4,(4|4),-0.62,90.545,48.79,102.8535907,process MZMScript version 2.9 - VpiL-analysis with small signal (SS)  Large signal (LS) with error flag,2.9,0,No error,500,1550,1541.6755,0.677134928,13.54269856,0.894456857,17.88913713,1.317204994,26.34409988,0.904388159,18.08776318,-3.676905715,-34.98517374,0.527236841,0.054473682,13.32135286,0.173328641,0.998881019,0
