Repository: YKgroup-HYU/wafermap_iiivwfmod

# wafermap_iiivwfmod

This is a repository to plot a wafer map.

Here is the requirement for the code.
- Import csv file in the `data` folder using Pandas
- Filter the table with the conditions below:  
  - Lot: AL810962
  - Wafer: D08
  - TestSite: IIIV_LMZC_IIIV230_JT100
- Plot X: `Row`, Y: `Column`, Z: `VpiL@0V [V.cm]` using [wafer map repo](https://github.com/dougthor42/wafer_map)
- Additional info.
  - die_size_X = 25870 um
  - die_size_Y = 13820 um
  - dia = 300000 um

File: data/Info_LMZ_AL810962.csv (part 21 of 36)
Lot,Wafer,Mask,OTEST,TestSite,Name,Date,Operator,Tester,Measurement PC,Analysis PC,Analysis user,Git Tag/Branch,Row,Column,DieLabel,FiberPower [dBm],Abs position x [mm],Abs position y [mm],Radial position [mm],Script ID,Script Version,ErrorFlag,Error description,Device length [um],Analysis Wavelength [nm],Dip Wavelength [nm],VpiL@0V [V.cm],Vpi@0V [V],VpiL@-2V [V.cm],Vpi@-2V [V],VpiL_v2.7@-2V [V.cm],Vpi_v2.7@-2V [V],VpiL_2.0Vpp [V.cm],Vpi_2.0Vpp [V],mean IL [dB],mean Deep [dB],mean Power ratio (higher part),mean Power imbalance,mean FSR [nm],mean RMSE spectral fit,Ajd. Rsquare PhaseFit,Date Flag
AL810962,D06,SIPP21e,OTESTv0_1,IIIV_LMZC_IIIV180_JT100,MZMCTE_LULAB_450_500,20200219_141713,magdzi83,THOR,ICT0112383,ICT0121063,kim96,gh/349_SIPP21e_v0,9,0,(9|0),-0.62,-12.935,117.89,118.5974971,process MZMScript version 2.9 - VpiL-analysis with small signal (SS)  Large signal (LS) with error flag,2.9,0,No error,500,1550,1545.5161,0.67099156,13.41983119,0.89634398,17.9268796,1.349610462,26.99220925,0.910935208,18.21870415,-3.889357991,-35.33051216,0.52681741,0.05363482,13.69762445,0.220137218,0.998103884,0
AL810962,D06,SIPP21e,OTESTv0_1,IIIV_LMZC_IIIV230_JT100,MZMCTE_LULAB_450_500,20200219_141713,magdzi83,THOR,ICT0112383,ICT0121063,kim96,gh/349_SIPP21e_v0,2,2,(2|2),-0.62,38.805,21.57,44.3969923,process MZMScript version 2.9 - VpiL-analysis with small signal (SS)  Large signal (LS) with error flag,2.9,0,No error,500,1550,1550.5277,0.710772384,14.21544768,1.009900978,20.19801955,1.743764248,34.87528496,1.022896077,20.45792153,-4.405954887,-36.11433919,0.526004376,0.052008751,13.6850175,0.138124276,0.998024914,0
AL810962,D06,SIPP21e,OTESTv0_1,IIIV_LMZC_IIIV230_JT100,MZMCTE_LULAB_450_500,20200219_141713,magdzi83,THOR,ICT0112383,ICT0121063,kim96,gh/349_SIPP21e_v0,0,-5,(0|-5),-0.62,-142.285,-6.07,142.4144168,process MZMScript version 2.9 - VpiL-analysis with small signal (SS)  Large signal (LS) with error flag,2.9,0,No error,500,1550,1548.3007,0.681518497,13.63036995,0.933596013,18.67192025,1.481607433,29.63214867,0.945580069,18.91160138,-4.774686739,-35.50581227,0.5291122,0.0582244,14.56930766,0.221736209,0.999109834,0
AL810962,D06,SIPP21e,OTESTv0_1,IIIV_LMZC_IIIV230_JT100,MZMCTE_LULAB_450_500,20200219_141713,magdzi83,THOR,ICT0112383,ICT0121063,kim96,gh/349_SIPP21e_v0,2,-2,(2|-2),-0.62,-64.675,21.57,68.17712611,process MZMScript version 2.9 - VpiL-analysis with small signal (SS)  Large signal (LS) with error flag,2.9,0,No error,500,1550,1538.1929,0.720204025,14.4040805,0.993599856,19.87199713,1.601570039,32.03140079,1.010426939,20.20853878,-3.922384018,-34.64293354,0.529147694,0.058295388,13.69616856,0.182991438,0.99844364,0
AL810962,D06,SIPP21e,OTESTv0_1,IIIV_LMZC_IIIV230_JT100,MZMCTE_LULAB_450_500,20200219_141713,magdzi83,THOR,ICT0112383,ICT0121063,kim96,gh/349_SIPP21e_v0,-9,0,(-9|0),-0.62,-12.935,-130.45,131.0897278,process MZMScript version 2.9 - VpiL-analysis with small signal (SS)  Large signal (LS) with error flag,2.9,0,No error,500,1550,1543.8006,0.716491921,14.32983842,0.970397054,19.40794107,1.503029629,30.06059257,0.989922521,19.79845041,-4.495983692,-36.17862874,0.526055688,0.052111377,13.85286713,0.198803162,0.998003585,0
AL810962,D06,SIPP21e,OTESTv0_1,IIIV_LMZC_IIIV230_JT100,MZMCTE_LULAB_450_500,20200219_141713,magdzi83,THOR,ICT0112383,ICT0121063,kim96,gh/349_SIPP21e_v0,3,0,(3|0),-0.62,-12.935,35.39,37.67978669,process MZMScript version 2.9 - VpiL-analysis with small signal (SS)  Large signal (LS) with error flag,2.9,0,No error,500,1550,1545.7816,0.703141043,14.06282086,1.00654242,20.13084839,1.770505524,35.41011048,1.024299493,20.48598987,-4.135013433,-35.8920056,0.525884172,0.051768344,13.63771289,0.145565024,0.998507582,0
AL810962,D06,SIPP21e,OTESTv0_1,IIIV_LMZC_IIIV230_JT100,MZMCTE_LULAB_450_500,20200219_141713,magdzi83,THOR,ICT0112383,ICT0121063,kim96,gh/349_SIPP21e_v0,-2,-2,(-2|-2),-0.62,-64.675,-33.71,72.93298105,process MZMScript version 2.9 - VpiL-analysis with small signal (SS)  Large signal (LS) with error flag,2.9,0,No error,500,1550,1543.3825,0.724633575,14.49267149,1.023325752,20.46651504,1.740934792,34.81869585,1.03655011,20.7310022,-4.121595674,-35.77648707,0.526182602,0.052365203,13.91077461,0.145502895,0.998344795,0
AL810962,D06,SIPP21e,OTESTv0_1,IIIV_LMZC_IIIV230_JT100,MZMCTE_LULAB_450_500,20200219_141713,magdzi83,THOR,ICT0112383,ICT0121063,kim96,gh/349_SIPP21e_v0,0,0,(0|0),-0.62,-12.935,-6.07,14.28842626,process MZMScript version 2.9 - VpiL-analysis with small signal (SS)  Large signal (LS) with error flag,2.9,0,No error,500,1550,1537.7307,0.712030352,14.24060704,1.011039278,20.22078556,1.74298622,34.85972439,1.029231829,20.58463657,-3.598115162,-34.33239096,0.52909755,0.0581951,13.551683,0.219380594,0.998101371,0
AL810962,D06,SIPP21e,OTESTv0_1,IIIV_LMZC_IIIV230_JT100,MZMCTE_LULAB_450_500,20200219_141713,magdzi83,THOR,ICT0112383,ICT0121063,kim96,gh/349_SIPP21e_v0,-4,-4,(-4|-4),-0.62,-116.415,-61.35,131.5913171,process MZMScript version 2.9 - VpiL-analysis with small signal (SS)  Large signal (LS) with error flag,2.9,0,No error,500,1550,1538.6451,0.700997809,14.01995619,0.994736038,19.89472076,1.712194916,34.24389831,1.011102638,20.22205277,-4.114644135,-34.52444253,0.530241854,0.060483708,13.96348047,0.241861481,0.997950866,0
AL810962,D06,SIPP21e,OTESTv0_1,IIIV_LMZC_IIIV230_JT100,MZMCTE_LULAB_450_500,20200219_141713,magdzi83,THOR,ICT0112383,ICT0121063,kim96,gh/349_SIPP21e_v0,4,-4,(4|-4),-0.62,-116.415,49.21,126.3885925,process MZMScript version 2.9 - VpiL-analysis with small signal (SS)  Large signal (LS) with error flag,2.9,0,No error,500,1550,1549.986,0.677927642,13.55855284,0.960077808,19.20155616,1.644518258,32.89036516,0.974340772,19.48681545,-4.633958745,-36.09067485,0.526979481,0.053958962,14.09928759,0.192008433,0.99886948,0
AL810962,D06,SIPP21e,OTESTv0_1,IIIV_LMZC_IIIV230_JT100,MZMCTE_LULAB_450_500,20200219_141713,magdzi83,THOR,ICT0112383,ICT0121063,kim96,gh/349_SIPP21e_v0,0,5,(0|5),-0.62,116.415,-6.07,116.5731407,process MZMScript version 2.9 - VpiL-analysis with small signal (SS)  Large signal (LS) with error flag,2.9,0,No error,500,1550,1530.7499,0.678729066,13.57458131,0.945789345,18.9157869,1.559347563,31.18695127,0.958021136,19.16042271,-4.589271285,-32.52716106,0.540629959,0.081259918,13.5920717,0.260463177,0.998789231,0
AL810962,D06,SIPP21e,OTESTv0_1,IIIV_LMZC_IIIV230_JT050,MZMCTE_LULAB_450_500,20200219_141713,magdzi83,THOR,ICT0112383,ICT0121063,kim96,gh/349_SIPP21e_v0,2,-2,(2|-2),-0.62,-64.675,21.99,68.31116838,process MZMScript version 2.9 - VpiL-analysis with small signal (SS)  Large signal (LS) with error flag,2.9,0,No error,500,1550,1548.9777,0.749870803,14.99741606,1.550467096,31.00934191,22.92042966,458.4085932,1.577810986,31.55621972,-4.286223844,-35.92479811,0.526171821,0.052343642,13.95893119,0.162202727,0.99276025,0
AL810962,D06,SIPP21e,OTESTv0_1,IIIV_LMZC_IIIV180_JT100,MZMCTE_LULAB_450_500,20200219_141713,magdzi83,THOR,ICT0112383,ICT0121063,kim96,gh/349_SIPP21e_v0,0,0,(0|0),-0.62,-12.935,-6.49,14.47184594,process MZMScript version 2.9 - VpiL-analysis with small signal (SS)  Large signal (LS) with error flag,2.9,0,No error,500,1550,1538.3344,0.687094289,13.74188578,0.92331679,18.46633579,1.407064512,28.14129025,0.937669817,18.75339634,-3.265824138,-33.9677494,0.529185434,0.058370868,13.59112825,0.223817103,0.998479148,0
AL810962,D06,SIPP21e,OTESTv0_1,IIIV_LMZC_IIIV230_JT050,MZMCTE_LULAB_450_500,20200219_141713,magdzi83,THOR,ICT0112383,ICT0121063,kim96,gh/349_SIPP21e_v0,-2,2,(-2|2),-0.62,38.805,-33.29,51.12780188,process MZMScript version 2.9 - VpiL-analysis with small signal (SS)  Large signal (LS) with error flag,2.9,1, Higher uncertainty SS VpiL: left/right peak diff between 20% & 40%    ,500,1550,1542.0753,0.643460758,12.86921515,1.198210082,23.96420163,8.691113796,173.8222759,1.212757584,24.25515168,-3.86051484,-35.16988847,0.527213073,0.054426146,13.71342619,0.184547264,0.993158688,0
AL810962,D06,SIPP21e,OTESTv0_1,IIIV_LMZC_IIIV230_JT050,MZMCTE_LULAB_450_500,20200219_141713,magdzi83,THOR,ICT0112383,ICT0121063,kim96,gh/349_SIPP21e_v0,0,0,(0|0),-0.62,-12.935,-5.65,14.11512398,process MZMScript version 2.9 - VpiL-analysis with small signal (SS)  Large signal (LS) with error flag,2.9,1, Higher uncertainty SS VpiL: left/right peak diff between 20% & 40%    ,500,1550,1542.8279,0.667262173,13.34524346,1.215099683,24.30199367,6.789134158,135.7826832,1.228884938,24.57769877,-3.636100864,-35.11268303,0.526708595,0.05341719,13.71934331,0.164570371,0.994055429,0
AL810962,D06,SIPP21e,OTESTv0_1,IIIV_LMZC_IIIV230_JT050,MZMCTE_LULAB_450_500,20200219_141713,magdzi83,THOR,ICT0112383,ICT0121063,kim96,gh/349_SIPP21e_v0,0,5,(0|5),-0.62,116.415,-5.65,116.5520258,process MZMScript version 2.9 - VpiL-analysis with small signal (SS)  Large signal (LS) with error flag,2.9,0,No error,500,1550,1540.3735,0.627406427,12.54812855,1.160181445,23.2036289,7.692005179,153.8401036,1.177209258,23.54418515,-4.069107101,-34.82361824,0.529082594,0.058165188,13.48362696,0.162074154,0.992727253,0
AL810962,D06,SIPP21e,OTESTv0_1,IIIV_LMZC_IIIV230_JT100,MZMCTE_LULAB_450_500,20200219_141713,magdzi83,THOR,ICT0112383,ICT0121063,kim96,gh/349_SIPP21e_v0,-2,2,(-2|2),-0.62,38.805,-33.71,51.40225798,process MZMScript version 2.9 - VpiL-analysis with small signal (SS)  Large signal (LS) with error flag,2.9,0,No error,500,1550,1550.0002,0.717072441,14.34144881,0.993081373,19.86162746,1.614532306,32.29064613,1.008809887,20.17619774,-4.398652197,-36.10185853,0.526024388,0.052048776,13.82788658,0.15916896,0.997762986,0
AL810962,D06,SIPP21e,OTESTv0_1,IIIV_LMZC_IIIV180_JT100,MZMCTE_LULAB_450_500,20200219_141713,magdzi83,THOR,ICT0112383,ICT0121063,kim96,gh/349_SIPP21e_v0,2,2,(2|2),-0.62,38.805,21.15,44.19446261,process MZMScript version 2.9 - VpiL-analysis with small signal (SS)  Large signal (LS) with error flag,2.9,0,No error,500,1550,1542.1109,0.695120295,13.9024059,0.93511725,18.70234499,1.428225979,28.56451957,0.948812226,18.97624452,-3.514843058,-35.18544349,0.526093539,0.052187077,13.66186313,0.169170612,0.998347096,0
AL810962,D06,SIPP21e,OTESTv0_1,DCM_LMZC,MZMCTE_LULAB_450_500,20200219_141713,magdzi83,THOR,ICT0112383,ICT0121063,kim96,gh/349_SIPP21e_v0,0,5,(0|5),-0.62,134.65,-9.267,134.9685141,process MZMScript version 2.9 - VpiL-analysis with small signal (SS)  Large signal (LS) with error flag,2.9,0,No error,500,1550,1542.1249,1.059629805,21.1925961,1.300547413,26.01094826,1.683251828,33.66503656,1.312374075,26.24748149,-1.092337198,-32.54861173,0.526746803,0.053493606,13.61966207,0.248202381,0.999315256,0
AL810962,D06,SIPP21e,OTESTv0_1,IIIV_LMZC_IIIV130_JT100,MZMCTE_LULAB_450_500,20200219_141713,magdzi83,THOR,ICT0112383,ICT0121063,kim96,gh/349_SIPP21e_v0,-2,2,(-2|2),-0.62,38.805,-34.55,51.95700651,process MZMScript version 2.9 - VpiL-analysis with small signal (SS)  Large signal (LS) with error flag,2.9,0,No error,500,1550,1549.4896,0.71474565,14.29491299,0.929228287,18.58456574,1.327625388,26.55250775,0.942662207,18.85324413,-3.463959345,-34.93184888,0.526891338,0.053782676,13.80839354,0.14116565,0.998894291,0
AL810962,D06,SIPP21e,OTESTv0_1,IIIV_LMZC_IIIV230_JT050,MZMCTE_LULAB_450_500,20200219_141713,magdzi83,THOR,ICT0112383,ICT0121063,kim96,gh/349_SIPP21e_v0,9,0,(9|0),-0.62,-12.935,118.73,119.4325212,process MZMScript version 2.9 - VpiL-analysis with small signal (SS)  Large signal (LS) with error flag,2.9,2, Discarded -left/right peak diff on SS VpiL is larger than 40%  Higher uncertainty RsqAdj PS: 0.96 <  RsqAdj < 0.992   ,500,1550,1544.8289,0.624356142,12.48712283,1.183161911,23.66323821,11.26941577,225.3883153,1.209361335,24.1872267,-4.307844263,-34.96282181,0.529461067,0.058922133,13.54279899,0.281167126,0.990826777,0
AL810962,D06,SIPP21e,OTESTv0_1,IIIV_LMZO_IIIV230_JT050,MZMOTE_LULAB_380_500,20200219_141713,magdzi83,THOR,ICT0112383,ICT0121063,kim96,gh/349_SIPP21e_v0,-4,-4,(-4|-4),-7.54,-116.319,-59.18,130.5081689,,,-13,No contact,,,,,,,,,,,,,,,,,,,0
AL810962,D06,SIPP21e,OTESTv0_1,IIIV_LMZC_IIIV230_JT150,MZMCTE_LULAB_450_500,20200219_141713,magdzi83,THOR,ICT0112383,ICT0121063,kim96,gh/349_SIPP21e_v0,2,-2,(2|-2),-0.62,-64.675,22.41,68.44752534,,,-13,No contact,,,,,,,,,,,,,,,,,,,0
AL810962,D06,SIPP21e,OTESTv0_1,DCM_LMZC,MZMCTE_LULAB_450_500,20200219_141713,magdzi83,THOR,ICT0112383,ICT0121063,kim96,gh/349_SIPP21e_v0,2,2,(2|2),-0.62,57.04,18.373,59.92602714,process MZMScript version 2.9 - VpiL-analysis with small signal (SS)  Large signal (LS) with error flag,2.9,0,No error,500,1550,1539.633,1.095990093,21.91980187,1.306847865,26.1369573,1.618167451,32.36334903,1.318281924,26.36563848,-1.134596865,-32.74819347,0.52627169,0.052543381,13.61599315,0.263765537,0.999332495,0
AL810962,D06,SIPP21e,OTESTv0_1,DCM_LMZC,MZMCTE_LULAB_450_500,20200219_141713,magdzi83,THOR,ICT0112383,ICT0121063,kim96,gh/349_SIPP21e_v0,-4,-4,(-4|-4),-0.62,-98.18,-64.547,117.4973515,process MZMScript version 2.9 - VpiL-analysis with small signal (SS)  Large signal (LS) with error flag,2.9,0,No error,500,1550,1541.6832,1.031267482,20.62534965,1.264475835,25.2895167,1.633980193,32.67960385,1.273967057,25.47934115,-1.20317544,-33.43153736,0.52447438,0.048948761,13.80227251,0.204913554,0.999159404,0
AL810962,D06,SIPP21e,OTESTv0_1,DCM_LMZC,MZMCTE_LULAB_450_500,20200219_141713,magdzi83,THOR,ICT0112383,ICT0121063,kim96,gh/349_SIPP21e_v0,4,-4,(4|-4),-0.62,-98.18,46.013,108.4274346,process MZMScript version 2.9 - VpiL-analysis with small signal (SS)  Large signal (LS) with error flag,2.9,0,No error,500,1550,1542.4413,1.046517116,20.93034231,1.267786782,25.35573563,1.60771241,32.1542482,1.281749249,25.63498499,-1.156903582,-33.0417263,0.525449564,0.050899128,13.74320605,0.238633852,0.999443401,0
AL810962,D06,SIPP21e,OTESTv0_1,DCM_LMZC,MZMCTE_LULAB_450_500,20200219_141713,magdzi83,THOR,ICT0112383,ICT0121063,kim96,gh/349_SIPP21e_v0,-2,2,(-2|2),-0.62,57.04,-36.907,67.93885669,process MZMScript version 2.9 - VpiL-analysis with small signal (SS)  Large signal (LS) with error flag,2.9,1,  Higher uncertainty RsqAdj PS: 0.96 <  RsqAdj < 0.992   ,500,1550,1541.8768,2.428419749,48.56839497,1.533996277,30.67992555,1.121084146,22.42168293,1.469037774,29.38075547,-1.15709266,-32.61011996,0.526741501,0.053483002,13.77780641,0.297475922,0.986808557,0
AL810962,D06,SIPP21e,OTESTv0_1,DCM_LMZC,MZMCTE_LULAB_450_500,20200219_141713,magdzi83,THOR,ICT0112383,ICT0121063,kim96,gh/349_SIPP21e_v0,9,0,(9|0),-0.62,5.3,115.113,115.234946,process MZMScript version 2.9 - VpiL-analysis with small signal (SS)  Large signal (LS) with error flag,2.9,0,No error,500,1550,1539.6513,1.035620423,20.71240846,1.250473531,25.00947062,1.577811279,31.55622558,1.262384685,25.24769369,-1.112596437,-33.56687914,0.52383045,0.047660899,13.75973025,0.255238539,0.999507008,0
AL810962,D06,SIPP21e,OTESTv0_1,DCM_LMZC,MZMCTE_LULAB_450_500,20200219_141713,magdzi83,THOR,ICT0112383,ICT0121063,kim96,gh/349_SIPP21e_v0,2,-2,(2|-2),-0.62,-46.44,18.373,49.94237408,process MZMScript version 2.9 - VpiL-analysis with small signal (SS)  Large signal (LS) with error flag,2.9,0,No error,500,1550,1541.3052,1.07500015,21.500003,1.289517809,25.79035618,1.610993661,32.21987322,1.296131377,25.92262754,-1.245076958,-33.21918659,0.52519029,0.05038058,13.7316654,0.199794341,0.999007854,0
AL810962,D06,SIPP21e,OTESTv0_1,DCM_LMZC,MZMCTE_LULAB_450_500,20200219_141713,magdzi83,THOR,ICT0112383,ICT0121063,kim96,gh/349_SIPP21e_v0,4,4,(4|4),-0.62,108.78,46.013,118.1113228,process MZMScript version 2.9 - VpiL-analysis with small signal (SS)  Large signal (LS) with error flag,2.9,0,No error,500,1550,1544.6008,1.076189288,21.52378576,1.288691355,25.7738271,1.605761666,32.11523332,1.303091303,26.06182606,-1.106865254,-33.39608233,0.524302759,0.048605518,14.03029466,0.209266009,0.99909708,0
AL810962,D06,SIPP21e,OTESTv0_1,DCM_LMZC,MZMCTE_LULAB_450_500,20200219_141713,magdzi83,THOR,ICT0112383,ICT0121063,kim96,gh/349_SIPP21e_v0,0,-5,(0|-5),-0.62,-124.05,-9.267,124.3956582,process MZMScript version 2.9 - VpiL-analysis with small signal (SS)  Large signal (LS) with error flag,2.9,0,No error,500,1550,1540.8624,1.096960168,21.93920335,1.287115517,25.74231034,1.55702134,31.14042679,1.300243622,26.00487244,-1.16579293,-32.98655464,0.525641154,0.051282309,13.78430919,0.200687621,0.999278411,0
AL810962,D06,SIPP21e,OTESTv0_1,DCM_LMZC,MZMCTE_LULAB_450_500,20200219_141713,magdzi83,THOR,ICT0112383,ICT0121063,kim96,gh/349_SIPP21e_v0,-9,0,(-9|0),-0.62,5.3,-133.647,133.752049,process MZMScript version 2.9 - VpiL-analysis with small signal (SS)  Large signal (LS) with error flag,2.9,0,No error,500,1550,1549.8919,1.08963952,21.79279041,1.316495527,26.32991054,1.662648313,33.25296627,1.32455358,26.49107161,-1.310945554,-33.01364043,0.525990855,0.05198171,13.97936021,0.265831946,0.998886191,0
AL810962,D06,SIPP21e,OTESTv0_1,DCM_LMZC,MZMCTE_LULAB_450_500,20200219_141713,magdzi83,THOR,ICT0112383,ICT0121063,kim96,gh/349_SIPP21e_v0,-4,4,(-4|4),-0.62,108.78,-64.547,126.4887489,process MZMScript version 2.9 - VpiL-analysis with small signal (SS)  Large signal (LS) with error flag,2.9,0,No error,500,1550,1541.9038,1.037405654,20.74811309,1.285453597,25.70907194,1.689394822,33.78789643,1.294858041,25.89716081,-1.225504159,-33.1781546,0.525245034,0.050490068,13.77990389,0.220808605,0.999544084,0
AL810962,D06,SIPP21e,OTESTv0_1,DCM_LMZC,MZMCTE_LULAB_450_500,20200219_141713,magdzi83,THOR,ICT0112383,ICT0121063,kim96,gh/349_SIPP21e_v0,0,0,(0|0),-0.62,5.3,-9.267,10.67554631,process MZMScript version 2.9 - VpiL-analysis with small signal (SS)  Large signal (LS) with error flag,2.9,0,No error,500,1550,1542.1273,1.077537032,21.55074064,1.311012097,26.22024193,1.67364973,33.4729946,1.320756047,26.41512095,-1.121760248,-32.80312699,0.526093275,0.052186549,13.84673749,0.241333654,0.999514334,0
AL810962,D06,SIPP21e,OTESTv0_1,DCM_LMZC,MZMCTE_LULAB_450_500,20200219_141713,magdzi83,THOR,ICT0112383,ICT0121063,kim96,gh/349_SIPP21e_v0,-2,-2,(-2|-2),-0.62,-46.44,-36.907,59.31947614,process MZMScript version 2.9 - VpiL-analysis with small signal (SS)  Large signal (LS) with error flag,2.9,0,No error,500,1550,1530.449,1.101586616,22.03173231,1.329203536,26.58407072,1.675381689,33.50763378,1.341462931,26.82925862,-1.014007444,-33.18186628,0.524640795,0.04928159,13.85714716,0.188073926,0.998758503,0
AL810962,D06,SIPP21e,OTESTv0_1,DCM_LMZC,MZMCTE_LULAB_450_500,20200219_141713,magdzi83,THOR,ICT0112383,ICT0121063,kim96,gh/349_SIPP21e_v0,3,0,(3|0),-0.62,5.3,32.193,32.62635819,process MZMScript version 2.9 - VpiL-analysis with small signal (SS)  Large signal (LS) with error flag,2.9,0,No error,500,1550,1542.9156,1.065106059,21.30212117,1.293498013,25.86996026,1.646575053,32.93150106,1.299875741,25.99751482,-1.209611925,-33.30700889,0.524841401,0.049682802,13.79270542,0.220963835,0.99936143,0
AL810962,D06,SIPP21e,OTESTv0_1,IIIV_LMZC_IIIV130_JT100,MZMCTE_LULAB_450_500,20200219_141713,magdzi83,THOR,ICT0112383,ICT0121063,kim96,gh/349_SIPP21e_v0,3,0,(3|0),-0.62,-12.935,34.55,36.89196017,process MZMScript version 2.9 - VpiL-analysis with small signal (SS)  Large signal (LS) with error flag,2.9,0,No error,500,1550,1542.3498,0.715389642,14.30779284,0.936131373,18.72262745,1.35388965,27.07779299,0.950024229,19.00048457,-3.012702754,-34.26476556,0.527483451,0.054966901,13.66521549,0.15592277,0.998984968,0
AL810962,D06,SIPP21e,OTESTv0_1,IIIV_LMZC_IIIV130_JT100,MZMCTE_LULAB_450_500,20200219_141713,magdzi83,THOR,ICT0112383,ICT0121063,kim96,gh/349_SIPP21e_v0,0,0,(0|0),-0.62,-12.935,-6.91,14.66500341,process MZMScript version 2.9 - VpiL-analysis with small signal (SS)  Large signal (LS) with error flag,2.9,0,No error,500,1550,1542.0373,0.711110964,14.22221927,0.927784067,18.55568133,1.33435862,26.6871724,0.938691067,18.77382135,-2.944156243,-34.63377697,0.526075312,0.052150624,13.5987812,0.157356197,0.999015609,0
AL810962,D06,SIPP21e,OTESTv0_1,IIIV_LMZC_IIIV130_JT100,MZMCTE_LULAB_450_500,20200219_141713,magdzi83,THOR,ICT0112383,ICT0121063,kim96,gh/349_SIPP21e_v0,-4,-4,(-4|-4),-0.62,-116.415,-62.19,131.9850307,process MZMScript version 2.9 - VpiL-analysis with small signal (SS)  Large signal (LS) with error flag,2.9,0,No error,500,1550,1530.7764,0.728813104,14.57626207,0.952135298,19.04270596,1.372781724,27.45563448,0.962986066,19.25972132,-3.45909125,-34.66648404,0.527662676,0.055325353,13.69453282,0.152086018,0.999240128,0
AL810962,D06,SIPP21e,OTESTv0_1,IIIV_LMZC_IIIV130_JT100,MZMCTE_LULAB_450_500,20200219_141713,magdzi83,THOR,ICT0112383,ICT0121063,kim96,gh/349_SIPP21e_v0,4,4,(4|4),-0.62,90.545,48.37,102.6550239,process MZMScript version 2.9 - VpiL-analysis with small signal (SS)  Large signal (LS) with error flag,2.9,0,No error,500,1550,1543.1745,0.699659695,13.99319389,0.916267353,18.32534706,1.327135151,26.54270301,0.927628398,18.55256796,-3.308562092,-34.96735401,0.526135838,0.052271676,13.41779699,0.167889503,0.999126312,0
AL810962,D06,SIPP21e,OTESTv0_1,IIIV_LMZC_IIIV130_JT100,MZMCTE_LULAB_450_500,20200219_141713,magdzi83,THOR,ICT0112383,ICT0121063,kim96,gh/349_SIPP21e_v0,0,-5,(0|-5),-0.62,-142.285,-6.91,142.4526915,process MZMScript version 2.9 - VpiL-analysis with small signal (SS)  Large signal (LS) with error flag,2.9,0,No error,500,1550,1543.5668,0.714122327,14.28244654,0.914747679,18.29495358,1.272143309,25.44286619,0.924575915,18.49151829,-3.376180688,-34.42795545,0.528089257,0.056178513,15.39720816,0.159078273,0.998832481,0
AL810962,D06,SIPP21e,OTESTv0_1,IIIV_LMZC_IIIV130_JT100,MZMCTE_LULAB_450_500,20200219_141713,magdzi83,THOR,ICT0112383,ICT0121063,kim96,gh/349_SIPP21e_v0,-9,0,(-9|0),-0.62,-12.935,-131.29,131.9256545,process MZMScript version 2.9 - VpiL-analysis with small signal (SS)  Large signal (LS) with error flag,2.9,0,No error,500,1550,1544.6973,0.729649097,14.59298193,0.921917508,18.43835016,1.251768616,25.03537232,0.935702852,18.71405704,-3.648508711,-35.84257182,0.524554393,0.049108787,13.45478952,0.191850111,0.999229886,0
AL810962,D06,SIPP21e,OTESTv0_1,IIIV_LMZC_IIIV130_JT100,MZMCTE_LULAB_450_500,20200219_141713,magdzi83,THOR,ICT0112383,ICT0121063,kim96,gh/349_SIPP21e_v0,2,2,(2|2),-0.62,38.805,20.73,43.99501023,process MZMScript version 2.9 - VpiL-analysis with small signal (SS)  Large signal (LS) with error flag,2.9,0,No error,500,1550,1540.3379,0.71386055,14.27721099,0.923696026,18.47392052,1.308248712,26.16497423,0.933578285,18.6715657,-3.073502837,-34.10310225,0.528106004,0.056212008,13.6743308,0.151899167,0.999143349,0
AL810962,D06,SIPP21e,OTESTv0_1,IIIV_LMZC_IIIV130_JT100,MZMCTE_LULAB_450_500,20200219_141713,magdzi83,THOR,ICT0112383,ICT0121063,kim96,gh/349_SIPP21e_v0,2,-2,(2|-2),-0.62,-64.675,20.73,67.91604026,process MZMScript version 2.9 - VpiL-analysis with small signal (SS)  Large signal (LS) with error flag,2.9,0,No error,500,1550,1545.614,0.697374859,13.94749717,0.898924275,17.97848549,1.264330417,25.28660835,0.908584858,18.17169716,-3.373286691,-34.72773274,0.527171743,0.054343486,13.75634817,0.138895598,0.999341037,0
AL810962,D06,SIPP21e,OTESTv0_1,IIIV_LMZC_IIIV130_JT100,MZMCTE_LULAB_450_500,20200219_141713,magdzi83,THOR,ICT0112383,ICT0121063,kim96,gh/349_SIPP21e_v0,9,0,(9|0),-0.62,-12.935,117.47,118.1800115,process MZMScript version 2.9 - VpiL-analysis with small signal (SS)  Large signal (LS) with error flag,2.9,0,No error,500,1550,1539.8629,0.741956067,14.83912135,0.981231175,19.6246235,1.448295205,28.9659041,0.9972865,19.94572999,-3.141635773,-33.93586847,0.529007669,0.058015339,13.1106139,0.198976708,0.998244773,0
AL810962,D06,SIPP21e,OTESTv0_1,IIIV_LMZC_IIIV130_JT100,MZMCTE_LULAB_450_500,20200219_141713,magdzi83,THOR,ICT0112383,ICT0121063,kim96,gh/349_SIPP21e_v0,-4,4,(-4|4),-0.62,90.545,-62.19,109.8453145,process MZMScript version 2.9 - VpiL-analysis with small signal (SS)  Large signal (LS) with error flag,2.9,0,No error,500,1550,1550.6522,0.712910911,14.25821823,0.915256798,18.30513596,1.277989142,25.55978283,0.925871678,18.51743356,-3.659075913,-35.56052927,0.525415594,0.050831187,13.61501096,0.121825028,0.998999931,0
AL810962,D06,SIPP21e,OTESTv0_1,IIIV_LMZC_IIIV130_JT100,MZMCTE_LULAB_450_500,20200219_141713,magdzi83,THOR,ICT0112383,ICT0121063,kim96,gh/349_SIPP21e_v0,-2,-2,(-2|-2),-0.62,-64.675,-34.55,73.32501705,process MZMScript version 2.9 - VpiL-analysis with small signal (SS)  Large signal (LS) with error flag,2.9,0,No error,500,1550,1539.8623,0.715787449,14.31574899,0.930925231,18.61850462,1.33095983,26.61919659,0.939653955,18.79307909,-3.065549949,-34.31065496,0.527424786,0.054849573,13.59420849,0.154929075,0.999339501,0
AL810962,D06,SIPP21e,OTESTv0_1,IIIV_LMZC_IIIV130_JT100,MZMCTE_LULAB_450_500,20200219_141713,magdzi83,THOR,ICT0112383,ICT0121063,kim96,gh/349_SIPP21e_v0,0,5,(0|5),-0.62,116.415,-6.91,116.6198968,process MZMScript version 2.9 - VpiL-analysis with small signal (SS)  Large signal (LS) with error flag,2.9,0,No error,500,1550,1539.1519,0.694387745,13.88775489,0.911127109,18.22254219,1.324563267,26.49126533,0.920107205,18.40214411,-3.103759132,-34.48805948,0.526988195,0.05397639,13.07694055,0.179462542,0.998845057,0
AL810962,D06,SIPP21e,OTESTv0_1,IIIV_LMZC_IIIV130_JT100,MZMCTE_LULAB_450_500,20200219_141713,magdzi83,THOR,ICT0112383,ICT0121063,kim96,gh/349_SIPP21e_v0,4,-4,(4|-4),-0.62,-116.415,48.37,126.0639089,process MZMScript version 2.9 - VpiL-analysis with small signal (SS)  Large signal (LS) with error flag,2.9,0,No error,500,1550,1541.4494,0.686432168,13.72864337,0.887746403,17.75492806,1.256143395,25.12286791,0.897575014,17.95150028,-3.340538219,-34.27907889,0.528521356,0.057042712,13.78242817,0.141933657,0.999001009,0
AL810962,D06,SIPP21e,OTESTv0_1,IIIV_LMZC_IIIV180_JT100,MZMCTE_LULAB_450_500,20200219_141713,magdzi83,THOR,ICT0112383,ICT0121063,kim96,gh/349_SIPP21e_v0,-2,-2,(-2|-2),-0.62,-64.675,-34.13,73.12805566,process MZMScript version 2.9 - VpiL-analysis with small signal (SS)  Large signal (LS) with error flag,2.9,0,No error,500,1550,1543.1624,0.687189961,13.74379922,0.909176229,18.18352458,1.343017665,26.8603533,0.922413482,18.44826965,-3.673831623,-35.250616,0.526447234,0.052894467,13.8608192,0.143228857,0.998769771,0
AL810962,D06,SIPP21e,OTESTv0_1,IIIV_LMZC_IIIV230_JT050,MZMCTE_LULAB_450_500,20200219_141713,magdzi83,THOR,ICT0112383,ICT0121063,kim96,gh/349_SIPP21e_v0,4,-4,(4|-4),-0.62,-116.415,49.63,126.5527128,process MZMScript version 2.9 - VpiL-analysis with small signal (SS)  Large signal (LS) with error flag,2.9,0,No error,500,1550,1545.8359,0.65648598,13.12971961,1.199742822,23.99485645,6.955933386,139.1186677,1.219563275,24.39126551,-4.276211499,-35.75921138,0.526696202,0.053392405,14.01864453,0.277343682,0.993529697,0
AL810962,D06,SIPP21e,OTESTv0_1,IIIV_LMZC_IIIV230_JT100,MZMCTE_LULAB_450_500,20200219_141713,magdzi83,THOR,ICT0112383,ICT0121063,kim96,gh/349_SIPP21e_v0,9,0,(9|0),-0.62,-12.935,118.31,119.0150004,process MZMScript version 2.9 - VpiL-analysis with small signal (SS)  Large signal (LS) with error flag,2.9,0,No error,500,1550,1530.2999,0.682176201,13.64352401,0.940693094,18.81386188,1.514703985,30.29407971,0.959428012,19.18856024,-4.313910783,-35.80101095,0.52668133,0.053362661,13.4952448,0.231149117,0.998833925,0
AL810962,D06,SIPP21e,OTESTv0_1,IIIV_LMZC_IIIV230_JT050,MZMCTE_LULAB_450_500,20200219_141713,magdzi83,THOR,ICT0112383,ICT0121063,kim96,gh/349_SIPP21e_v0,-2,-2,(-2|-2),-0.62,-64.675,-33.29,72.73980839,process MZMScript version 2.9 - VpiL-analysis with small signal (SS)  Large signal (LS) with error flag,2.9,2, Higher uncertainty SS VpiL: left/right peak diff between 20% & 40%  Discarded - RsqAdj PS < 0.96   ,500,1550,1538.5086,1.165045666,23.30091332,2.149307211,42.98614422,13.85100108,277.0200215,2.657284634,53.14569268,-3.79935767,-35.25347145,0.526757628,0.053515256,13.72955315,0.204890556,0.931416457,0
AL810962,D06,SIPP21e,OTESTv0_1,IIIV_LMZO_IIIV230_JT100,MZMOTE_LULAB_380_500,20200219_141713,magdzi83,THOR,ICT0112383,ICT0121063,kim96,gh/349_SIPP21e_v0,9,0,(9|0),-7.54,-12.839,120.96,121.6394735,process MZMScript version 2.9 - VpiL-analysis with small signal (SS)  Large signal (LS) with error flag,2.9,0,No error,500,1310,1302.4012,0.676287435,13.52574871,0.907868335,18.15736671,1.380640713,27.61281426,0.918500639,18.37001278,-4.236390526,-11.63794128,0.860857383,0.721714766,9.201291716,0.460862169,0.99845805,0
AL810962,D06,SIPP21e,OTESTv0_1,IIIV_LMZO_IIIV230_JT100,MZMOTE_LULAB_380_500,20200219_141713,magdzi83,THOR,ICT0112383,ICT0121063,kim96,gh/349_SIPP21e_v0,-4,4,(-4|4),-7.54,90.641,-58.7,107.9883368,process MZMScript version 2.9 - VpiL-analysis with small signal (SS)  Large signal (LS) with error flag,2.9,2, Discarded -left/right peak diff on SS VpiL is larger than 40%  Discarded - RsqAdj PS < 0.96   ,500,1310,1309.5694,1.227481892,24.54963784,2.282999886,45.65999773,16.29610085,325.922017,2.613372261,52.26744522,-3.705253199,-9.707250867,0.900511229,0.801022459,9.203615786,0.529662945,0.950522942,0
AL810962,D06,SIPP21e,OTESTv0_1,IIIV_LMZO_IIIV230_JT100,MZMOTE_LULAB_380_500,20200219_141713,magdzi83,THOR,ICT0112383,ICT0121063,kim96,gh/349_SIPP21e_v0,4,-4,(4|-4),-7.54,-116.319,51.86,127.3560731,process MZMScript version 2.9 - VpiL-analysis with small signal (SS)  Large signal (LS) with error flag,2.9,1, Higher uncertainty SS VpiL: left/right peak diff between 20% & 40%    ,500,1310,1296.2713,0.640666568,12.81333136,0.869780351,17.39560702,1.353992032,27.07984063,0.878819645,17.57639289,-4.041445696,-10.24653888,0.894862809,0.789725619,9.247104144,0.600166227,0.998799635,0
AL810962,D06,SIPP21e,OTESTv0_1,IIIV_LMZO_IIIV230_JT100,MZMOTE_LULAB_380_500,20200219_141713,magdzi83,THOR,ICT0112383,ICT0121063,kim96,gh/349_SIPP21e_v0,-4,-4,(-4|-4),-7.54,-116.319,-58.7,130.2912114,process MZMScript version 2.9 - VpiL-analysis with small signal (SS)  Large signal (LS) with error flag,2.9,0,No error,500,1310,1303.384,0.707964355,14.15928711,0.968254873,19.36509746,1.531226262,30.62452525,0.980852447,19.61704895,-3.947198758,-11.04562691,0.86955542,0.739110839,9.305648119,0.446129246,0.998573352,0
AL810962,D06,SIPP21e,OTESTv0_1,IIIV_LMZO_IIIV230_JT100,MZMOTE_LULAB_380_500,20200219_141713,magdzi83,THOR,ICT0112383,ICT0121063,kim96,gh/349_SIPP21e_v0,-2,-2,(-2|-2),-7.54,-64.579,-31.06,71.66010634,process MZMScript version 2.9 - VpiL-analysis with small signal (SS)  Large signal (LS) with error flag,2.9,2, Discarded -left/right peak diff on SS VpiL is larger than 40%    ,500,1310,1309.0409,0.703049491,14.06098982,0.968380329,19.36760658,1.555381046,31.10762092,0.980004356,19.60008712,-3.871758675,-10.39254035,0.886006568,0.772013137,9.496035161,0.515917091,0.999177569,0
AL810962,D06,SIPP21e,OTESTv0_1,IIIV_LMZO_IIIV230_JT100,MZMOTE_LULAB_380_500,20200219_141713,magdzi83,THOR,ICT0112383,ICT0121063,kim96,gh/349_SIPP21e_v0,4,4,(4|4),-7.54,90.641,51.86,104.4282073,process MZMScript version 2.9 - VpiL-analysis with small signal (SS)  Large signal (LS) with error flag,2.9,2, Discarded -left/right peak diff on SS VpiL is larger than 40%    ,500,1310,1309.8085,0.684280806,13.68561612,0.914399018,18.28798036,1.377712971,27.55425943,0.929194205,18.5838841,-3.845420931,-9.950985039,0.89763777,0.79527554,9.448532954,0.473242542,0.995050824,0
AL810962,D06,SIPP21e,OTESTv0_1,IIIV_LMZO_IIIV230_JT100,MZMOTE_LULAB_380_500,20200219_141713,magdzi83,THOR,ICT0112383,ICT0121063,kim96,gh/349_SIPP21e_v0,-9,0,(-9|0),-7.54,-12.839,-127.8,128.4432946,process MZMScript version 2.9 - VpiL-analysis with small signal (SS)  Large signal (LS) with error flag,2.9,2, Discarded -left/right peak diff on SS VpiL is larger than 40%    ,500,1310,1308.4914,0.69817727,13.9635454,0.953801083,19.07602166,1.504727228,30.09454456,0.963919802,19.27839604,-3.971577163,-10.12905749,0.896194916,0.792389832,9.47623247,0.508713897,0.999747204,0
AL810962,D06,SIPP21e,OTESTv0_1,IIIV_LMZO_IIIV230_JT100,MZMOTE_LULAB_380_500,20200219_141713,magdzi83,THOR,ICT0112383,ICT0121063,kim96,gh/349_SIPP21e_v0,0,-5,(0|-5),-7.54,-142.189,-3.42,142.2301238,process MZMScript version 2.9 - VpiL-analysis with small signal (SS)  Large signal (LS) with error flag,2.9,2, Discarded -left/right peak diff on SS VpiL is larger than 40%    ,500,1310,1310.3252,0.639696081,12.79392162,0.865128404,17.30256808,1.33591037,26.7182074,0.873520759,17.47041519,-3.57467887,-8.520763807,0.928599971,0.857199941,9.553277395,0.608068576,0.999366338,0
AL810962,D06,SIPP21e,OTESTv0_1,IIIV_LMZO_IIIV230_JT050,MZMOTE_LULAB_380_500,20200219_141713,magdzi83,THOR,ICT0112383,ICT0121063,kim96,gh/349_SIPP21e_v0,4,-4,(4|-4),-7.54,-116.319,51.38,127.1613706,process MZMScript version 2.9 - VpiL-analysis with small signal (SS)  Large signal (LS) with error flag,2.9,0,No error,500,1310,1304.8034,0.643594167,12.87188334,0.877165711,17.54331422,1.376847773,27.53695545,0.889381876,17.78763752,-4.676102754,-10.91638433,0.893867131,0.787734261,9.206128696,0.612879971,0.997204412,0
AL810962,D06,SIPP21e,OTESTv0_1,IIIV_LMZO_IIIV230_JT050,MZMOTE_LULAB_380_500,20200219_141713,magdzi83,THOR,ICT0112383,ICT0121063,kim96,gh/349_SIPP21e_v0,-2,2,(-2|2),-7.54,38.901,-31.54,50.08052916,process MZMScript version 2.9 - VpiL-analysis with small signal (SS)  Large signal (LS) with error flag,2.9,0,No error,500,1310,1305.0747,0.683899651,13.67799302,0.945229469,18.90458938,1.529787632,30.59575264,0.9589576,19.179152,-3.927914933,-11.01683051,0.869830049,0.739660099,9.29907401,0.52844078,0.998343233,0
AL810962,D06,SIPP21e,OTESTv0_1,IIIV_LMZO_IIIV230_JT050,MZMOTE_LULAB_380_500,20200219_141713,magdzi83,THOR,ICT0112383,ICT0121063,kim96,gh/349_SIPP21e_v0,9,0,(9|0),-7.54,-12.839,120.48,121.1621654,process MZMScript version 2.9 - VpiL-analysis with small signal (SS)  Large signal (LS) with error flag,2.9,2, Discarded -left/right peak diff on SS VpiL is larger than 40%  Discarded - RsqAdj PS < 0.96  Discareded - max rmse spectral fit is > 2dB ,500,1310,1296.1048,0.069377519,1.387550387,0.804947631,16.09895262,0.083827516,1.67655031,1.085855088,21.71710175,-7.838830771,-9.252125277,0.979951787,0.959903575,1.932217204,1.910806424,0.939917138,0
AL810962,D06,SIPP21e,OTESTv0_1,IIIV_LMZO_IIIV230_JT050,MZMOTE_LULAB_380_500,20200219_141713,magdzi83,THOR,ICT0112383,ICT0121063,kim96,gh/349_SIPP21e_v0,0,5,(0|5),-7.54,116.511,-3.9,116.5762545,process MZMScript version 2.9 - VpiL-analysis with small signal (SS)  Large signal (LS) with error flag,2.9,1, Higher uncertainty SS VpiL: left/right peak diff between 20% & 40%    ,500,1310,1306.4846,0.658057561,13.16115122,0.894356311,17.88712621,1.395437194,27.90874387,0.908579738,18.17159476,-4.076341202,-10.10999588,0.89961804,0.79923608,9.246548052,0.592030568,0.998424941,0
AL810962,D06,SIPP21e,OTESTv0_1,IIIV_LMZO_IIIV230_JT050,MZMOTE_LULAB_380_500,20200219_141713,magdzi83,THOR,ICT0112383,ICT0121063,kim96,gh/349_SIPP21e_v0,-9,0,(-9|0),-7.54,-12.839,-128.28,128.9208995,process MZMScript version 2.9 - VpiL-analysis with small signal (SS)  Large signal (LS) with error flag,2.9,0,No error,500,1310,1305.4791,0.668965675,13.3793135,0.915010981,18.30021963,1.447343244,28.94686489,0.928508015,18.5701603,-3.80255455,-10.39980577,0.883839265,0.767678529,9.180405685,0.588522154,0.995571755,0
AL810962,D06,SIPP21e,OTESTv0_1,IIIV_LMZO_IIIV230_JT050,MZMOTE_LULAB_380_500,20200219_141713,magdzi83,THOR,ICT0112383,ICT0121063,kim96,gh/349_SIPP21e_v0,-2,-2,(-2|-2),-7.54,-64.579,-31.54,71.86945694,process MZMScript version 2.9 - VpiL-analysis with small signal (SS)  Large signal (LS) with error flag,2.9,0,No error,500,1310,1307.1989,0.681736589,13.63473178,0.958839436,19.17678871,1.615475572,32.30951144,0.97212086,19.4424172,-3.956821804,-10.71645019,0.87923436,0.758468721,9.325393972,0.584915054,0.996244899,0
AL810962,D06,SIPP21e,OTESTv0_1,IIIV_LMZO_IIIV230_JT050,MZMOTE_LULAB_380_500,20200219_141713,magdzi83,THOR,ICT0112383,ICT0121063,kim96,gh/349_SIPP21e_v0,4,4,(4|4),-7.54,90.641,51.38,104.1906679,process MZMScript version 2.9 - VpiL-analysis with small signal (SS)  Large signal (LS) with error flag,2.9,0,No error,500,1310,1305.4649,0.671620033,13.43240066,0.911899182,18.23798364,1.419874123,28.39748245,0.924378476,18.48756952,-3.731980614,-10.53541541,0.877983514,0.755967027,9.186326655,0.598397391,0.997075879,0
AL810962,D06,SIPP21e,OTESTv0_1,IIIV_LMZO_IIIV230_JT100,MZMOTE_LULAB_380_500,20200219_141713,magdzi83,THOR,ICT0112383,ICT0121063,kim96,gh/349_SIPP21e_v0,3,0,(3|0),-7.54,-12.839,38.04,40.14824431,process MZMScript version 2.9 - VpiL-analysis with small signal (SS)  Large signal (LS) with error flag,2.9,0,No error,500,1310,1306.2839,0.700869968,14.01739936,0.971455517,19.42911035,1.582358013,31.64716026,0.986725387,19.73450774,-3.860737793,-10.80009129,0.874109594,0.748219187,9.267584813,0.57554579,0.996119674,0
AL810962,D06,SIPP21e,OTESTv0_1,IIIV_LMZO_IIIV230_JT100,MZMOTE_LULAB_380_500,20200219_141713,magdzi83,THOR,ICT0112383,ICT0121063,kim96,gh/349_SIPP21e_v0,0,0,(0|0),-7.54,-12.839,-3.42,13.28669714,process MZMScript version 2.9 - VpiL-analysis with small signal (SS)  Large signal (LS) with error flag,2.9,1, Higher uncertainty SS VpiL: left/right peak diff between 20% & 40%    ,500,1310,1308.46,0.71371147,14.27422941,0.985005329,19.70010659,1.589018122,31.78036245,0.999169356,19.98338711,-3.682563847,-10.44550203,0.879140097,0.758280194,9.512896212,0.51494498,0.998415316,0
AL810962,D06,SIPP21e,OTESTv0_1,IIIV_LMZO_IIIV230_JT100,MZMOTE_LULAB_380_500,20200219_141713,magdzi83,THOR,ICT0112383,ICT0121063,kim96,gh/349_SIPP21e_v0,-2,2,(-2|2),-7.54,38.901,-31.06,49.77962837,process MZMScript version 2.9 - VpiL-analysis with small signal (SS)  Large signal (LS) with error flag,2.9,0,No error,500,1310,1305.1669,0.712291191,14.24582382,0.971712903,19.43425805,1.528348833,30.56697666,0.988881984,19.77763967,-3.913680801,-11.1221169,0.8664042,0.7328084,9.317594173,0.545056693,0.999593538,0
AL810962,D06,SIPP21e,OTESTv0_1,IIIV_LMZO_IIIV230_JT100,MZMOTE_LULAB_380_500,20200219_141713,magdzi83,THOR,ICT0112383,ICT0121063,kim96,gh/349_SIPP21e_v0,2,2,(2|2),-7.54,38.901,24.22,45.8246244,process MZMScript version 2.9 - VpiL-analysis with small signal (SS)  Large signal (LS) with error flag,2.9,0,No error,500,1310,1301.6842,0.716556185,14.33112369,1.007174275,20.14348551,1.694370536,33.88741073,1.021351551,20.42703102,-3.861074583,-12.13028834,0.835928092,0.671856185,9.377245749,0.527651567,0.999075334,0
AL810962,D06,SIPP21e,OTESTv0_1,IIIV_LMZC_IIIV230_JT050,MZMCTE_LULAB_450_500,20200219_141713,magdzi83,THOR,ICT0112383,ICT0121063,kim96,gh/349_SIPP21e_v0,-4,-4,(-4|-4),-0.62,-116.415,-60.93,131.3960316,process MZMScript version 2.9 - VpiL-analysis with small signal (SS)  Large signal (LS) with error flag,2.9,1, Higher uncertainty SS VpiL: left/right peak diff between 20% & 40%    ,500,1550,1547.666,0.641560265,12.8312053,1.201672977,24.03345953,9.465546897,189.3109379,1.222751414,24.45502828,-4.224446342,-35.6620916,0.52683652,0.05367304,14.17774374,0.218519484,0.992049569,0
AL810962,D06,SIPP21e,OTESTv0_1,IIIV_LMZO_IIIV230_JT150,MZMOTE_LULAB_380_500,20200219_141713,magdzi83,THOR,ICT0112383,ICT0121063,kim96,gh/349_SIPP21e_v0,4,4,(4|4),-7.54,90.641,52.34,104.6674089,process MZMScript version 2.9 - VpiL-analysis with small signal (SS)  Large signal (LS) with error flag,2.9,0,No error,500,1310,1309.8465,0.658134239,13.16268478,1.175855014,23.51710028,5.511369225,110.2273845,1.191321426,23.82642852,-3.768191474,-9.812336393,0.899342461,0.798684922,9.43151165,0.480369074,0.992107041,0
AL810962,D06,SIPP21e,OTESTv0_1,IIIV_LMZO_IIIV230_JT150,MZMOTE_LULAB_380_500,20200219_141713,magdzi83,THOR,ICT0112383,ICT0121063,kim96,gh/349_SIPP21e_v0,2,2,(2|2),-7.54,38.901,24.7,46.08012371,process MZMScript version 2.9 - VpiL-analysis with small signal (SS)  Large signal (LS) with error flag,2.9,1, Higher uncertainty SS VpiL: left/right peak diff between 20% & 40%    ,500,1310,1305.007,0.666376354,13.32752709,1.207235061,24.14470122,6.409241378,128.1848276,1.217600597,24.35201194,-3.749159422,-11.06799951,0.863235516,0.726471032,9.240739668,0.621860462,0.993897722,0
AL810962,D06,SIPP21e,OTESTv0_1,IIIV_LMZO_IIIV230_JT150,MZMOTE_LULAB_380_500,20200219_141713,magdzi83,THOR,ICT0112383,ICT0121063,kim96,gh/349_SIPP21e_v0,2,-2,(2|-2),-7.54,-64.579,24.7,69.14142927,process MZMScript version 2.9 - VpiL-analysis with small signal (SS)  Large signal (LS) with error flag,2.9,2, Discarded -left/right peak diff on SS VpiL is larger than 40%  Higher uncertainty RsqAdj PS: 0.96 <  RsqAdj < 0.992   ,500,1310,1309.4276,0.70036444,14.00728879,1.238427564,24.76855129,5.344076404,106.8815281,1.260275245,25.2055049,-3.835722053,-10.14553748,0.891943817,0.783887633,9.364178607,0.508035531,0.996566163,0
