Repository: YKgroup-HYU/wafermap_iiivwfmod

# wafermap_iiivwfmod

This is a repository to plot a wafer map.

Here is the requirement for the code.
- Import csv file in the `data` folder using Pandas
- Filter the table with the conditions below:  
  - Lot: AL810962
  - Wafer: D08
  - TestSite: IIIV_LMZC_IIIV230_JT100
- Plot X: `Row`, Y: `Column`, Z: `VpiL@0V [V.cm]` using [wafer map repo](https://github.com/dougthor42/wafer_map)
- Additional info.
  - die_size_X = 25870 um
  - die_size_Y = 13820 um
  - dia = 300000 um

File: data/Info_LMZ_AL810962.csv (part 22 of 36)
Lot,Wafer,Mask,OTEST,TestSite,Name,Date,Operator,Tester,Measurement PC,Analysis PC,Analysis user,Git Tag/Branch,Row,Column,DieLabel,FiberPower [dBm],Abs position x [mm],Abs position y [mm],Radial position [mm],Script ID,Script Version,ErrorFlag,Error description,Device length [um],Analysis Wavelength [nm],Dip Wavelength [nm],VpiL@0V [V.cm],Vpi@0V [V],VpiL@-2V [V.cm],Vpi@-2V [V],VpiL_v2.7@-2V [V.cm],Vpi_v2.7@-2V [V],VpiL_2.0Vpp [V.cm],Vpi_2.0Vpp [V],mean IL [dB],mean Deep [dB],mean Power ratio (higher part),mean Power imbalance,mean FSR [nm],mean RMSE spectral fit,Ajd. Rsquare PhaseFit,Date Flag
AL810962,D06,SIPP21e,OTESTv0_1,IIIV_LMZO_IIIV230_JT150,MZMOTE_LULAB_380_500,20200219_141713,magdzi83,THOR,ICT0112383,ICT0121063,kim96,gh/349_SIPP21e_v0,-4,4,(-4|4),-7.54,90.641,-58.22,107.7281731,process MZMScript version 2.9 - VpiL-analysis with small signal (SS)  Large signal (LS) with error flag,2.9,1, Higher uncertainty SS VpiL: left/right peak diff between 20% & 40%    ,500,1310,1304.5616,0.657864463,13.15728926,1.184018136,23.68036273,5.913892551,118.277851,1.188179518,23.76359037,-3.774966975,-10.71104206,0.874203327,0.748406654,9.215516636,0.494174734,0.994110449,0
AL810962,D06,SIPP21e,OTESTv0_1,IIIV_LMZO_IIIV230_JT150,MZMOTE_LULAB_380_500,20200219_141713,magdzi83,THOR,ICT0112383,ICT0121063,kim96,gh/349_SIPP21e_v0,-9,0,(-9|0),-7.54,-12.839,-127.32,127.9657076,process MZMScript version 2.9 - VpiL-analysis with small signal (SS)  Large signal (LS) with error flag,2.9,2,  Discarded - RsqAdj PS < 0.96   ,500,1310,1298.095,0.120481053,2.409621052,0.274040465,5.4808093,0.064109745,1.282194909,3.680973517,73.61947034,-4.979451001,-10.65841311,0.904863993,0.809727987,9.275213375,0.609377042,0.073382528,0
AL810962,D06,SIPP21e,OTESTv0_1,IIIV_LMZO_IIIV230_JT150,MZMOTE_LULAB_380_500,20200219_141713,magdzi83,THOR,ICT0112383,ICT0121063,kim96,gh/349_SIPP21e_v0,9,0,(9|0),-7.54,-12.839,121.44,122.1168028,process MZMScript version 2.9 - VpiL-analysis with small signal (SS)  Large signal (LS) with error flag,2.9,1, Higher uncertainty SS VpiL: left/right peak diff between 20% & 40%    ,500,1310,1302.8505,0.655763627,13.11527253,1.160782848,23.21565696,5.049601463,100.9920293,1.18103537,23.62070741,-4.250361169,-11.06957691,0.877536352,0.755072704,9.188077367,0.512273154,0.994193865,0
AL810962,D06,SIPP21e,OTESTv0_1,IIIV_LMZO_IIIV230_JT050,MZMOTE_LULAB_380_500,20200219_141713,magdzi83,THOR,ICT0112383,ICT0121063,kim96,gh/349_SIPP21e_v0,2,2,(2|2),-7.54,38.901,23.74,45.57274845,process MZMScript version 2.9 - VpiL-analysis with small signal (SS)  Large signal (LS) with error flag,2.9,0,No error,500,1310,1301.2816,0.708817434,14.17634869,0.988920541,19.77841083,1.635037778,32.70075555,0.999951364,19.99902728,-3.871522488,-12.21217068,0.833881221,0.667762442,9.354379156,0.575499174,0.99925461,0
AL810962,D06,SIPP21e,OTESTv0_1,IIIV_LMZO_IIIV230_JT150,MZMOTE_LULAB_380_500,20200219_141713,magdzi83,THOR,ICT0112383,ICT0121063,kim96,gh/349_SIPP21e_v0,-2,2,(-2|2),-7.54,38.901,-30.58,49.48155415,process MZMScript version 2.9 - VpiL-analysis with small signal (SS)  Large signal (LS) with error flag,2.9,1, Higher uncertainty SS VpiL: left/right peak diff between 20% & 40%    ,500,1310,1302.7633,0.697587117,13.95174235,1.238336067,24.76672134,5.507889442,110.1577888,1.258445631,25.16891262,-4.014168453,-11.85638551,0.848182827,0.696365654,9.325190678,0.536920581,0.995822435,0
AL810962,D06,SIPP21e,OTESTv0_1,IIIV_LMZO_IIIV230_JT150,MZMOTE_LULAB_380_500,20200219_141713,magdzi83,THOR,ICT0112383,ICT0121063,kim96,gh/349_SIPP21e_v0,4,-4,(4|-4),-7.54,-116.319,52.34,127.5522848,process MZMScript version 2.9 - VpiL-analysis with small signal (SS)  Large signal (LS) with error flag,2.9,2, Discarded -left/right peak diff on SS VpiL is larger than 40%  Discarded - RsqAdj PS < 0.96   ,500,1310,1297.4411,0.456133735,9.122674706,0.62280242,12.45604841,0.98140067,19.6280134,0.638836082,12.77672164,-3.644504335,-11.51357145,0.847410813,0.694821627,10.59147622,0.285290219,0.990735411,0
AL810962,D06,SIPP21e,OTESTv0_1,IIIV_LMZO_IIIV230_JT150,MZMOTE_LULAB_380_500,20200219_141713,magdzi83,THOR,ICT0112383,ICT0121063,kim96,gh/349_SIPP21e_v0,0,-5,(0|-5),-7.54,-142.189,-2.94,142.2193915,process MZMScript version 2.9 - VpiL-analysis with small signal (SS)  Large signal (LS) with error flag,2.9,2, Discarded -left/right peak diff on SS VpiL is larger than 40%  Discarded - RsqAdj PS < 0.96   ,500,1310,1311.8508,0.224035172,4.48070345,0.645700812,12.91401624,0.731970607,14.63941213,0.464292034,9.285840689,-4.139866566,-11.30748846,0.867536262,0.735072523,10.75146145,0.458692086,0.927748123,0
AL810962,D06,SIPP21e,OTESTv0_1,IIIV_LMZO_IIIV230_JT150,MZMOTE_LULAB_380_500,20200219_141713,magdzi83,THOR,ICT0112383,ICT0121063,kim96,gh/349_SIPP21e_v0,-4,-4,(-4|-4),-7.54,-116.319,-58.22,130.0756632,process MZMScript version 2.9 - VpiL-analysis with small signal (SS)  Large signal (LS) with error flag,2.9,2, Discarded -left/right peak diff on SS VpiL is larger than 40%    ,500,1310,1298.352,0.67944702,13.58894041,1.258166176,25.16332351,8.486800134,169.7360027,1.298411388,25.96822776,-4.267592121,-10.36198551,0.897948752,0.795897505,9.519075259,0.506099673,0.995677767,0
AL810962,D06,SIPP21e,OTESTv0_1,IIIV_LMZO_IIIV230_JT150,MZMOTE_LULAB_380_500,20200219_141713,magdzi83,THOR,ICT0112383,ICT0121063,kim96,gh/349_SIPP21e_v0,-2,-2,(-2|-2),-7.54,-64.579,-30.58,71.4533669,process MZMScript version 2.9 - VpiL-analysis with small signal (SS)  Large signal (LS) with error flag,2.9,2, Discarded -left/right peak diff on SS VpiL is larger than 40%  Higher uncertainty RsqAdj PS: 0.96 <  RsqAdj < 0.992   ,500,1310,1306.2825,0.685689596,13.71379192,1.21735087,24.34701739,5.419294418,108.3858884,1.240628323,24.81256646,-3.975661431,-10.83570434,0.876377448,0.752754896,9.547319595,0.592398021,0.995955201,0
AL810962,D06,SIPP21e,OTESTv0_1,IIIV_LMZO_IIIV230_JT150,MZMOTE_LULAB_380_500,20200219_141713,magdzi83,THOR,ICT0112383,ICT0121063,kim96,gh/349_SIPP21e_v0,0,5,(0|5),-7.54,116.511,-2.94,116.5480876,process MZMScript version 2.9 - VpiL-analysis with small signal (SS)  Large signal (LS) with error flag,2.9,2, Discarded -left/right peak diff on SS VpiL is larger than 40%    ,500,1310,1308.57,0.645933257,12.91866513,1.186555747,23.73111493,7.277848636,145.5569727,1.204496084,24.08992168,-3.877620308,-9.896961681,0.900031341,0.800062682,9.385567111,0.516094818,0.996139084,0
AL810962,D06,SIPP21e,OTESTv0_1,IIIV_LMZO_IIIV230_JT100,MZMOTE_LULAB_380_500,20200219_141713,magdzi83,THOR,ICT0112383,ICT0121063,kim96,gh/349_SIPP21e_v0,0,5,(0|5),-7.54,116.511,-3.42,116.5611836,process MZMScript version 2.9 - VpiL-analysis with small signal (SS)  Large signal (LS) with error flag,2.9,2, Discarded -left/right peak diff on SS VpiL is larger than 40%    ,500,1310,1310.376,0.670216615,13.40433229,0.924623067,18.49246134,1.490338134,29.80676269,0.93833563,18.7667126,-3.771889014,-9.552005427,0.906586763,0.813173526,9.417239852,0.483900234,0.999623947,0
AL810962,D06,SIPP21e,OTESTv0_1,IIIV_LMZO_IIIV230_JT100,MZMOTE_LULAB_380_500,20200219_141713,magdzi83,THOR,ICT0112383,ICT0121063,kim96,gh/349_SIPP21e_v0,2,-2,(2|-2),-7.54,-64.579,24.22,68.97141177,process MZMScript version 2.9 - VpiL-analysis with small signal (SS)  Large signal (LS) with error flag,2.9,0,No error,500,1310,1302.8717,0.701403147,14.02806293,0.956061761,19.12123522,1.50104742,30.0209484,0.969992479,19.39984959,-3.916223782,-11.73112643,0.848968423,0.697936846,9.328709349,0.52173382,0.998263627,0
AL810962,D06,SIPP21e,OTESTv0_1,IIIV_LMZO_IIIV230_JT150,MZMOTE_LULAB_380_500,20200219_141713,magdzi83,THOR,ICT0112383,ICT0121063,kim96,gh/349_SIPP21e_v0,0,0,(0|0),-7.54,-12.839,-2.94,13.17131432,process MZMScript version 2.9 - VpiL-analysis with small signal (SS)  Large signal (LS) with error flag,2.9,2, Discarded -left/right peak diff on SS VpiL is larger than 40%    ,500,1310,1302.9328,0.706746931,14.13493862,1.263432347,25.26864694,5.95040596,119.0081192,1.286811279,25.73622558,-3.789990238,-11.83139927,0.842457933,0.684915865,9.421325212,0.503077633,0.995484649,0
AL810962,D06,SIPP21e,OTESTv0_1,IIIV_LMZO_IIIV230_JT050,MZMOTE_LULAB_380_500,20200219_141713,magdzi83,THOR,ICT0112383,ICT0121063,kim96,gh/349_SIPP21e_v0,0,0,(0|0),-7.54,-12.839,-3.9,13.41826818,process MZMScript version 2.9 - VpiL-analysis with small signal (SS)  Large signal (LS) with error flag,2.9,0,No error,500,1310,1310.1365,0.705796156,14.11592312,0.985719013,19.71438026,1.633623643,32.67247285,0.997871146,19.95742292,-3.87042539,-10.33723052,0.887529289,0.775058577,9.529314605,0.534299843,0.999008044,0
AL810962,D06,SIPP21e,OTESTv0_1,IIIV_LMZO_IIIV230_JT150,MZMOTE_LULAB_380_500,20200219_141713,magdzi83,THOR,ICT0112383,ICT0121063,kim96,gh/349_SIPP21e_v0,3,0,(3|0),-7.54,-12.839,38.52,40.60332894,process MZMScript version 2.9 - VpiL-analysis with small signal (SS)  Large signal (LS) with error flag,2.9,2, Discarded -left/right peak diff on SS VpiL is larger than 40%  Higher uncertainty RsqAdj PS: 0.96 <  RsqAdj < 0.992   ,500,1310,1305.908,0.702500252,14.05000504,1.254060212,25.08120424,5.836596725,116.7319345,1.280325733,25.60651466,-3.739175873,-10.70994908,0.873215217,0.746430435,9.272757393,0.613089137,0.996161179,0
AL810962,D06,SIPP21e,OTESTv0_1,IIIV_LMZO_IIIV230_JT050,MZMOTE_LULAB_380_500,20200219_141713,magdzi83,THOR,ICT0112383,ICT0121063,kim96,gh/349_SIPP21e_v0,2,-2,(2|-2),-7.54,-64.579,23.74,68.80432284,process MZMScript version 2.9 - VpiL-analysis with small signal (SS)  Large signal (LS) with error flag,2.9,0,No error,500,1310,1310.2098,0.688462084,13.76924168,0.964536469,19.29072937,1.610248774,32.20497547,0.977868443,19.55736886,-3.535873785,-9.564555793,0.899767788,0.799535576,9.264784514,0.583101446,0.997071766,0
AL810962,D06,SIPP21e,OTESTv0_1,IIIV_LMZC_IIIV230_JT150,MZMCTE_LULAB_450_500,20200219_141713,magdzi83,THOR,ICT0112383,ICT0121063,kim96,gh/349_SIPP21e_v0,4,4,(4|4),-0.62,90.545,50.05,103.4572352,process MZMScript version 2.9 - VpiL-analysis with small signal (SS)  Large signal (LS) with error flag,2.9,0,No error,500,1550,1544.096,0.72254438,14.4508876,1.039026814,20.78053628,1.848838565,36.97677131,1.064863591,21.29727181,-4.100016477,-34.93938565,0.52888033,0.05776066,13.44032564,0.160130589,0.997011771,0
AL810962,D06,SIPP21e,OTESTv0_1,IIIV_LMZC_IIIV230_JT150,MZMCTE_LULAB_450_500,20200219_141713,magdzi83,THOR,ICT0112383,ICT0121063,kim96,gh/349_SIPP21e_v0,4,-4,(4|-4),-0.62,-116.415,50.05,126.7180126,process MZMScript version 2.9 - VpiL-analysis with small signal (SS)  Large signal (LS) with error flag,2.9,0,No error,500,1550,1550.2899,0.731961761,14.63923522,1.054388222,21.08776444,1.884506317,37.69012634,1.075770027,21.51540054,-4.461776076,-36.20037773,0.525923643,0.051847287,14.1112914,0.220912287,0.998033185,0
AL810962,D06,SIPP21e,OTESTv0_1,IIIV_LMZC_IIIV230_JT150,MZMCTE_LULAB_450_500,20200219_141713,magdzi83,THOR,ICT0112383,ICT0121063,kim96,gh/349_SIPP21e_v0,-2,-2,(-2|-2),-0.62,-64.675,-32.87,72.54855288,process MZMScript version 2.9 - VpiL-analysis with small signal (SS)  Large signal (LS) with error flag,2.9,0,No error,500,1550,1545.241,0.74851096,14.97021921,1.07518775,21.503755,1.907834575,38.1566915,1.098151957,21.96303914,-4.097557908,-35.55665014,0.526792909,0.053585817,13.88891341,0.152826616,0.997768018,0
AL810962,D06,SIPP21e,OTESTv0_1,IIIV_LMZC_IIIV230_JT150,MZMCTE_LULAB_450_500,20200219_141713,magdzi83,THOR,ICT0112383,ICT0121063,kim96,gh/349_SIPP21e_v0,9,0,(9|0),-0.62,-12.935,119.15,119.8500593,process MZMScript version 2.9 - VpiL-analysis with small signal (SS)  Large signal (LS) with error flag,2.9,0,No error,500,1550,1547.2259,0.729551753,14.59103505,1.053370479,21.06740958,1.894073761,37.88147522,1.079598098,21.59196196,-4.224182851,-34.75516234,0.529979305,0.05995861,13.63833339,0.207062684,0.996950941,0
AL810962,D06,SIPP21e,OTESTv0_1,IIIV_LMZC_IIIV230_JT150,MZMCTE_LULAB_450_500,20200219_141713,magdzi83,THOR,ICT0112383,ICT0121063,kim96,gh/349_SIPP21e_v0,3,0,(3|0),-0.62,-12.935,36.23,38.46982096,process MZMScript version 2.9 - VpiL-analysis with small signal (SS)  Large signal (LS) with error flag,2.9,1,  Higher uncertainty RsqAdj PS: 0.96 <  RsqAdj < 0.992   ,500,1550,1548.0928,1.304099662,26.08199325,1.723431925,34.4686385,2.540246161,50.80492322,2.004163227,40.08326454,-4.152606008,-36.20982565,0.524948617,0.049897235,13.73795269,0.136608306,0.96452199,0
AL810962,D06,SIPP21e,OTESTv0_1,IIIV_LMZC_IIIV230_JT150,MZMCTE_LULAB_450_500,20200219_141713,magdzi83,THOR,ICT0112383,ICT0121063,kim96,gh/349_SIPP21e_v0,-4,4,(-4|4),-0.62,90.545,-60.51,108.9029711,process MZMScript version 2.9 - VpiL-analysis with small signal (SS)  Large signal (LS) with error flag,2.9,0,No error,500,1550,1544.2799,1.05019829,21.00396581,1.675722022,33.51444044,4.143974172,82.87948345,1.781671258,35.63342516,-4.32780859,-36.40721613,0.524890072,0.049780144,13.72080254,0.188681609,0.993373155,0
AL810962,D06,SIPP21e,OTESTv0_1,IIIV_LMZC_IIIV230_JT150,MZMCTE_LULAB_450_500,20200219_141713,magdzi83,THOR,ICT0112383,ICT0121063,kim96,gh/349_SIPP21e_v0,-2,2,(-2|2),-0.62,38.805,-32.87,50.8553333,process MZMScript version 2.9 - VpiL-analysis with small signal (SS)  Large signal (LS) with error flag,2.9,0,No error,500,1550,1538.9481,0.762243032,15.24486065,1.09606791,21.92135819,1.950127736,39.00255473,1.119187397,22.38374794,-3.693037911,-34.77878066,0.527919962,0.055839925,13.66240223,0.187280046,0.997079229,0
AL810962,D06,SIPP21e,OTESTv0_1,IIIV_LMZC_IIIV230_JT150,MZMCTE_LULAB_450_500,20200219_141713,magdzi83,THOR,ICT0112383,ICT0121063,kim96,gh/349_SIPP21e_v0,0,-5,(0|-5),-0.62,-142.285,-5.23,142.3810877,process MZMScript version 2.9 - VpiL-analysis with small signal (SS)  Large signal (LS) with error flag,2.9,0,No error,500,1550,1538.6717,0.725187261,14.50374521,1.025338713,20.50677426,1.749411599,34.98823197,1.049053424,20.98106848,-3.998046444,-34.84242185,0.528735725,0.057471449,14.52277567,0.232417428,0.997519203,0
AL810962,D06,SIPP21e,OTESTv0_1,IIIV_LMZC_IIIV230_JT150,MZMCTE_LULAB_450_500,20200219_141713,magdzi83,THOR,ICT0112383,ICT0121063,kim96,gh/349_SIPP21e_v0,0,5,(0|5),-0.62,116.415,-5.23,116.5324209,process MZMScript version 2.9 - VpiL-analysis with small signal (SS)  Large signal (LS) with error flag,2.9,0,No error,500,1550,1530.345,0.725199117,14.50398234,1.065073101,21.30146203,2.004515167,40.09030334,1.088367917,21.76735835,-4.160041362,-35.20949,0.528226523,0.056453045,13.48447854,0.204551662,0.995927819,0
AL810962,D06,SIPP21e,OTESTv0_1,IIIV_LMZC_IIIV230_JT150,MZMCTE_LULAB_450_500,20200219_141713,magdzi83,THOR,ICT0112383,ICT0121063,kim96,gh/349_SIPP21e_v0,2,2,(2|2),-0.62,38.805,22.41,44.81111609,process MZMScript version 2.9 - VpiL-analysis with small signal (SS)  Large signal (LS) with error flag,2.9,0,No error,500,1550,1537.6988,0.767839902,15.35679803,1.109295268,22.18590535,1.997636166,39.95272333,1.134523933,22.69047865,-3.657166603,-34.17301272,0.529795055,0.05959011,13.55752064,0.217955902,0.996875506,0
AL810962,D06,SIPP21e,OTESTv0_1,IIIV_LMZC_IIIV230_JT050,MZMCTE_LULAB_450_500,20200219_141713,magdzi83,THOR,ICT0112383,ICT0121063,kim96,gh/349_SIPP21e_v0,2,2,(2|2),-0.62,38.805,21.99,44.60255738,process MZMScript version 2.9 - VpiL-analysis with small signal (SS)  Large signal (LS) with error flag,2.9,1,  Higher uncertainty RsqAdj PS: 0.96 <  RsqAdj < 0.992   ,500,1550,1544.3868,0.807915338,16.15830677,1.494319727,29.88639453,9.935596964,198.7119393,1.50674061,30.1348122,-3.950228885,-35.45304968,0.52658269,0.053165381,13.69025077,0.15379814,0.986116589,0
AL810962,D06,SIPP21e,OTESTv0_1,IIIV_LMZC_IIIV230_JT050,MZMCTE_LULAB_450_500,20200219_141713,magdzi83,THOR,ICT0112383,ICT0121063,kim96,gh/349_SIPP21e_v0,-4,4,(-4|4),-0.62,90.545,-60.93,109.1368953,process MZMScript version 2.9 - VpiL-analysis with small signal (SS)  Large signal (LS) with error flag,2.9,1, Higher uncertainty SS VpiL: left/right peak diff between 20% & 40%    ,500,1550,1550.1041,0.685221944,13.70443887,1.280296221,25.60592442,9.731666925,194.6333385,1.29628465,25.925693,-4.604689831,-35.97555514,0.527054188,0.054108375,13.82789833,0.194654369,0.99528884,0
AL810962,D06,SIPP21e,OTESTv0_1,IIIV_LMZC_IIIV230_JT050,MZMCTE_LULAB_450_500,20200219_141713,magdzi83,THOR,ICT0112383,ICT0121063,kim96,gh/349_SIPP21e_v0,4,4,(4|4),-0.62,90.545,49.63,103.2547041,process MZMScript version 2.9 - VpiL-analysis with small signal (SS)  Large signal (LS) with error flag,2.9,0,No error,500,1550,1548.1369,0.615447199,12.30894398,1.143892516,22.87785032,8.091841559,161.8368312,1.155614927,23.11229854,-4.138033844,-35.73665654,0.526341825,0.05268365,13.47012673,0.170739351,0.995115283,0
AL810962,D06,SIPP21e,OTESTv0_1,IIIV_LMZC_IIIV230_JT050,MZMCTE_LULAB_450_500,20200219_141713,magdzi83,THOR,ICT0112383,ICT0121063,kim96,gh/349_SIPP21e_v0,0,-5,(0|-5),-0.62,-142.285,-5.65,142.3971338,process MZMScript version 2.9 - VpiL-analysis with small signal (SS)  Large signal (LS) with error flag,2.9,0,No error,500,1550,1538.568,0.621560617,12.43121234,1.132272086,22.64544173,6.348950367,126.9790073,1.149478671,22.98957342,-4.04844333,-34.62916349,0.529639947,0.059279893,14.53678639,0.202900092,0.993079298,0
AL810962,D06,SIPP21e,OTESTv0_1,IIIV_LMZO_IIIV230_JT050,MZMOTE_LULAB_380_500,20200219_141713,magdzi83,THOR,ICT0112383,ICT0121063,kim96,gh/349_SIPP21e_v0,0,-5,(0|-5),-7.54,-142.189,-3.9,142.2424751,process MZMScript version 2.9 - VpiL-analysis with small signal (SS)  Large signal (LS) with error flag,2.9,0,No error,500,1310,1299.7646,0.648049448,12.96098895,0.880490475,17.6098095,1.372930236,27.45860471,0.89475058,17.89501161,-4.02161873,-8.86494565,0.931147456,0.862294911,9.156377253,0.517788799,0.993191755,0
AL810962,D06,SIPP21e,OTESTv0_1,IIIV_LMZC_IIIV230_JT050,MZMCTE_LULAB_450_500,20200219_141713,magdzi83,THOR,ICT0112383,ICT0121063,kim96,gh/349_SIPP21e_v0,3,0,(3|0),-0.62,-12.935,35.81,38.07453644,process MZMScript version 2.9 - VpiL-analysis with small signal (SS)  Large signal (LS) with error flag,2.9,0,No error,500,1550,1549.5561,0.662526984,13.25053969,1.213711868,24.27423737,7.222037872,144.4407574,1.232215936,24.64431873,-4.115162169,-36.03310595,0.525372721,0.050745442,13.75394862,0.137688232,0.994306938,0
AL810962,D06,SIPP21e,OTESTv0_1,IIIV_LMZC_IIIV230_JT150,MZMCTE_LULAB_450_500,20200219_141713,magdzi83,THOR,ICT0112383,ICT0121063,kim96,gh/349_SIPP21e_v0,-9,0,(-9|0),-0.62,-12.935,-129.61,130.2538534,process MZMScript version 2.9 - VpiL-analysis with small signal (SS)  Large signal (LS) with error flag,2.9,0,No error,500,1550,1546.1335,0.765024048,15.30048097,1.095205144,21.90410287,1.926806601,38.53613202,1.116153816,22.32307631,-4.363067849,-36.14266425,0.525776747,0.051553494,13.93784244,0.19934387,0.997617442,0
AL810962,D06,SIPP21e,OTESTv0_1,IIIV_LMZC_IIIV230_JT150,MZMCTE_LULAB_450_500,20200219_141713,magdzi83,THOR,ICT0112383,ICT0121063,kim96,gh/349_SIPP21e_v0,0,0,(0|0),-0.62,-12.935,-5.23,13.95231612,process MZMScript version 2.9 - VpiL-analysis with small signal (SS)  Large signal (LS) with error flag,2.9,0,No error,500,1550,1539.936,0.754062149,15.08124298,1.069315666,21.38631332,1.837544685,36.75089369,1.090194271,21.80388543,-3.488029872,-34.79466725,0.52722306,0.05444612,13.64103638,0.180367845,0.997779715,0
AL810962,D06,SIPP21e,OTESTv0_1,IIIV_LMZC_IIIV230_JT050,MZMCTE_LULAB_450_500,20200219_141713,magdzi83,THOR,ICT0112383,ICT0121063,kim96,gh/349_SIPP21e_v0,-9,0,(-9|0),-0.62,-12.935,-130.03,130.671784,process MZMScript version 2.9 - VpiL-analysis with small signal (SS)  Large signal (LS) with error flag,2.9,0,No error,500,1550,1539.3395,0.646987056,12.93974113,1.172734706,23.45469412,6.258230676,125.1646135,1.182435377,23.64870755,-4.061417992,-35.26004499,0.527600262,0.055200525,13.79526528,0.250296228,0.995067686,0
AL810962,D06,SIPP21e,OTESTv0_1,IIIV_LMZC_IIIV230_JT150,MZMCTE_LULAB_450_500,20200219_141713,magdzi83,THOR,ICT0112383,ICT0121063,kim96,gh/349_SIPP21e_v0,-4,-4,(-4|-4),-0.62,-116.415,-60.51,131.2018,process MZMScript version 2.9 - VpiL-analysis with small signal (SS)  Large signal (LS) with error flag,2.9,0,No error,500,1550,1540.6226,0.759320534,15.18641067,1.074431787,21.48863575,1.836607551,36.73215103,1.098577056,21.97154112,-4.015545093,-35.30579816,0.527359972,0.054719944,14.06564878,0.252007116,0.998070179,0
AL810962,D06,SIPP21e,OTESTv0_1,IIIV_LMZO_IIIV230_JT050,MZMOTE_LULAB_380_500,20200219_141713,magdzi83,THOR,ICT0112383,ICT0121063,kim96,gh/349_SIPP21e_v0,-4,4,(-4|4),-7.54,90.641,-59.18,108.2500036,process MZMScript version 2.9 - VpiL-analysis with small signal (SS)  Large signal (LS) with error flag,2.9,2, Discarded -left/right peak diff on SS VpiL is larger than 40%    ,500,1310,1309.7112,0.723961514,14.47923029,1.018673571,20.37347142,1.71806964,34.36139279,1.027091952,20.54183904,-3.348974894,-9.200323203,0.904635858,0.809271716,9.207834835,0.602831858,0.996954669,0
AL810962,D06,SIPP21e,OTESTv0_1,IIIV_LMZC_IIIV280_JT100,MZMCTE_LULAB_450_500,20200219_141713,magdzi83,THOR,ICT0112383,ICT0121063,kim96,gh/349_SIPP21e_v0,-4,4,(-4|4),-0.62,90.545,-59.67,108.4384891,process MZMScript version 2.9 - VpiL-analysis with small signal (SS)  Large signal (LS) with error flag,2.9,0,No error,500,1550,1539.2533,0.768887201,15.37774401,1.202089022,24.04178044,2.75338433,55.0676866,1.2403934,24.807868,-4.160318783,-33.76003588,0.533346776,0.066693552,13.39254054,0.162088475,0.995241966,0
AL810962,D06,SIPP21e,OTESTv0_1,IIIV_LMZC_IIIV280_JT100,MZMCTE_LULAB_450_500,20200219_141713,magdzi83,THOR,ICT0112383,ICT0121063,kim96,gh/349_SIPP21e_v0,0,-5,(0|-5),-0.62,-142.285,-4.39,142.3527075,process MZMScript version 2.9 - VpiL-analysis with small signal (SS)  Large signal (LS) with error flag,2.9,0,No error,500,1550,1547.2735,0.784460052,15.68920104,1.17340196,23.4680392,2.327293899,46.54587799,1.207709513,24.15419026,-4.158321872,-32.43953764,0.538935865,0.07787173,13.67296018,0.264300139,0.996513451,0
AL810962,D06,SIPP21e,OTESTv0_1,IIIV_LMZO_IIIV230_JT050,MZMOTE_LULAB_380_500,20200219_141713,magdzi83,THOR,ICT0112383,ICT0121063,kim96,gh/349_SIPP21e_v0,3,0,(3|0),-7.54,-12.839,37.56,39.69374662,process MZMScript version 2.9 - VpiL-analysis with small signal (SS)  Large signal (LS) with error flag,2.9,0,No error,500,1310,1304.4719,0.715472777,14.30945553,0.996426854,19.92853708,1.640703355,32.8140671,1.010944731,20.21889463,-3.977386544,-11.40268146,0.860175298,0.720350596,9.265653353,0.491764642,0.999859956,0
AL810962,D06,SIPP21e,OTESTv0_1,IIIV_LMZC_IIIV280_JT100,MZMCTE_LULAB_450_500,20200219_141713,magdzi83,THOR,ICT0112383,ICT0121063,kim96,gh/349_SIPP21e_v0,0,0,(0|0),-0.62,-12.935,-4.39,13.6596605,process MZMScript version 2.9 - VpiL-analysis with small signal (SS)  Large signal (LS) with error flag,2.9,0,No error,500,1550,1549.6665,0.971507851,19.43015702,1.369736004,27.39472009,2.321221715,46.4244343,1.402937173,28.05874346,-3.877590667,-35.63361589,0.525879551,0.051759102,13.85514262,0.150832242,0.997780131,0
AL810962,D06,SIPP21e,OTESTv0_1,IIIV_LMZC_IIIV280_JT100,MZMCTE_LULAB_450_500,20200219_141713,magdzi83,THOR,ICT0112383,ICT0121063,kim96,gh/349_SIPP21e_v0,3,0,(3|0),-0.62,-12.935,37.07,39.26192972,process MZMScript version 2.9 - VpiL-analysis with small signal (SS)  Large signal (LS) with error flag,2.9,0,No error,500,1550,1545.2543,0.954630222,19.09260444,1.372783736,27.45567473,2.442791688,48.85583377,1.397296162,27.94592324,-3.873336884,-35.73938222,0.525527696,0.051055392,13.66072046,0.170337142,0.997130506,0
AL810962,D06,SIPP21e,OTESTv0_1,IIIV_LMZC_IIIV280_JT100,MZMCTE_LULAB_450_500,20200219_141713,magdzi83,THOR,ICT0112383,ICT0121063,kim96,gh/349_SIPP21e_v0,-2,-2,(-2|-2),-0.62,-64.675,-32.03,72.17185411,process MZMScript version 2.9 - VpiL-analysis with small signal (SS)  Large signal (LS) with error flag,2.9,0,No error,500,1550,1537.1444,0.923539329,18.47078657,1.336169721,26.72339441,2.415313568,48.30627136,1.371878704,27.43757409,-3.698073212,-34.11380644,0.530205954,0.060411907,13.71010378,0.217869517,0.996955096,0
AL810962,D06,SIPP21e,OTESTv0_1,IIIV_LMZC_IIIV280_JT100,MZMCTE_LULAB_450_500,20200219_141713,magdzi83,THOR,ICT0112383,ICT0121063,kim96,gh/349_SIPP21e_v0,4,-4,(4|-4),-0.62,-116.415,50.89,127.0521323,process MZMScript version 2.9 - VpiL-analysis with small signal (SS)  Large signal (LS) with error flag,2.9,0,No error,500,1550,1540.1263,0.866577579,17.33155159,1.252064575,25.0412915,2.255315579,45.10631157,1.283740796,25.67481592,-4.014275942,-35.16318439,0.527807027,0.055614053,13.75638072,0.169958431,0.997925742,0
AL810962,D06,SIPP21e,OTESTv0_1,IIIV_LMZC_IIIV280_JT100,MZMCTE_LULAB_450_500,20200219_141713,magdzi83,THOR,ICT0112383,ICT0121063,kim96,gh/349_SIPP21e_v0,-9,0,(-9|0),-0.62,-12.935,-128.77,129.4180325,process MZMScript version 2.9 - VpiL-analysis with small signal (SS)  Large signal (LS) with error flag,2.9,0,No error,500,1550,1546.5124,0.869942089,17.39884178,1.245057875,24.90115749,2.188905967,43.77811934,1.273014447,25.46028894,-4.390822194,-36.32442882,0.525314155,0.05062831,13.71733018,0.205628214,0.997417402,0
AL810962,D06,SIPP21e,OTESTv0_1,IIIV_LMZC_IIIV280_JT100,MZMCTE_LULAB_450_500,20200219_141713,magdzi83,THOR,ICT0112383,ICT0121063,kim96,gh/349_SIPP21e_v0,0,5,(0|5),-0.62,116.415,-4.39,116.4977439,process MZMScript version 2.9 - VpiL-analysis with small signal (SS)  Large signal (LS) with error flag,2.9,0,No error,500,1550,1547.4065,0.824111586,16.48223171,1.23814839,24.76296781,2.488259411,49.76518822,1.270514222,25.41028443,-4.112417339,-35.71854081,0.526373381,0.052746761,13.51287224,0.143993847,0.997278115,0
AL810962,D06,SIPP21e,OTESTv0_1,IIIV_LMZC_IIIV280_JT100,MZMCTE_LULAB_450_500,20200219_141713,magdzi83,THOR,ICT0112383,ICT0121063,kim96,gh/349_SIPP21e_v0,9,0,(9|0),-0.62,-12.935,119.99,120.6851868,process MZMScript version 2.9 - VpiL-analysis with small signal (SS)  Large signal (LS) with error flag,2.9,0,No error,500,1550,1546.0224,0.85606243,17.1212486,1.226186972,24.52373943,2.160137384,43.20274768,1.256347265,25.12694531,-4.13663852,-34.76894789,0.529524216,0.059048432,13.36175414,0.242086078,0.997290058,0
AL810962,D06,SIPP21e,OTESTv0_1,IIIV_LMZC_IIIV280_JT100,MZMCTE_LULAB_450_500,20200219_141713,magdzi83,THOR,ICT0112383,ICT0121063,kim96,gh/349_SIPP21e_v0,2,2,(2|2),-0.62,38.805,23.25,45.23704815,process MZMScript version 2.9 - VpiL-analysis with small signal (SS)  Large signal (LS) with error flag,2.9,0,No error,500,1550,1544.9753,0.971191308,19.42382615,1.352873491,27.05746982,2.228801761,44.57603522,1.381424709,27.62849418,-3.847363962,-35.57352588,0.525925168,0.051850336,13.64931518,0.17065776,0.996766074,0
AL810962,D06,SIPP21e,OTESTv0_1,IIIV_LMZC_IIIV280_JT100,MZMCTE_LULAB_450_500,20200219_141713,magdzi83,THOR,ICT0112383,ICT0121063,kim96,gh/349_SIPP21e_v0,2,-2,(2|-2),-0.62,-64.675,23.25,68.72712801,process MZMScript version 2.9 - VpiL-analysis with small signal (SS)  Large signal (LS) with error flag,2.9,0,No error,500,1550,1548.72,0.924729891,18.49459782,1.333090336,26.66180672,2.387338156,47.74676312,1.350202538,27.00405076,-4.119025262,-34.85234393,0.529239609,0.058479218,13.8632349,0.118141116,0.996644389,0
AL810962,D06,SIPP21e,OTESTv0_1,IIIV_LMZC_IIIV280_JT100,MZMCTE_LULAB_450_500,20200219_141713,magdzi83,THOR,ICT0112383,ICT0121063,kim96,gh/349_SIPP21e_v0,4,4,(4|4),-0.62,90.545,50.89,103.8662078,process MZMScript version 2.9 - VpiL-analysis with small signal (SS)  Large signal (LS) with error flag,2.9,0,No error,500,1550,1541.5206,0.811086781,16.22173562,1.264654895,25.2930979,2.869066606,57.38133212,1.301851262,26.03702523,-3.866885747,-34.6250227,0.529117469,0.058234937,13.52305805,0.140113457,0.997385778,0
AL810962,D06,SIPP21e,OTESTv0_1,IIIV_LMZC_IIIV280_JT100,MZMCTE_LULAB_450_500,20200219_141713,magdzi83,THOR,ICT0112383,ICT0121063,kim96,gh/349_SIPP21e_v0,-2,2,(-2|2),-0.62,38.805,-32.03,50.31648761,process MZMScript version 2.9 - VpiL-analysis with small signal (SS)  Large signal (LS) with error flag,2.9,0,No error,500,1550,1546.4428,0.959149525,19.1829905,1.342757346,26.85514691,2.237726755,44.7545351,1.369808829,27.39617659,-3.932271556,-36.13393167,0.524528726,0.049057452,13.7841844,0.14843677,0.997409841,0
AL810962,D06,SIPP21e,OTESTv0_1,IIIV_LMZC_IIIV280_JT100,MZMCTE_LULAB_450_500,20200219_141713,magdzi83,THOR,ICT0112383,ICT0121063,kim96,gh/349_SIPP21e_v0,-4,-4,(-4|-4),-0.62,-116.415,-59.67,130.816517,process MZMScript version 2.9 - VpiL-analysis with small signal (SS)  Large signal (LS) with error flag,2.9,0,No error,500,1550,1539.8594,0.880877817,17.61755633,1.337449505,26.7489901,2.776602839,55.53205678,1.365595328,27.31190655,-3.773368203,-35.25904782,0.526663692,0.053327383,13.60569859,0.198487713,0.995935036,0
AL810962,D05,SIPP21e,OTESTv0_1,IIIV_LMZC_IIIV230_JT100,MZMCTE_LULAB_450_500,20200319_155512,tsiara32,OIO300,ICT0104063,ICT0121063,kim96,gh/349_SIPP21e_v0,-6,0,(-6|0),2.37,-12.935,-88.99,89.92515958,process MZMScript version 2.9 - VpiL-analysis with small signal (SS)  Large signal (LS) with error flag,2.9,2, Discarded -left/right peak diff on SS VpiL is larger than 40%  Discarded - RsqAdj PS < 0.96  Discareded - max rmse spectral fit is > 2dB ,500,1550,1538.4125,0.000428742,0.008574845,0.000793612,0.015872242,0.000206078,0.004121564,0.432652555,8.65305109,-3.876131656,-29.68472491,0.599242145,0.198484291,11.51048458,1.456309104,0.0557298,0
AL810962,D05,SIPP21e,OTESTv0_1,IIIV_LMZC_IIIV230_JT100,MZMCTE_LULAB_450_500,20200319_155512,tsiara32,OIO300,ICT0104063,ICT0121063,kim96,gh/349_SIPP21e_v0,-4,1,(-4|1),2.37,12.935,-61.35,62.6987777,process MZMScript version 2.9 - VpiL-analysis with small signal (SS)  Large signal (LS) with error flag,2.9,0,No error,500,1550,1551.1638,0.291980516,5.839610322,0.432637627,8.652752541,0.834780036,16.69560073,0.440347034,8.806940679,-3.903185321,-35.42456229,0.528472383,0.056944766,14.0276593,0.288039399,0.998982416,0
AL810962,D05,SIPP21e,OTESTv0_1,IIIV_LMZC_IIIV230_JT100,MZMCTE_LULAB_450_500,20200319_155512,tsiara32,OIO300,ICT0104063,ICT0121063,kim96,gh/349_SIPP21e_v0,-3,4,(-3|4),2.37,90.545,-47.53,102.2619085,process MZMScript version 2.9 - VpiL-analysis with small signal (SS)  Large signal (LS) with error flag,2.9,0,No error,500,1550,1541.3975,0.294823689,5.896473773,0.417232807,8.344656147,0.713455454,14.26910909,0.424124934,8.482498683,-3.6759764,-34.14948964,0.532069911,0.064139821,13.55298254,0.218863797,0.998457918,0
AL810962,D05,SIPP21e,OTESTv0_1,IIIV_LMZC_IIIV230_JT100,MZMCTE_LULAB_450_500,20200319_155512,tsiara32,OIO300,ICT0104063,ICT0121063,kim96,gh/349_SIPP21e_v0,9,-1,(9|-1),2.37,-38.805,118.31,124.5113815,process MZMScript version 2.9 - VpiL-analysis with small signal (SS)  Large signal (LS) with error flag,2.9,0,No error,500,1550,1547.2828,0.284445193,5.688903865,0.402901566,8.058031317,0.690428508,13.80857016,0.409598856,8.191977124,-4.597154882,-35.65701388,0.529083322,0.058166644,13.8131969,0.310890931,0.996952293,0
AL810962,D05,SIPP21e,OTESTv0_1,IIIV_LMZC_IIIV230_JT100,MZMCTE_LULAB_450_500,20200319_155512,tsiara32,OIO300,ICT0104063,ICT0121063,kim96,gh/349_SIPP21e_v0,0,-2,(0|-2),2.37,-64.675,-6.07,64.95922202,process MZMScript version 2.9 - VpiL-analysis with small signal (SS)  Large signal (LS) with error flag,2.9,2, Discarded -left/right peak diff on SS VpiL is larger than 40%  Discarded - RsqAdj PS < 0.96  Discareded - max rmse spectral fit is > 2dB ,500,1550,1530.9015,0.000321872,0.006437439,0.000596259,0.01192518,0.000154773,0.003095461,0.432324832,8.646496636,-4.097585808,-29.88823915,0.603559017,0.207118034,11.47847502,1.461320593,0.056235379,0
AL810962,D05,SIPP21e,OTESTv0_1,IIIV_LMZC_IIIV230_JT100,MZMCTE_LULAB_450_500,20200319_155512,tsiara32,OIO300,ICT0104063,ICT0121063,kim96,gh/349_SIPP21e_v0,-7,-3,(-7|-3),2.37,-90.545,-102.81,136.9974201,process MZMScript version 2.9 - VpiL-analysis with small signal (SS)  Large signal (LS) with error flag,2.9,0,No error,500,1550,1543.3052,0.300474294,6.009485879,0.431984252,8.639685049,0.768210421,15.36420842,0.435048872,8.70097743,-4.023898073,-36.30314067,0.525761844,0.051523689,13.86898709,0.311706112,0.999029918,0
AL810962,D05,SIPP21e,OTESTv0_1,IIIV_LMZC_IIIV230_JT100,MZMCTE_LULAB_450_500,20200319_155512,tsiara32,OIO300,ICT0104063,ICT0121063,kim96,gh/349_SIPP21e_v0,9,1,(9|1),2.37,12.935,118.31,119.0150004,process MZMScript version 2.9 - VpiL-analysis with small signal (SS)  Large signal (LS) with error flag,2.9,0,No error,500,1550,1539.882,0.288015048,5.760300959,0.408852448,8.17704896,0.704374412,14.08748824,0.417074647,8.341492937,-3.356655471,-35.083292,0.527768994,0.055537988,13.63012339,0.196225337,0.997492152,0
AL810962,D05,SIPP21e,OTESTv0_1,IIIV_LMZC_IIIV230_JT100,MZMCTE_LULAB_450_500,20200319_155512,tsiara32,OIO300,ICT0104063,ICT0121063,kim96,gh/349_SIPP21e_v0,-5,2,(-5|2),2.37,38.805,-75.17,84.59525356,process MZMScript version 2.9 - VpiL-analysis with small signal (SS)  Large signal (LS) with error flag,2.9,0,No error,500,1550,1548.8754,0.293200997,5.864019937,0.431267225,8.625344497,0.815084724,16.30169447,0.438992904,8.779858072,-4.035083228,-35.83106902,0.526791777,0.053583555,13.94223485,0.246126884,0.999121868,0
AL810962,D05,SIPP21e,OTESTv0_1,IIIV_LMZC_IIIV230_JT100,MZMCTE_LULAB_450_500,20200319_155512,tsiara32,OIO300,ICT0104063,ICT0121063,kim96,gh/349_SIPP21e_v0,-6,2,(-6|2),2.37,38.805,-88.99,97.08268705,process MZMScript version 2.9 - VpiL-analysis with small signal (SS)  Large signal (LS) with error flag,2.9,0,No error,500,1550,1550.6049,0.295021819,5.900436375,0.432446924,8.648938485,0.809542759,16.19085519,0.440693903,8.81387807,-4.296532233,-35.93598745,0.528071983,0.056143966,13.97905002,0.306009045,0.998877588,0
AL810962,D05,SIPP21e,OTESTv0_1,IIIV_LMZC_IIIV230_JT100,MZMCTE_LULAB_450_500,20200319_155512,tsiara32,OIO300,ICT0104063,ICT0121063,kim96,gh/349_SIPP21e_v0,-1,-5,(-1|-5),2.37,-142.285,-19.89,143.6684841,process MZMScript version 2.9 - VpiL-analysis with small signal (SS)  Large signal (LS) with error flag,2.9,0,No error,500,1550,1540.8108,0.298485952,5.969719038,0.414238281,8.284765617,0.676636875,13.5327375,0.423233815,8.464676304,-4.327334444,-35.49712622,0.528783769,0.057567538,14.91440199,0.319949088,0.998747695,0
AL810962,D05,SIPP21e,OTESTv0_1,IIIV_LMZC_IIIV230_JT100,MZMCTE_LULAB_450_500,20200319_155512,tsiara32,OIO300,ICT0104063,ICT0121063,kim96,gh/349_SIPP21e_v0,9,2,(9|2),2.37,38.805,118.31,124.5113815,process MZMScript version 2.9 - VpiL-analysis with small signal (SS)  Large signal (LS) with error flag,2.9,0,No error,500,1550,1538.7204,0.283144682,5.662893641,0.402297514,8.045950277,0.694597941,13.89195883,0.405920338,8.118406763,-4.11588334,-34.92756867,0.530807574,0.061615149,13.22334788,0.2213936,0.999076295,0
AL810962,D05,SIPP21e,OTESTv0_1,IIIV_LMZC_IIIV230_JT100,MZMCTE_LULAB_450_500,20200319_155512,tsiara32,OIO300,ICT0104063,ICT0121063,kim96,gh/349_SIPP21e_v0,0,3,(0|3),2.37,64.675,-6.07,64.95922202,process MZMScript version 2.9 - VpiL-analysis with small signal (SS)  Large signal (LS) with error flag,2.9,0,No error,500,1550,1538.6334,0.283819526,5.676390513,0.41796364,8.359272809,0.792556649,15.85113299,0.426216014,8.52432028,-3.124077078,-34.79045132,0.528337568,0.056675135,13.622618,0.215575373,0.997665363,0
AL810962,D05,SIPP21e,OTESTv0_1,IIIV_LMZC_IIIV230_JT100,MZMCTE_LULAB_450_500,20200319_155512,tsiara32,OIO300,ICT0104063,ICT0121063,kim96,gh/349_SIPP21e_v0,-3,3,(-3|3),2.37,64.675,-47.53,80.26179991,process MZMScript version 2.9 - VpiL-analysis with small signal (SS)  Large signal (LS) with error flag,2.9,0,No error,500,1550,1531.4173,0.284918833,5.698376655,0.41116701,8.223340196,0.738316887,14.76633774,0.415095346,8.301906917,-3.462460784,-35.47055191,0.526982047,0.053964093,13.64331132,0.298774058,0.998843121,0
AL810962,D05,SIPP21e,OTESTv0_1,IIIV_LMZC_IIIV230_JT100,MZMCTE_LULAB_450_500,20200319_155512,tsiara32,OIO300,ICT0104063,ICT0121063,kim96,gh/349_SIPP21e_v0,-5,-4,(-5|-4),2.37,-116.415,-75.17,138.5748214,process MZMScript version 2.9 - VpiL-analysis with small signal (SS)  Large signal (LS) with error flag,2.9,0,No error,500,1550,1550.7396,0.301787144,6.035742887,0.443443363,8.86886726,0.835725552,16.71451103,0.450712472,9.01424945,-4.650627829,-36.43233335,0.527313751,0.054627502,14.39840643,0.289519096,0.997035096,0
AL810962,D05,SIPP21e,OTESTv0_1,IIIV_LMZC_IIIV230_JT100,MZMCTE_LULAB_450_500,20200319_155512,tsiara32,OIO300,ICT0104063,ICT0121063,kim96,gh/349_SIPP21e_v0,-7,-2,(-7|-2),2.37,-64.675,-102.81,121.4609062,process MZMScript version 2.9 - VpiL-analysis with small signal (SS)  Large signal (LS) with error flag,2.9,0,No error,500,1550,1539.9761,0.294507508,5.890150153,0.426869003,8.537380063,0.775326661,15.50653323,0.432774081,8.655481622,-3.439321073,-34.96606425,0.527840762,0.055681524,13.79581228,0.279613716,0.998567744,0
AL810962,D05,SIPP21e,OTESTv0_1,IIIV_LMZC_IIIV230_JT100,MZMCTE_LULAB_450_500,20200319_155512,tsiara32,OIO300,ICT0104063,ICT0121063,kim96,gh/349_SIPP21e_v0,7,3,(7|3),2.37,64.675,90.67,111.3728177,process MZMScript version 2.9 - VpiL-analysis with small signal (SS)  Large signal (LS) with error flag,2.9,0,No error,500,1550,1550.5872,0.284184116,5.683682319,0.415296785,8.3059357,0.771017405,15.42034809,0.422339174,8.446783475,-4.152626626,-34.92611345,0.531852442,0.063704884,13.6678872,0.271472412,0.997262631,1
AL810962,D05,SIPP21e,OTESTv0_1,IIIV_LMZC_IIIV230_JT100,MZMCTE_LULAB_450_500,20200319_155512,tsiara32,OIO300,ICT0104063,ICT0121063,kim96,gh/349_SIPP21e_v0,-9,0,(-9|0),2.37,-12.935,-130.45,131.0897278,process MZMScript version 2.9 - VpiL-analysis with small signal (SS)  Large signal (LS) with error flag,2.9,1, Higher uncertainty SS VpiL: left/right peak diff between 20% & 40%    ,500,1550,1548.8277,0.294489134,5.88978267,0.432839132,8.656782641,0.816364334,16.32728668,0.441418791,8.828375816,-4.467616821,-36.19587966,0.527010851,0.054021701,13.73411659,0.262747083,0.996245649,0
AL810962,D05,SIPP21e,OTESTv0_1,IIIV_LMZC_IIIV230_JT100,MZMCTE_LULAB_450_500,20200319_155512,tsiara32,OIO300,ICT0104063,ICT0121063,kim96,gh/349_SIPP21e_v0,-4,-1,(-4|-1),2.37,-38.805,-61.35,72.59235859,process MZMScript version 2.9 - VpiL-analysis with small signal (SS)  Large signal (LS) with error flag,2.9,2,  Discarded - RsqAdj PS < 0.96  Discareded - max rmse spectral fit is > 2dB ,500,1550,1537.9178,0.004577479,0.091549577,0.009211098,0.184221969,0.002295736,0.045914711,0.080489585,1.609791701,-5.266262339,-26.27490221,0.673013259,0.346026519,9.196869797,2.75654697,0.055980247,0
AL810962,D05,SIPP21e,OTESTv0_1,IIIV_LMZC_IIIV230_JT100,MZMCTE_LULAB_450_500,20200319_155512,tsiara32,OIO300,ICT0104063,ICT0121063,kim96,gh/349_SIPP21e_v0,-2,2,(-2|2),2.37,38.805,-33.71,51.40225798,process MZMScript version 2.9 - VpiL-analysis with small signal (SS)  Large signal (LS) with error flag,2.9,0,No error,500,1550,1549.3748,0.283463566,5.669271321,0.413166555,8.263331102,0.761688512,15.23377024,0.417731869,8.354637389,-3.435391207,-35.62849905,0.527155925,0.05431185,13.80974308,0.366728447,0.999097367,0
AL810962,D05,SIPP21e,OTESTv0_1,IIIV_LMZC_IIIV230_JT100,MZMCTE_LULAB_450_500,20200319_155512,tsiara32,OIO300,ICT0104063,ICT0121063,kim96,gh/349_SIPP21e_v0,1,-5,(1|-5),2.37,-142.285,7.75,142.4959077,process MZMScript version 2.9 - VpiL-analysis with small signal (SS)  Large signal (LS) with error flag,2.9,0,No error,500,1550,1541.0227,0.287571684,5.751433678,0.410955939,8.219118779,0.719782825,14.3956565,0.417558941,8.35117881,-4.506532821,-35.54876764,0.529529213,0.059058426,14.78695816,0.245031921,0.997925637,0
AL810962,D05,SIPP21e,OTESTv0_1,IIIV_LMZC_IIIV230_JT100,MZMCTE_LULAB_450_500,20200319_155512,tsiara32,OIO300,ICT0104063,ICT0121063,kim96,gh/349_SIPP21e_v0,1,2,(1|2),2.37,38.805,7.75,39.57133464,process MZMScript version 2.9 - VpiL-analysis with small signal (SS)  Large signal (LS) with error flag,2.9,0,No error,500,1550,1541.5364,0.281277491,5.625549817,0.421929491,8.438589819,0.84393852,16.8787704,0.426944452,8.538889037,-2.670911622,-34.37911012,0.527824656,0.055649311,13.5781893,0.219164206,0.99805802,0
AL810962,D05,SIPP21e,OTESTv0_1,IIIV_LMZC_IIIV230_JT100,MZMCTE_LULAB_450_500,20200319_155512,tsiara32,OIO300,ICT0104063,ICT0121063,kim96,gh/349_SIPP21e_v0,-1,1,(-1|1),2.37,12.935,-19.89,23.72606847,process MZMScript version 2.9 - VpiL-analysis with small signal (SS)  Large signal (LS) with error flag,2.9,2, Discarded -left/right peak diff on SS VpiL is larger than 40%  Discarded - RsqAdj PS < 0.96  Discareded - max rmse spectral fit is > 2dB ,500,1550,1538.8446,0.000396817,0.007936335,0.000734662,0.014693239,0.000190752,0.00381505,0.42795248,8.55904961,-3.713176063,-29.28062748,0.602138667,0.204277334,11.30770199,1.467630359,0.055798836,0
