Repository: YKgroup-HYU/wafermap_iiivwfmod

# wafermap_iiivwfmod

This is a repository to plot a wafer map.

Here is the requirement for the code.
- Import csv file in the `data` folder using Pandas
- Filter the table with the conditions below:  
  - Lot: AL810962
  - Wafer: D08
  - TestSite: IIIV_LMZC_IIIV230_JT100
- Plot X: `Row`, Y: `Column`, Z: `VpiL@0V [V.cm]` using [wafer map repo](https://github.com/dougthor42/wafer_map)
- Additional info.
  - die_size_X = 25870 um
  - die_size_Y = 13820 um
  - dia = 300000 um

File: data/Info_LMZ_AL810962.csv (part 23 of 36)
Lot,Wafer,Mask,OTEST,TestSite,Name,Date,Operator,Tester,Measurement PC,Analysis PC,Analysis user,Git Tag/Branch,Row,Column,DieLabel,FiberPower [dBm],Abs position x [mm],Abs position y [mm],Radial position [mm],Script ID,Script Version,ErrorFlag,Error description,Device length [um],Analysis Wavelength [nm],Dip Wavelength [nm],VpiL@0V [V.cm],Vpi@0V [V],VpiL@-2V [V.cm],Vpi@-2V [V],VpiL_v2.7@-2V [V.cm],Vpi_v2.7@-2V [V],VpiL_2.0Vpp [V.cm],Vpi_2.0Vpp [V],mean IL [dB],mean Deep [dB],mean Power ratio (higher part),mean Power imbalance,mean FSR [nm],mean RMSE spectral fit,Ajd. Rsquare PhaseFit,Date Flag
AL810962,D05,SIPP21e,OTESTv0_1,IIIV_LMZC_IIIV230_JT100,MZMCTE_LULAB_450_500,20200319_155512,tsiara32,OIO300,ICT0104063,ICT0121063,kim96,gh/349_SIPP21e_v0,2,-2,(2|-2),2.37,-64.675,21.57,68.17712611,process MZMScript version 2.9 - VpiL-analysis with small signal (SS)  Large signal (LS) with error flag,2.9,0,No error,500,1550,1549.9918,0.292321,5.846419997,0.424457713,8.489154268,0.774594725,15.4918945,0.430956938,8.619138769,-3.837966436,-36.26634759,0.526311708,0.052623417,13.94515508,0.297093595,0.998172464,0
AL810962,D05,SIPP21e,OTESTv0_1,IIIV_LMZC_IIIV230_JT100,MZMCTE_LULAB_450_500,20200319_155512,tsiara32,OIO300,ICT0104063,ICT0121063,kim96,gh/349_SIPP21e_v0,-8,2,(-8|2),2.37,38.805,-116.63,122.9161703,process MZMScript version 2.9 - VpiL-analysis with small signal (SS)  Large signal (LS) with error flag,2.9,1, Higher uncertainty SS VpiL: left/right peak diff between 20% & 40%    ,500,1550,1548.4319,0.295570872,5.911417437,0.435358961,8.70717922,0.826018289,16.52036579,0.445675182,8.91350364,-4.314937939,-35.21244534,0.529531216,0.059062433,13.73073107,0.286059257,0.99743607,0
AL810962,D05,SIPP21e,OTESTv0_1,IIIV_LMZC_IIIV230_JT100,MZMCTE_LULAB_450_500,20200319_155512,tsiara32,OIO300,ICT0104063,ICT0121063,kim96,gh/349_SIPP21e_v0,5,0,(5|0),2.37,-12.935,63.03,64.34357097,process MZMScript version 2.9 - VpiL-analysis with small signal (SS)  Large signal (LS) with error flag,2.9,0,No error,500,1550,1546.6485,0.287410265,5.748205291,0.411998033,8.239960663,0.727248793,14.54497586,0.417522584,8.350451683,-3.653494124,-35.13806119,0.529608416,0.059216831,13.61977874,0.324078699,0.998842389,0
AL810962,D05,SIPP21e,OTESTv0_1,IIIV_LMZC_IIIV230_JT100,MZMCTE_LULAB_450_500,20200319_155512,tsiara32,OIO300,ICT0104063,ICT0121063,kim96,gh/349_SIPP21e_v0,1,1,(1|1),2.37,12.935,7.75,15.07901605,process MZMScript version 2.9 - VpiL-analysis with small signal (SS)  Large signal (LS) with error flag,2.9,0,No error,500,1550,1533.1687,0.296186397,5.923727935,0.423791119,8.475822379,0.744571821,14.89143643,0.431096449,8.621928977,-3.151985383,-35.11342342,0.52727345,0.054546899,13.76135271,0.205719231,0.998229947,0
AL810962,D05,SIPP21e,OTESTv0_1,IIIV_LMZC_IIIV230_JT100,MZMCTE_LULAB_450_500,20200319_155512,tsiara32,OIO300,ICT0104063,ICT0121063,kim96,gh/349_SIPP21e_v0,3,-1,(3|-1),2.37,-38.805,35.39,52.51933096,process MZMScript version 2.9 - VpiL-analysis with small signal (SS)  Large signal (LS) with error flag,2.9,0,No error,500,1550,1551.0068,0.285358679,5.70717357,0.417047106,8.340942124,0.774437541,15.48875081,0.42433042,8.486608405,-3.542789349,-35.38599183,0.528059475,0.05611895,13.78882782,0.212285378,0.997927523,0
AL810962,D05,SIPP21e,OTESTv0_1,IIIV_LMZC_IIIV230_JT100,MZMCTE_LULAB_450_500,20200319_155512,tsiara32,OIO300,ICT0104063,ICT0121063,kim96,gh/349_SIPP21e_v0,3,1,(3|1),2.37,12.935,35.39,37.67978669,process MZMScript version 2.9 - VpiL-analysis with small signal (SS)  Large signal (LS) with error flag,2.9,2, Discarded -left/right peak diff on SS VpiL is larger than 40%  Discarded - RsqAdj PS < 0.96  Discareded - max rmse spectral fit is > 2dB ,500,1550,1542.8366,0.214561834,4.291236684,0.15310141,3.062028204,0.119011125,2.380222494,0.081039523,1.620790468,-3.905166554,-30.11912483,0.594762102,0.189524204,11.37009415,1.517849689,0.999009293,0
AL810962,D05,SIPP21e,OTESTv0_1,IIIV_LMZC_IIIV230_JT100,MZMCTE_LULAB_450_500,20200319_155512,tsiara32,OIO300,ICT0104063,ICT0121063,kim96,gh/349_SIPP21e_v0,0,2,(0|2),2.37,38.805,-6.07,39.27687519,process MZMScript version 2.9 - VpiL-analysis with small signal (SS)  Large signal (LS) with error flag,2.9,0,No error,500,1550,1531.9179,0.290898204,5.817964077,0.411133749,8.222674972,0.700786391,14.01572783,0.417575268,8.351505358,-3.102944358,-34.63929538,0.52800549,0.056010979,13.86984392,0.212596334,0.998562938,0
AL810962,D05,SIPP21e,OTESTv0_1,IIIV_LMZC_IIIV230_JT100,MZMCTE_LULAB_450_500,20200319_155512,tsiara32,OIO300,ICT0104063,ICT0121063,kim96,gh/349_SIPP21e_v0,10,0,(10|0),2.37,-12.935,132.13,132.7616327,process MZMScript version 2.9 - VpiL-analysis with small signal (SS)  Large signal (LS) with error flag,2.9,0,No error,500,1550,1549.9588,0.282563697,5.651273949,0.399249285,7.984985703,0.680097901,13.60195802,0.406055626,8.121112525,-4.751098511,-35.09682159,0.533369688,0.066739377,13.91288598,0.325737962,0.999210659,0
AL810962,D05,SIPP21e,OTESTv0_1,DCM_LMZC,MZMCTE_LULAB_450_500,20200319_155512,tsiara32,OIO300,ICT0104063,ICT0121063,kim96,gh/349_SIPP21e_v0,0,-5,(0|-5),2.37,-124.05,-9.267,124.3956582,process MZMScript version 2.9 - VpiL-analysis with small signal (SS)  Large signal (LS) with error flag,2.9,2, Discarded -left/right peak diff on SS VpiL is larger than 40%  Discarded - RsqAdj PS < 0.96  Discareded - max rmse spectral fit is > 2dB ,500,1550,1530.1462,0.376207793,7.524155857,0.191202417,3.82404833,0.128172044,2.563440883,0.090231988,1.804639767,-3.773982762,-37.36844151,0.587808381,0.175616761,11.51967053,1.596507519,0.999638696,0
AL810962,D05,SIPP21e,OTESTv0_1,IIIV_LMZC_IIIV230_JT100,MZMCTE_LULAB_450_500,20200319_155512,tsiara32,OIO300,ICT0104063,ICT0121063,kim96,gh/349_SIPP21e_v0,-5,-1,(-5|-1),2.37,-38.805,-75.17,84.59525356,process MZMScript version 2.9 - VpiL-analysis with small signal (SS)  Large signal (LS) with error flag,2.9,2, Higher uncertainty SS VpiL: left/right peak diff between 20% & 40%  Discarded - RsqAdj PS < 0.96  Discareded - max rmse spectral fit is > 2dB ,500,1550,1539.1916,0.004539978,0.090799557,0.009117273,0.182345457,0.002274644,0.04549288,0.081597853,1.631957061,-5.204885411,-27.18451309,0.666549451,0.333098902,9.240441457,2.748049603,0.056125345,0
AL810962,D05,SIPP21e,OTESTv0_1,IIIV_LMZC_IIIV230_JT100,MZMCTE_LULAB_450_500,20200319_155512,tsiara32,OIO300,ICT0104063,ICT0121063,kim96,gh/349_SIPP21e_v0,7,2,(7|2),2.37,38.805,90.67,98.62493054,process MZMScript version 2.9 - VpiL-analysis with small signal (SS)  Large signal (LS) with error flag,2.9,0,No error,500,1550,1542.2675,0.286858066,5.737161318,0.41290338,8.258067598,0.736537766,14.73075531,0.419123323,8.38246646,-3.531353112,-36.21872688,0.525067245,0.050134491,13.7160647,0.213487511,0.998175066,0
AL810962,D05,SIPP21e,OTESTv0_1,IIIV_LMZC_IIIV230_JT100,MZMCTE_LULAB_450_500,20200319_155512,tsiara32,OIO300,ICT0104063,ICT0121063,kim96,gh/349_SIPP21e_v0,0,-5,(0|-5),2.37,-142.285,-6.07,142.4144168,process MZMScript version 2.9 - VpiL-analysis with small signal (SS)  Large signal (LS) with error flag,2.9,0,No error,500,1550,1542.9475,0.284864527,5.697290541,0.429447155,8.58894311,0.872060202,17.44120404,0.433663816,8.673276324,-4.375566463,-35.7262144,0.528512291,0.057024581,15.05819632,0.277949641,0.998391144,0
AL810962,D05,SIPP21e,OTESTv0_1,IIIV_LMZC_IIIV230_JT100,MZMCTE_LULAB_450_500,20200319_155512,tsiara32,OIO300,ICT0104063,ICT0121063,kim96,gh/349_SIPP21e_v0,7,-1,(7|-1),2.37,-38.805,90.67,98.62493054,process MZMScript version 2.9 - VpiL-analysis with small signal (SS)  Large signal (LS) with error flag,2.9,0,No error,500,1550,1551.2509,0.285330945,5.706618892,0.411598603,8.23197205,0.738333908,14.76667816,0.417606401,8.352128015,-4.113073704,-35.89359944,0.527348362,0.054696724,13.7999552,0.254745024,0.998646483,0
AL810962,D05,SIPP21e,OTESTv0_1,IIIV_LMZC_IIIV230_JT100,MZMCTE_LULAB_450_500,20200319_155512,tsiara32,OIO300,ICT0104063,ICT0121063,kim96,gh/349_SIPP21e_v0,2,-1,(2|-1),2.37,-38.805,21.57,44.3969923,process MZMScript version 2.9 - VpiL-analysis with small signal (SS)  Large signal (LS) with error flag,2.9,0,No error,500,1550,1549.8133,0.29365142,5.873028401,0.42265488,8.4530976,0.753809556,15.07619112,0.430250043,8.605000868,-3.489047248,-35.27931951,0.528440872,0.056881743,13.91238162,0.252218222,0.997865677,0
AL810962,D05,SIPP21e,OTESTv0_1,IIIV_LMZC_IIIV230_JT100,MZMCTE_LULAB_450_500,20200319_155512,tsiara32,OIO300,ICT0104063,ICT0121063,kim96,gh/349_SIPP21e_v0,-8,-2,(-8|-2),2.37,-64.675,-116.63,133.3619606,process MZMScript version 2.9 - VpiL-analysis with small signal (SS)  Large signal (LS) with error flag,2.9,0,No error,500,1550,1550.6699,0.305550702,6.111014035,0.43773771,8.7547542,0.771505624,15.43011248,0.444977023,8.899540452,-4.740722271,-37.00050417,0.52593679,0.051873579,14.01385228,0.330898,0.997854649,0
AL810962,D05,SIPP21e,OTESTv0_1,IIIV_LMZC_IIIV230_JT100,MZMCTE_LULAB_450_500,20200319_155512,tsiara32,OIO300,ICT0104063,ICT0121063,kim96,gh/349_SIPP21e_v0,1,-3,(1|-3),2.37,-90.545,7.75,90.87606684,process MZMScript version 2.9 - VpiL-analysis with small signal (SS)  Large signal (LS) with error flag,2.9,0,No error,500,1550,1531.1394,0.292793714,5.855874285,0.429873522,8.59747044,0.808304589,16.16609177,0.438180734,8.763614678,-3.371527384,-34.76161859,0.529292346,0.058584693,13.7120146,0.201656399,0.997901945,0
AL810962,D05,SIPP21e,OTESTv0_1,IIIV_LMZC_IIIV230_JT100,MZMCTE_LULAB_450_500,20200319_155512,tsiara32,OIO300,ICT0104063,ICT0121063,kim96,gh/349_SIPP21e_v0,-10,0,(-10|0),2.37,-12.935,-144.27,144.8487043,process MZMScript version 2.9 - VpiL-analysis with small signal (SS)  Large signal (LS) with error flag,2.9,0,No error,500,1550,1530.145,0.30090606,6.018121205,0.436125183,8.722503652,0.792052241,15.84104482,0.443543005,8.870860108,-4.603992221,-35.32543522,0.531243836,0.062487672,13.84712911,0.283153489,0.996460716,0
AL810962,D05,SIPP21e,OTESTv0_1,IIIV_LMZC_IIIV230_JT100,MZMCTE_LULAB_450_500,20200319_155512,tsiara32,OIO300,ICT0104063,ICT0121063,kim96,gh/349_SIPP21e_v0,6,-2,(6|-2),2.37,-64.675,76.85,100.4429098,process MZMScript version 2.9 - VpiL-analysis with small signal (SS)  Large signal (LS) with error flag,2.9,0,No error,500,1550,1549.4232,0.289218859,5.78437718,0.414193719,8.283874382,0.729357758,14.58715517,0.419722656,8.394453127,-3.733739722,-35.82823629,0.527121444,0.054242888,13.75050109,0.261862389,0.998800672,0
AL810962,D05,SIPP21e,OTESTv0_1,IIIV_LMZC_IIIV230_JT100,MZMCTE_LULAB_450_500,20200319_155512,tsiara32,OIO300,ICT0104063,ICT0121063,kim96,gh/349_SIPP21e_v0,3,-4,(3|-4),2.37,-116.415,35.39,121.6754056,process MZMScript version 2.9 - VpiL-analysis with small signal (SS)  Large signal (LS) with error flag,2.9,0,No error,500,1550,1540.336,0.293913668,5.878273369,0.414342795,8.286855901,0.701970386,14.03940773,0.422019096,8.44038192,-3.640631869,-35.00994029,0.528879934,0.057759869,13.82157828,0.261530256,0.998457256,0
AL810962,D05,SIPP21e,OTESTv0_1,IIIV_LMZC_IIIV230_JT100,MZMCTE_LULAB_450_500,20200319_155512,tsiara32,OIO300,ICT0104063,ICT0121063,kim96,gh/349_SIPP21e_v0,8,0,(8|0),2.37,-12.935,104.49,105.2875792,process MZMScript version 2.9 - VpiL-analysis with small signal (SS)  Large signal (LS) with error flag,2.9,0,No error,500,1550,1530.5245,0.281560536,5.631210725,0.405831283,8.116625657,0.726468475,14.5293695,0.410205672,8.204113446,-3.128278779,-35.11933154,0.527690328,0.055380655,13.73911959,0.260391888,0.999252096,0
AL810962,D05,SIPP21e,OTESTv0_1,IIIV_LMZC_IIIV230_JT100,MZMCTE_LULAB_450_500,20200319_155512,tsiara32,OIO300,ICT0104063,ICT0121063,kim96,gh/349_SIPP21e_v0,8,2,(8|2),2.37,38.805,104.49,111.4629451,process MZMScript version 2.9 - VpiL-analysis with small signal (SS)  Large signal (LS) with error flag,2.9,0,No error,500,1550,1550.5087,0.287774254,5.755485078,0.413510097,8.270201943,0.734378714,14.68757428,0.421671686,8.433433719,-4.585524166,-36.35382496,0.528011489,0.056022977,13.8141152,0.285200537,0.998740355,0
AL810962,D05,SIPP21e,OTESTv0_1,IIIV_LMZC_IIIV230_JT100,MZMCTE_LULAB_450_500,20200319_155512,tsiara32,OIO300,ICT0104063,ICT0121063,kim96,gh/349_SIPP21e_v0,-3,-3,(-3|-3),2.37,-90.545,-47.53,102.2619085,process MZMScript version 2.9 - VpiL-analysis with small signal (SS)  Large signal (LS) with error flag,2.9,0,No error,500,1550,1531.3044,0.288744743,5.774894865,0.41195511,8.239102191,0.718581086,14.37162172,0.415377391,8.307547826,-3.976530982,-35.22306048,0.529830483,0.059660967,13.86590182,0.346906911,0.999135108,0
AL810962,D05,SIPP21e,OTESTv0_1,IIIV_LMZC_IIIV230_JT100,MZMCTE_LULAB_450_500,20200319_155512,tsiara32,OIO300,ICT0104063,ICT0121063,kim96,gh/349_SIPP21e_v0,5,2,(5|2),2.37,38.805,63.03,74.01762577,process MZMScript version 2.9 - VpiL-analysis with small signal (SS)  Large signal (LS) with error flag,2.9,0,No error,500,1550,1539.2266,0.288630377,5.77260753,0.402251328,8.045026567,0.663404,13.26808,0.409668836,8.193376727,-2.487624138,-33.54108038,0.530106074,0.060212148,13.36739268,0.220013084,0.998573105,0
AL810962,D05,SIPP21e,OTESTv0_1,IIIV_LMZC_IIIV230_JT100,MZMCTE_LULAB_450_500,20200319_155512,tsiara32,OIO300,ICT0104063,ICT0121063,kim96,gh/349_SIPP21e_v0,-4,-2,(-4|-2),2.37,-64.675,-61.35,89.1441424,process MZMScript version 2.9 - VpiL-analysis with small signal (SS)  Large signal (LS) with error flag,2.9,1, Higher uncertainty SS VpiL: left/right peak diff between 20% & 40%    ,500,1550,1551.4779,0.294804096,5.89608192,0.435377402,8.707548048,0.832201157,16.64402314,0.442446253,8.848925059,-3.586808747,-36.13893733,0.525484855,0.05096971,14.13015625,0.308450307,0.998820283,0
AL810962,D05,SIPP21e,OTESTv0_1,IIIV_LMZC_IIIV230_JT100,MZMCTE_LULAB_450_500,20200319_155512,tsiara32,OIO300,ICT0104063,ICT0121063,kim96,gh/349_SIPP21e_v0,-9,2,(-9|2),2.37,38.805,-130.45,136.0993406,process MZMScript version 2.9 - VpiL-analysis with small signal (SS)  Large signal (LS) with error flag,2.9,1, Higher uncertainty SS VpiL: left/right peak diff between 20% & 40%    ,500,1550,1546.3854,0.29124064,5.824812792,0.42288682,8.4577364,0.771717443,15.43434885,0.428064578,8.561291556,-4.387608648,-36.45634637,0.526841633,0.053683267,13.61642194,0.300217114,0.999586885,0
AL810962,D05,SIPP21e,OTESTv0_1,IIIV_LMZC_IIIV230_JT100,MZMCTE_LULAB_450_500,20200319_155512,tsiara32,OIO300,ICT0104063,ICT0121063,kim96,gh/349_SIPP21e_v0,-2,5,(-2|5),2.37,116.415,-33.71,121.1974271,process MZMScript version 2.9 - VpiL-analysis with small signal (SS)  Large signal (LS) with error flag,2.9,0,No error,500,1550,1541.2036,0.287114405,5.742288097,0.413681374,8.273627484,0.739805536,14.79611072,0.41844726,8.368945198,-3.827087798,-33.44259048,0.53565407,0.07130814,13.52153851,0.287972648,0.998860539,0
AL810962,D05,SIPP21e,OTESTv0_1,IIIV_LMZC_IIIV230_JT100,MZMCTE_LULAB_450_500,20200319_155512,tsiara32,OIO300,ICT0104063,ICT0121063,kim96,gh/349_SIPP21e_v0,-5,0,(-5|0),2.37,-12.935,-75.17,76.27478695,process MZMScript version 2.9 - VpiL-analysis with small signal (SS)  Large signal (LS) with error flag,2.9,2,  Discarded - RsqAdj PS < 0.96  Discareded - max rmse spectral fit is > 2dB ,500,1550,1539.0886,0.000977096,0.019541913,0.004749846,0.094996929,0.000692277,0.01384555,0.081364314,1.627286284,-5.818604108,-22.41474067,0.743054645,0.48610929,6.919206076,3.893968154,0.159362778,0
AL810962,D05,SIPP21e,OTESTv0_1,IIIV_LMZC_IIIV230_JT100,MZMCTE_LULAB_450_500,20200319_155512,tsiara32,OIO300,ICT0104063,ICT0121063,kim96,gh/349_SIPP21e_v0,3,-2,(3|-2),2.37,-64.675,35.39,73.7245395,process MZMScript version 2.9 - VpiL-analysis with small signal (SS)  Large signal (LS) with error flag,2.9,2,  Discarded - RsqAdj PS < 0.96  Discareded - max rmse spectral fit is > 2dB ,500,1550,1538.4282,0.002984419,0.059688373,0.00583517,0.116703394,0.001475312,0.029506233,0.081154662,1.623093232,-4.815828212,-25.39665082,0.672712007,0.345424013,9.110902031,2.727586564,0.056387968,0
AL810962,D05,SIPP21e,OTESTv0_1,IIIV_LMZC_IIIV230_JT100,MZMCTE_LULAB_450_500,20200319_155512,tsiara32,OIO300,ICT0104063,ICT0121063,kim96,gh/349_SIPP21e_v0,7,1,(7|1),2.37,12.935,90.67,91.58800754,process MZMScript version 2.9 - VpiL-analysis with small signal (SS)  Large signal (LS) with error flag,2.9,0,No error,500,1550,1541.2064,0.292754513,5.855090253,0.410822468,8.216449361,0.688491051,13.76982103,0.418717184,8.374343677,-3.834736003,-35.51358253,0.528910433,0.057820866,13.56610799,0.239661523,0.997299964,0
AL810962,D05,SIPP21e,OTESTv0_1,IIIV_LMZC_IIIV230_JT100,MZMCTE_LULAB_450_500,20200319_155512,tsiara32,OIO300,ICT0104063,ICT0121063,kim96,gh/349_SIPP21e_v0,-6,1,(-6|1),2.37,12.935,-88.99,89.92515958,process MZMScript version 2.9 - VpiL-analysis with small signal (SS)  Large signal (LS) with error flag,2.9,0,No error,500,1550,1550.2793,0.296476233,5.929524666,0.434298248,8.68596495,0.811570655,16.23141311,0.441553174,8.831063471,-4.14426115,-36.27438111,0.526371243,0.052742487,14.0268086,0.305951782,0.999072557,0
AL810962,D05,SIPP21e,OTESTv0_1,IIIV_LMZC_IIIV230_JT100,MZMCTE_LULAB_450_500,20200319_155512,tsiara32,OIO300,ICT0104063,ICT0121063,kim96,gh/349_SIPP21e_v0,1,-2,(1|-2),2.37,-64.675,7.75,65.1376859,process MZMScript version 2.9 - VpiL-analysis with small signal (SS)  Large signal (LS) with error flag,2.9,1, Higher uncertainty SS VpiL: left/right peak diff between 20% & 40%    ,500,1550,1530.7704,0.288787857,5.775757145,0.424267567,8.485351346,0.799196415,15.98392831,0.433565764,8.671315278,-3.46275183,-34.95024177,0.528746348,0.057492696,13.66673211,0.26739498,0.997142672,0
AL810962,D05,SIPP21e,OTESTv0_1,IIIV_LMZC_IIIV230_JT100,MZMCTE_LULAB_450_500,20200319_155512,tsiara32,OIO300,ICT0104063,ICT0121063,kim96,gh/349_SIPP21e_v0,3,0,(3|0),2.37,-12.935,35.39,37.67978669,process MZMScript version 2.9 - VpiL-analysis with small signal (SS)  Large signal (LS) with error flag,2.9,0,No error,500,1550,1545.1343,0.284164366,5.683287314,0.420279656,8.405593127,0.806681852,16.13363703,0.426694244,8.533884887,-3.265362706,-36.17817426,0.524805204,0.049610409,13.63586898,0.252399547,0.998545968,0
AL810962,D05,SIPP21e,OTESTv0_1,IIIV_LMZC_IIIV230_JT100,MZMCTE_LULAB_450_500,20200319_155512,tsiara32,OIO300,ICT0104063,ICT0121063,kim96,gh/349_SIPP21e_v0,6,1,(6|1),2.37,12.935,76.85,77.93097411,process MZMScript version 2.9 - VpiL-analysis with small signal (SS)  Large signal (LS) with error flag,2.9,0,No error,500,1550,1545.8582,0.280984957,5.619699141,0.408713673,8.174273453,0.749348886,14.98697771,0.413591447,8.27182893,-3.674758672,-34.67338992,0.530401036,0.060802072,13.62194184,0.248829985,0.998863891,0
AL810962,D05,SIPP21e,OTESTv0_1,IIIV_LMZC_IIIV230_JT100,MZMCTE_LULAB_450_500,20200319_155512,tsiara32,OIO300,ICT0104063,ICT0121063,kim96,gh/349_SIPP21e_v0,-6,3,(-6|3),2.37,64.675,-88.99,110.0094347,process MZMScript version 2.9 - VpiL-analysis with small signal (SS)  Large signal (LS) with error flag,2.9,0,No error,500,1550,1531.3272,0.298749567,5.974991343,0.424955261,8.499105219,0.735785037,14.71570075,0.43435324,8.687064802,-3.466516883,-34.99242325,0.527914206,0.055828412,13.69360377,0.276222893,0.996979521,0
AL810962,D05,SIPP21e,OTESTv0_1,IIIV_LMZC_IIIV230_JT100,MZMCTE_LULAB_450_500,20200319_155512,tsiara32,OIO300,ICT0104063,ICT0121063,kim96,gh/349_SIPP21e_v0,1,4,(1|4),2.37,90.545,7.75,90.87606684,process MZMScript version 2.9 - VpiL-analysis with small signal (SS)  Large signal (LS) with error flag,2.9,0,No error,500,1550,1547.1173,0.281523954,5.630479079,0.407484167,8.149683333,0.737424755,14.7484951,0.414470456,8.289409112,-4.395523727,-36.05920689,0.528252279,0.056504558,13.59826978,0.207150933,0.998055679,0
AL810962,D05,SIPP21e,OTESTv0_1,IIIV_LMZC_IIIV230_JT100,MZMCTE_LULAB_450_500,20200319_155512,tsiara32,OIO300,ICT0104063,ICT0121063,kim96,gh/349_SIPP21e_v0,1,3,(1|3),2.37,64.675,7.75,65.1376859,process MZMScript version 2.9 - VpiL-analysis with small signal (SS)  Large signal (LS) with error flag,2.9,2, Discarded -left/right peak diff on SS VpiL is larger than 40%  Discarded - RsqAdj PS < 0.96  Discareded - max rmse spectral fit is > 2dB ,500,1550,1543.4312,0.206260354,4.125207086,0.152024079,3.040481576,0.120372154,2.407443074,0.080549653,1.610993063,-4.386603792,-30.07602288,0.60222052,0.204441039,11.49043737,1.50795626,0.999000255,0
AL810962,D05,SIPP21e,OTESTv0_1,IIIV_LMZC_IIIV230_JT100,MZMCTE_LULAB_450_500,20200319_155512,tsiara32,OIO300,ICT0104063,ICT0121063,kim96,gh/349_SIPP21e_v0,-4,2,(-4|2),2.37,38.805,-61.35,72.59235859,process MZMScript version 2.9 - VpiL-analysis with small signal (SS)  Large signal (LS) with error flag,2.9,0,No error,500,1550,1532.5413,0.290920077,5.818401542,0.432632759,8.652655171,0.843534296,16.87068592,0.441680369,8.833607387,-3.635900795,-34.96909462,0.528868922,0.057737845,13.80421579,0.223767198,0.99769138,0
AL810962,D05,SIPP21e,OTESTv0_1,IIIV_LMZC_IIIV230_JT100,MZMCTE_LULAB_450_500,20200319_155512,tsiara32,OIO300,ICT0104063,ICT0121063,kim96,gh/349_SIPP21e_v0,7,-3,(7|-3),2.37,-90.545,90.67,128.1383858,process MZMScript version 2.9 - VpiL-analysis with small signal (SS)  Large signal (LS) with error flag,2.9,0,No error,500,1550,1538.8518,0.283563306,5.671266121,0.412082774,8.241655488,0.753667838,15.07335675,0.41970457,8.3940914,-3.511662365,-35.27394989,0.528628475,0.05725695,13.86601894,0.262249501,0.998246235,0
AL810962,D05,SIPP21e,OTESTv0_1,IIIV_LMZC_IIIV230_JT100,MZMCTE_LULAB_450_500,20200319_155512,tsiara32,OIO300,ICT0104063,ICT0121063,kim96,gh/349_SIPP21e_v0,9,-2,(9|-2),2.37,-64.675,118.31,134.8336446,process MZMScript version 2.9 - VpiL-analysis with small signal (SS)  Large signal (LS) with error flag,2.9,0,No error,500,1550,1540.6622,0.277818583,5.556371661,0.397860061,7.957201212,0.700563735,14.0112747,0.403498172,8.069963431,-4.777991471,-34.66611118,0.534244738,0.068489476,13.74039859,0.283001995,0.998878239,0
AL810962,D05,SIPP21e,OTESTv0_1,IIIV_LMZC_IIIV230_JT100,MZMCTE_LULAB_450_500,20200319_155512,tsiara32,OIO300,ICT0104063,ICT0121063,kim96,gh/349_SIPP21e_v0,-5,3,(-5|3),2.37,64.675,-75.17,99.16342332,process MZMScript version 2.9 - VpiL-analysis with small signal (SS)  Large signal (LS) with error flag,2.9,1, Higher uncertainty SS VpiL: left/right peak diff between 20% & 40%    ,500,1550,1549.7353,0.293849895,5.876997906,0.426532858,8.530657155,0.77768208,15.55364161,0.434254154,8.685083075,-3.631388277,-35.09531713,0.528310361,0.056620723,13.82771023,0.299369902,0.997947573,0
AL810962,D05,SIPP21e,OTESTv0_1,IIIV_LMZC_IIIV230_JT100,MZMCTE_LULAB_450_500,20200319_155512,tsiara32,OIO300,ICT0104063,ICT0121063,kim96,gh/349_SIPP21e_v0,-3,1,(-3|1),2.37,12.935,-47.53,49.25865533,process MZMScript version 2.9 - VpiL-analysis with small signal (SS)  Large signal (LS) with error flag,2.9,1, Higher uncertainty SS VpiL: left/right peak diff between 20% & 40%    ,500,1550,1545.6605,0.292527934,5.850558672,0.43052762,8.610552397,0.815005393,16.30010786,0.439301151,8.78602301,-3.282836507,-35.37888693,0.526192107,0.052384214,13.79680501,0.218061773,0.997267497,0
AL810962,D05,SIPP21e,OTESTv0_1,IIIV_LMZC_IIIV230_JT100,MZMCTE_LULAB_450_500,20200319_155512,tsiara32,OIO300,ICT0104063,ICT0121063,kim96,gh/349_SIPP21e_v0,-2,-2,(-2|-2),2.37,-64.675,-33.71,72.93298105,process MZMScript version 2.9 - VpiL-analysis with small signal (SS)  Large signal (LS) with error flag,2.9,2, Discarded -left/right peak diff on SS VpiL is larger than 40%  Discarded - RsqAdj PS < 0.96  Discareded - max rmse spectral fit is > 2dB ,500,1550,1541.3102,0.212686073,4.253721466,0.15564769,3.112953809,0.122733016,2.454660328,0.081827238,1.636544755,-3.993083929,-30.18102273,0.598015508,0.196031017,11.60516621,1.498678659,0.997962199,0
AL810962,D05,SIPP21e,OTESTv0_1,IIIV_LMZC_IIIV230_JT100,MZMCTE_LULAB_450_500,20200319_155512,tsiara32,OIO300,ICT0104063,ICT0121063,kim96,gh/349_SIPP21e_v0,6,3,(6|3),2.37,64.675,76.85,100.4429098,process MZMScript version 2.9 - VpiL-analysis with small signal (SS)  Large signal (LS) with error flag,2.9,0,No error,500,1550,1538.4403,0.280513705,5.610274097,0.407827278,8.156545561,0.746743096,14.93486193,0.413794962,8.275899244,-2.560762281,-33.69158167,0.530303131,0.060606262,13.51916718,0.178723166,0.998663073,1
AL810962,D05,SIPP21e,OTESTv0_1,IIIV_LMZC_IIIV230_JT100,MZMCTE_LULAB_450_500,20200319_155512,tsiara32,OIO300,ICT0104063,ICT0121063,kim96,gh/349_SIPP21e_v0,-5,-2,(-5|-2),2.37,-64.675,-75.17,99.16342332,process MZMScript version 2.9 - VpiL-analysis with small signal (SS)  Large signal (LS) with error flag,2.9,1, Higher uncertainty SS VpiL: left/right peak diff between 20% & 40%    ,500,1550,1545.624,0.294650006,5.893000119,0.434782638,8.695652759,0.829089335,16.58178671,0.442754373,8.855087457,-4.269446555,-36.34377876,0.527129695,0.05425939,13.85635551,0.279973456,0.997283286,0
AL810962,D05,SIPP21e,OTESTv0_1,IIIV_LMZC_IIIV230_JT100,MZMCTE_LULAB_450_500,20200319_155512,tsiara32,OIO300,ICT0104063,ICT0121063,kim96,gh/349_SIPP21e_v0,1,5,(1|5),2.37,116.415,7.75,116.672682,process MZMScript version 2.9 - VpiL-analysis with small signal (SS)  Large signal (LS) with error flag,2.9,0,No error,500,1550,1530.1647,0.277330741,5.54661482,0.403461529,8.069230589,0.740028572,14.80057143,0.406687668,8.133753364,-3.849643168,-34.167827,0.532542974,0.065085948,13.32534017,0.266640419,0.999253276,0
AL810962,D05,SIPP21e,OTESTv0_1,IIIV_LMZC_IIIV230_JT100,MZMCTE_LULAB_450_500,20200319_155512,tsiara32,OIO300,ICT0104063,ICT0121063,kim96,gh/349_SIPP21e_v0,-3,0,(-3|0),2.37,-12.935,-47.53,49.25865533,process MZMScript version 2.9 - VpiL-analysis with small signal (SS)  Large signal (LS) with error flag,2.9,0,No error,500,1550,1533.4046,0.29651236,5.930247199,0.425700589,8.514011781,0.754377062,15.08754125,0.434170317,8.683406334,-3.416577908,-35.31325759,0.527610212,0.055220424,13.96362789,0.25129637,0.997845106,0
AL810962,D05,SIPP21e,OTESTv0_1,IIIV_LMZC_IIIV230_JT100,MZMCTE_LULAB_450_500,20200319_155512,tsiara32,OIO300,ICT0104063,ICT0121063,kim96,gh/349_SIPP21e_v0,6,0,(6|0),2.37,-12.935,76.85,77.93097411,process MZMScript version 2.9 - VpiL-analysis with small signal (SS)  Large signal (LS) with error flag,2.9,0,No error,500,1550,1531.126,0.28118129,5.6236258,0.412150257,8.243005136,0.771500889,15.43001778,0.417677831,8.353556611,-3.432784241,-34.97951816,0.528407785,0.056815571,13.63466661,0.196878732,0.998763859,0
AL810962,D05,SIPP21e,OTESTv0_1,IIIV_LMZC_IIIV230_JT100,MZMCTE_LULAB_450_500,20200319_155512,tsiara32,OIO300,ICT0104063,ICT0121063,kim96,gh/349_SIPP21e_v0,3,2,(3|2),2.37,38.805,35.39,52.51933096,process MZMScript version 2.9 - VpiL-analysis with small signal (SS)  Large signal (LS) with error flag,2.9,0,No error,500,1550,1541.6794,0.293927826,5.878556524,0.414797774,8.295955472,0.704507699,14.09015397,0.422077748,8.441554958,-3.036991089,-34.02972292,0.530619849,0.061239698,13.53134328,0.291377703,0.999075884,1
AL810962,D05,SIPP21e,OTESTv0_1,IIIV_LMZC_IIIV230_JT100,MZMCTE_LULAB_450_500,20200319_155512,tsiara32,OIO300,ICT0104063,ICT0121063,kim96,gh/349_SIPP21e_v0,-4,0,(-4|0),2.37,-12.935,-61.35,62.6987777,process MZMScript version 2.9 - VpiL-analysis with small signal (SS)  Large signal (LS) with error flag,2.9,0,No error,500,1550,1534.1199,0.295678274,5.913565477,0.433956613,8.679132261,0.815194381,16.30388762,0.441600535,8.832010692,-3.776466889,-35.13458735,0.529350674,0.058701347,13.97373886,0.284657592,0.996867306,0
AL810962,D05,SIPP21e,OTESTv0_1,IIIV_LMZC_IIIV230_JT100,MZMCTE_LULAB_450_500,20200319_155512,tsiara32,OIO300,ICT0104063,ICT0121063,kim96,gh/349_SIPP21e_v0,-4,-3,(-4|-3),2.37,-90.545,-61.35,109.3719321,process MZMScript version 2.9 - VpiL-analysis with small signal (SS)  Large signal (LS) with error flag,2.9,0,No error,500,1550,1543.1865,0.296252494,5.925049887,0.417969979,8.359399583,0.709454506,14.18909011,0.42354563,8.470912601,-4.067159109,-35.85941168,0.527781964,0.055563928,13.96786164,0.291994679,0.998165136,0
AL810962,D05,SIPP21e,OTESTv0_1,IIIV_LMZC_IIIV230_JT100,MZMCTE_LULAB_450_500,20200319_155512,tsiara32,OIO300,ICT0104063,ICT0121063,kim96,gh/349_SIPP21e_v0,-6,-1,(-6|-1),2.37,-38.805,-88.99,97.08268705,process MZMScript version 2.9 - VpiL-analysis with small signal (SS)  Large signal (LS) with error flag,2.9,2, Discarded -left/right peak diff on SS VpiL is larger than 40%  Discarded - RsqAdj PS < 0.96  Discareded - max rmse spectral fit is > 2dB ,500,1550,1540.6835,0.000740519,0.014810389,0.001367421,0.027348414,0.000355491,0.007109819,0.439756536,8.795130716,-4.562351811,-31.31340793,0.59753125,0.1950625,11.53852735,1.493434425,0.05545955,0
AL810962,D05,SIPP21e,OTESTv0_1,IIIV_LMZC_IIIV230_JT100,MZMCTE_LULAB_450_500,20200319_155512,tsiara32,OIO300,ICT0104063,ICT0121063,kim96,gh/349_SIPP21e_v0,0,1,(0|1),2.37,12.935,-6.07,14.28842626,process MZMScript version 2.9 - VpiL-analysis with small signal (SS)  Large signal (LS) with error flag,2.9,0,No error,500,1550,1535.2775,0.294241971,5.884839412,0.432716392,8.654327847,0.817393128,16.34786256,0.440631616,8.812632317,-3.263190089,-34.67714858,0.528456917,0.056913834,14.04713084,0.260341524,0.997708619,0
AL810962,D05,SIPP21e,OTESTv0_1,IIIV_LMZC_IIIV230_JT100,MZMCTE_LULAB_450_500,20200319_155512,tsiara32,OIO300,ICT0104063,ICT0121063,kim96,gh/349_SIPP21e_v0,-2,1,(-2|1),2.37,12.935,-33.71,36.10648591,process MZMScript version 2.9 - VpiL-analysis with small signal (SS)  Large signal (LS) with error flag,2.9,2, Discarded -left/right peak diff on SS VpiL is larger than 40%  Discarded - RsqAdj PS < 0.96  Discareded - max rmse spectral fit is > 2dB ,500,1550,1542.3105,0.212347546,4.246950912,0.15369371,3.073874202,0.12042921,2.408584191,0.080844538,1.616890759,-3.844455924,-30.15685724,0.595375699,0.190751398,11.43466045,1.497629085,0.999921824,0
AL810962,D05,SIPP21e,OTESTv0_1,IIIV_LMZC_IIIV230_JT100,MZMCTE_LULAB_450_500,20200319_155512,tsiara32,OIO300,ICT0104063,ICT0121063,kim96,gh/349_SIPP21e_v0,2,-4,(2|-4),2.37,-116.415,21.57,118.3964405,process MZMScript version 2.9 - VpiL-analysis with small signal (SS)  Large signal (LS) with error flag,2.9,0,No error,500,1550,1546.5322,0.286396746,5.727934923,0.423438808,8.468776169,0.811969828,16.23939656,0.431146764,8.622935276,-3.810871677,-36.63416074,0.524755367,0.049510735,13.73078689,0.241821248,0.998493491,0
AL810962,D05,SIPP21e,OTESTv0_1,IIIV_LMZC_IIIV230_JT100,MZMCTE_LULAB_450_500,20200319_155512,tsiara32,OIO300,ICT0104063,ICT0121063,kim96,gh/349_SIPP21e_v0,-3,-2,(-3|-2),2.37,-64.675,-47.53,80.26179991,process MZMScript version 2.9 - VpiL-analysis with small signal (SS)  Large signal (LS) with error flag,2.9,2, Discarded -left/right peak diff on SS VpiL is larger than 40%  Discarded - RsqAdj PS < 0.96  Discareded - max rmse spectral fit is > 2dB ,500,1550,1539.8154,0.00029616,0.005923204,0.000548752,0.010975036,0.000142426,0.002848522,0.43049653,8.609930595,-3.903076714,-29.44480765,0.601622956,0.203245911,11.48962959,1.4712079,0.056132821,0
AL810962,D05,SIPP21e,OTESTv0_1,IIIV_LMZC_IIIV230_JT100,MZMCTE_LULAB_450_500,20200319_155512,tsiara32,OIO300,ICT0104063,ICT0121063,kim96,gh/349_SIPP21e_v0,-7,2,(-7|2),2.37,38.805,-102.81,109.8895997,process MZMScript version 2.9 - VpiL-analysis with small signal (SS)  Large signal (LS) with error flag,2.9,0,No error,500,1550,1541.2691,0.302630783,6.052615658,0.41931286,8.386257195,0.682430019,13.64860038,0.428984096,8.579681915,-3.621964279,-34.69696938,0.529437542,0.058875084,13.70446312,0.27749279,0.997756138,0
AL810962,D05,SIPP21e,OTESTv0_1,IIIV_LMZC_IIIV230_JT100,MZMCTE_LULAB_450_500,20200319_155512,tsiara32,OIO300,ICT0104063,ICT0121063,kim96,gh/349_SIPP21e_v0,0,-3,(0|-3),2.37,-90.545,-6.07,90.74823373,process MZMScript version 2.9 - VpiL-analysis with small signal (SS)  Large signal (LS) with error flag,2.9,2, Discarded -left/right peak diff on SS VpiL is larger than 40%  Discarded - RsqAdj PS < 0.96  Discareded - max rmse spectral fit is > 2dB ,500,1550,1538.1522,0.000227367,0.00454735,0.000421498,0.008429962,0.000109372,0.002187431,0.423481388,8.46962776,-4.635941296,-30.58336917,0.602800845,0.20560169,11.46641359,1.494077226,0.056369283,0
AL810962,D05,SIPP21e,OTESTv0_1,IIIV_LMZC_IIIV230_JT100,MZMCTE_LULAB_450_500,20200319_155512,tsiara32,OIO300,ICT0104063,ICT0121063,kim96,gh/349_SIPP21e_v0,-1,2,(-1|2),2.37,38.805,-19.89,43.60550567,process MZMScript version 2.9 - VpiL-analysis with small signal (SS)  Large signal (LS) with error flag,2.9,0,No error,500,1550,1546.7559,0.284014948,5.68029896,0.421536891,8.43073782,0.817259351,16.34518702,0.426477671,8.529553418,-3.212506322,-35.47450788,0.526801578,0.053603156,13.89782556,0.247940572,0.998974231,0
AL810962,D05,SIPP21e,OTESTv0_1,IIIV_LMZC_IIIV230_JT100,MZMCTE_LULAB_450_500,20200319_155512,tsiara32,OIO300,ICT0104063,ICT0121063,kim96,gh/349_SIPP21e_v0,0,5,(0|5),2.37,116.415,-6.07,116.5731407,process MZMScript version 2.9 - VpiL-analysis with small signal (SS)  Large signal (LS) with error flag,2.9,0,No error,500,1550,1531.3162,0.2815558,5.631115995,0.416917567,8.338351348,0.802943577,16.05887155,0.423389877,8.467797546,-4.10218232,-34.78180948,0.531160972,0.062321943,13.53768734,0.242539704,0.998478858,0
AL810962,D05,SIPP21e,OTESTv0_1,IIIV_LMZC_IIIV230_JT100,MZMCTE_LULAB_450_500,20200319_155512,tsiara32,OIO300,ICT0104063,ICT0121063,kim96,gh/349_SIPP21e_v0,8,1,(8|1),2.37,12.935,104.49,105.2875792,process MZMScript version 2.9 - VpiL-analysis with small signal (SS)  Large signal (LS) with error flag,2.9,0,No error,500,1550,1545.9611,0.292229693,5.84459386,0.419347059,8.386941173,0.742195717,14.84391434,0.428662855,8.573257094,-3.740261473,-36.10744784,0.526608262,0.053216524,13.74738083,0.218966245,0.997930609,0
AL810962,D05,SIPP21e,OTESTv0_1,IIIV_LMZC_IIIV230_JT100,MZMCTE_LULAB_450_500,20200319_155512,tsiara32,OIO300,ICT0104063,ICT0121063,kim96,gh/349_SIPP21e_v0,4,0,(4|0),2.37,-12.935,49.21,50.88161087,process MZMScript version 2.9 - VpiL-analysis with small signal (SS)  Large signal (LS) with error flag,2.9,0,No error,500,1550,1545.5799,0.289286601,5.785732016,0.417779308,8.355586163,0.751632748,15.03265495,0.426827711,8.536554213,-3.597648506,-35.47742529,0.527026304,0.054052608,13.64827395,0.231589807,0.99721096,0
AL810962,D05,SIPP21e,OTESTv0_1,IIIV_LMZC_IIIV230_JT100,MZMCTE_LULAB_450_500,20200319_155512,tsiara32,OIO300,ICT0104063,ICT0121063,kim96,gh/349_SIPP21e_v0,-2,-1,(-2|-1),2.37,-38.805,-33.71,51.40225798,process MZMScript version 2.9 - VpiL-analysis with small signal (SS)  Large signal (LS) with error flag,2.9,0,No error,500,1550,1540.3072,0.296480916,5.929618319,0.422037184,8.440743688,0.73205341,14.6410682,0.428311137,8.566222733,-2.765844612,-33.93582081,0.529648304,0.059296608,13.80023638,0.199670744,0.999197551,0
AL810962,D05,SIPP21e,OTESTv0_1,IIIV_LMZC_IIIV230_JT100,MZMCTE_LULAB_450_500,20200319_155512,tsiara32,OIO300,ICT0104063,ICT0121063,kim96,gh/349_SIPP21e_v0,2,-3,(2|-3),2.37,-90.545,21.57,93.07879417,process MZMScript version 2.9 - VpiL-analysis with small signal (SS)  Large signal (LS) with error flag,2.9,0,No error,500,1550,1548.7084,0.283789376,5.675787522,0.419279266,8.385585319,0.80234264,16.0468528,0.424555943,8.49111885,-3.549735201,-35.05845538,0.528255025,0.056510049,13.8436243,0.271529526,0.998691858,0
AL810962,D05,SIPP21e,OTESTv0_1,DCM_LMZC,MZMCTE_LULAB_450_500,20200319_155512,tsiara32,OIO300,ICT0104063,ICT0121063,kim96,gh/349_SIPP21e_v0,-8,0,(-8|0),2.37,5.3,-119.827,119.9441534,process MZMScript version 2.9 - VpiL-analysis with small signal (SS)  Large signal (LS) with error flag,2.9,0,No error,500,1550,1541.9453,0.734082469,14.68164937,0.892310085,17.84620169,1.137490092,22.74980185,0.897507235,17.95014471,-0.71439604,-41.38578437,0.50937325,0.0187465,13.7675023,0.315582714,0.999727166,0
AL810962,D05,SIPP21e,OTESTv0_1,IIIV_LMZC_IIIV230_JT100,MZMCTE_LULAB_450_500,20200319_155512,tsiara32,OIO300,ICT0104063,ICT0121063,kim96,gh/349_SIPP21e_v0,0,0,(0|0),2.37,-12.935,-6.07,14.28842626,process MZMScript version 2.9 - VpiL-analysis with small signal (SS)  Large signal (LS) with error flag,2.9,0,No error,500,1550,1549.055,0.2869108,5.738215991,0.420050894,8.401017876,0.783745757,15.67491513,0.425699373,8.513987452,-3.307793994,-35.17156814,0.527288924,0.054577848,13.76576609,0.232309585,0.999172993,0
AL810962,D05,SIPP21e,OTESTv0_1,IIIV_LMZC_IIIV230_JT100,MZMCTE_LULAB_450_500,20200319_155512,tsiara32,OIO300,ICT0104063,ICT0121063,kim96,gh/349_SIPP21e_v0,1,-1,(1|-1),2.37,-38.805,7.75,39.57133464,process MZMScript version 2.9 - VpiL-analysis with small signal (SS)  Large signal (LS) with error flag,2.9,2, Discarded -left/right peak diff on SS VpiL is larger than 40%  Discarded - RsqAdj PS < 0.96  Discareded - max rmse spectral fit is > 2dB ,500,1550,1541.1083,0.209207982,4.184159635,0.154134756,3.082695118,0.122014809,2.44029619,0.081094711,1.621894225,-3.892862945,-30.54494171,0.599106169,0.198212339,11.47484112,1.469383827,0.998488611,0
AL810962,D05,SIPP21e,OTESTv0_1,IIIV_LMZC_IIIV230_JT100,MZMCTE_LULAB_450_500,20200319_155512,tsiara32,OIO300,ICT0104063,ICT0121063,kim96,gh/349_SIPP21e_v0,-3,-1,(-3|-1),2.37,-38.805,-47.53,61.35901666,process MZMScript version 2.9 - VpiL-analysis with small signal (SS)  Large signal (LS) with error flag,2.9,2, Discarded -left/right peak diff on SS VpiL is larger than 40%  Discarded - RsqAdj PS < 0.96  Discareded - max rmse spectral fit is > 2dB ,500,1550,1550.8866,0.000408641,0.008172827,0.000756451,0.015129028,0.000196423,0.003928457,0.421717322,8.434346443,-4.759680742,-31.4727866,0.594657877,0.189315753,11.66497897,1.531909424,0.055657295,0
AL810962,D05,SIPP21e,OTESTv0_1,IIIV_LMZC_IIIV230_JT100,MZMCTE_LULAB_450_500,20200319_155512,tsiara32,OIO300,ICT0104063,ICT0121063,kim96,gh/349_SIPP21e_v0,-1,-1,(-1|-1),2.37,-38.805,-19.89,43.60550567,process MZMScript version 2.9 - VpiL-analysis with small signal (SS)  Large signal (LS) with error flag,2.9,0,No error,500,1550,1547.3472,0.292046279,5.840925584,0.431590157,8.631803148,0.826506985,16.53013969,0.439514513,8.790290266,-3.260609207,-34.90875057,0.528437388,0.056874776,13.83498114,0.244129481,0.997529429,0
AL810962,D05,SIPP21e,OTESTv0_1,IIIV_LMZC_IIIV230_JT100,MZMCTE_LULAB_450_500,20200319_155512,tsiara32,OIO300,ICT0104063,ICT0121063,kim96,gh/349_SIPP21e_v0,-8,1,(-8|1),2.37,12.935,-116.63,117.3450942,process MZMScript version 2.9 - VpiL-analysis with small signal (SS)  Large signal (LS) with error flag,2.9,0,No error,500,1550,1530.486,0.298634325,5.972686492,0.441597718,8.83195435,0.847147471,16.94294942,0.447807555,8.956151109,-3.803423666,-35.90771504,0.526561049,0.053122098,13.77394164,0.273227372,0.998909773,0
AL810962,D05,SIPP21e,OTESTv0_1,IIIV_LMZC_IIIV230_JT100,MZMCTE_LULAB_450_500,20200319_155512,tsiara32,OIO300,ICT0104063,ICT0121063,kim96,gh/349_SIPP21e_v0,1,-4,(1|-4),2.37,-116.415,7.75,116.672682,process MZMScript version 2.9 - VpiL-analysis with small signal (SS)  Large signal (LS) with error flag,2.9,0,No error,500,1550,1548.1197,0.292034597,5.840691947,0.426472712,8.529454245,0.790276438,15.80552876,0.434021212,8.680424245,-3.912607209,-35.80097905,0.527207731,0.054415463,13.90452639,0.23323162,0.998263007,0
AL810962,D05,SIPP21e,OTESTv0_1,IIIV_LMZC_IIIV230_JT100,MZMCTE_LULAB_450_500,20200319_155512,tsiara32,OIO300,ICT0104063,ICT0121063,kim96,gh/349_SIPP21e_v0,1,0,(1|0),2.37,-12.935,7.75,15.07901605,process MZMScript version 2.9 - VpiL-analysis with small signal (SS)  Large signal (LS) with error flag,2.9,2, Discarded -left/right peak diff on SS VpiL is larger than 40%  Discarded - RsqAdj PS < 0.96  Discareded - max rmse spectral fit is > 2dB ,500,1550,1538.5498,0.000412711,0.008254226,0.000764025,0.015280507,0.000198385,0.003967691,0.438662076,8.773241525,-3.536069776,-29.99091936,0.599576286,0.199152573,11.42117844,1.472534377,0.056005285,1
AL810962,D05,SIPP21e,OTESTv0_1,IIIV_LMZC_IIIV230_JT100,MZMCTE_LULAB_450_500,20200319_155512,tsiara32,OIO300,ICT0104063,ICT0121063,kim96,gh/349_SIPP21e_v0,-5,4,(-5|4),2.37,90.545,-75.17,117.6814596,process MZMScript version 2.9 - VpiL-analysis with small signal (SS)  Large signal (LS) with error flag,2.9,0,No error,500,1550,1542.0365,0.299045374,5.980907472,0.435975187,8.719503743,0.804218686,16.08437372,0.443787433,8.875748654,-3.757205818,-35.50348422,0.528192807,0.056385613,13.51818167,0.265372705,0.997084836,0
AL810962,D05,SIPP21e,OTESTv0_1,IIIV_LMZC_IIIV230_JT100,MZMCTE_LULAB_450_500,20200319_155512,tsiara32,OIO300,ICT0104063,ICT0121063,kim96,gh/349_SIPP21e_v0,3,3,(3|3),2.37,64.675,35.39,73.7245395,process MZMScript version 2.9 - VpiL-analysis with small signal (SS)  Large signal (LS) with error flag,2.9,0,No error,500,1550,1541.3367,0.283694756,5.673895121,0.414428594,8.288571876,0.768635676,15.37271351,0.422120541,8.442410827,-3.066635035,-35.29267195,0.526951074,0.053902148,13.55845599,0.195055602,0.9972381,0
