Repository: YKgroup-HYU/wafermap_iiivwfmod

# wafermap_iiivwfmod

This is a repository to plot a wafer map.

Here is the requirement for the code.
- Import csv file in the `data` folder using Pandas
- Filter the table with the conditions below:  
  - Lot: AL810962
  - Wafer: D08
  - TestSite: IIIV_LMZC_IIIV230_JT100
- Plot X: `Row`, Y: `Column`, Z: `VpiL@0V [V.cm]` using [wafer map repo](https://github.com/dougthor42/wafer_map)
- Additional info.
  - die_size_X = 25870 um
  - die_size_Y = 13820 um
  - dia = 300000 um

File: data/Info_LMZ_AL810962.csv (part 24 of 36)
Lot,Wafer,Mask,OTEST,TestSite,Name,Date,Operator,Tester,Measurement PC,Analysis PC,Analysis user,Git Tag/Branch,Row,Column,DieLabel,FiberPower [dBm],Abs position x [mm],Abs position y [mm],Radial position [mm],Script ID,Script Version,ErrorFlag,Error description,Device length [um],Analysis Wavelength [nm],Dip Wavelength [nm],VpiL@0V [V.cm],Vpi@0V [V],VpiL@-2V [V.cm],Vpi@-2V [V],VpiL_v2.7@-2V [V.cm],Vpi_v2.7@-2V [V],VpiL_2.0Vpp [V.cm],Vpi_2.0Vpp [V],mean IL [dB],mean Deep [dB],mean Power ratio (higher part),mean Power imbalance,mean FSR [nm],mean RMSE spectral fit,Ajd. Rsquare PhaseFit,Date Flag
AL810962,D05,SIPP21e,OTESTv0_1,IIIV_LMZC_IIIV230_JT100,MZMCTE_LULAB_450_500,20200319_155512,tsiara32,OIO300,ICT0104063,ICT0121063,kim96,gh/349_SIPP21e_v0,3,4,(3|4),2.37,90.545,35.39,97.21547781,process MZMScript version 2.9 - VpiL-analysis with small signal (SS)  Large signal (LS) with error flag,2.9,0,No error,500,1550,1540.0437,0.28237346,5.647469204,0.405374953,8.10749906,0.718238785,14.36477569,0.410456696,8.209133918,-3.284547304,-35.35088303,0.527044803,0.054089605,13.30355734,0.24039155,0.999026413,0
AL810962,D05,SIPP21e,OTESTv0_1,IIIV_LMZC_IIIV230_JT100,MZMCTE_LULAB_450_500,20200319_155512,tsiara32,OIO300,ICT0104063,ICT0121063,kim96,gh/349_SIPP21e_v0,7,-2,(7|-2),2.37,-64.675,90.67,111.3728177,process MZMScript version 2.9 - VpiL-analysis with small signal (SS)  Large signal (LS) with error flag,2.9,0,No error,500,1550,1530.5609,0.281949792,5.638995846,0.414238565,8.284771303,0.780393438,15.60786875,0.4223354,8.446708003,-3.817702689,-35.66468536,0.52773592,0.05547184,13.77559025,0.228003057,0.998587143,0
AL810962,D05,SIPP21e,OTESTv0_1,IIIV_LMZC_IIIV230_JT100,MZMCTE_LULAB_450_500,20200319_155512,tsiara32,OIO300,ICT0104063,ICT0121063,kim96,gh/349_SIPP21e_v0,0,4,(0|4),2.37,90.545,-6.07,90.74823373,process MZMScript version 2.9 - VpiL-analysis with small signal (SS)  Large signal (LS) with error flag,2.9,0,No error,500,1550,1542.4265,0.282786442,5.655728839,0.410589009,8.211780181,0.749168293,14.98336586,0.417418197,8.34836394,-3.622864147,-34.30981212,0.531858099,0.063716199,13.62833071,0.217871491,0.997883347,0
AL810962,D05,SIPP21e,OTESTv0_1,IIIV_LMZC_IIIV230_JT100,MZMCTE_LULAB_450_500,20200319_155512,tsiara32,OIO300,ICT0104063,ICT0121063,kim96,gh/349_SIPP21e_v0,4,4,(4|4),2.37,90.545,49.21,103.0534867,process MZMScript version 2.9 - VpiL-analysis with small signal (SS)  Large signal (LS) with error flag,2.9,0,No error,500,1550,1545.6126,0.279912654,5.598253071,0.400803554,8.016071073,0.705500875,14.11001751,0.406812653,8.136253067,-4.111092166,-35.11110234,0.530087312,0.060174623,13.68957528,0.231235644,0.998029141,0
AL810962,D05,SIPP21e,OTESTv0_1,IIIV_LMZC_IIIV230_JT100,MZMCTE_LULAB_450_500,20200319_155512,tsiara32,OIO300,ICT0104063,ICT0121063,kim96,gh/349_SIPP21e_v0,6,2,(6|2),2.37,38.805,76.85,86.09152412,process MZMScript version 2.9 - VpiL-analysis with small signal (SS)  Large signal (LS) with error flag,2.9,0,No error,500,1550,1541.4233,0.296181161,5.923623228,0.414624361,8.292487216,0.690926819,13.81853638,0.424383435,8.487668693,-3.69397218,-34.612348,0.531822275,0.06364455,13.48719564,0.215062192,0.997184669,0
AL810962,D05,SIPP21e,OTESTv0_1,IIIV_LMZC_IIIV230_JT100,MZMCTE_LULAB_450_500,20200319_155512,tsiara32,OIO300,ICT0104063,ICT0121063,kim96,gh/349_SIPP21e_v0,-1,0,(-1|0),2.37,-12.935,-19.89,23.72606847,process MZMScript version 2.9 - VpiL-analysis with small signal (SS)  Large signal (LS) with error flag,2.9,2, Discarded -left/right peak diff on SS VpiL is larger than 40%  Discarded - RsqAdj PS < 0.96  Discareded - max rmse spectral fit is > 2dB ,500,1550,1540.874,0.215324093,4.306481852,0.154470311,3.089406213,0.120433903,2.408678069,0.081366214,1.627324281,-3.674475915,-30.02739872,0.595381339,0.190762679,11.40256733,1.4888091,0.999665827,0
AL810962,D05,SIPP21e,OTESTv0_1,IIIV_LMZC_IIIV230_JT100,MZMCTE_LULAB_450_500,20200319_155512,tsiara32,OIO300,ICT0104063,ICT0121063,kim96,gh/349_SIPP21e_v0,-9,-2,(-9|-2),2.37,-64.675,-130.45,145.6023974,process MZMScript version 2.9 - VpiL-analysis with small signal (SS)  Large signal (LS) with error flag,2.9,1, Higher uncertainty SS VpiL: left/right peak diff between 20% & 40%    ,500,1550,1550.1136,0.293689591,5.873791817,0.428289994,8.565799882,0.790652809,15.81305619,0.434942561,8.69885121,-4.648461748,-38.49904456,0.52195612,0.04391224,14.29043743,0.386351988,0.998311678,0
AL810962,D05,SIPP21e,OTESTv0_1,IIIV_LMZC_IIIV230_JT100,MZMCTE_LULAB_450_500,20200319_155512,tsiara32,OIO300,ICT0104063,ICT0121063,kim96,gh/349_SIPP21e_v0,5,-3,(5|-3),2.37,-90.545,63.03,110.3230616,process MZMScript version 2.9 - VpiL-analysis with small signal (SS)  Large signal (LS) with error flag,2.9,0,No error,500,1550,1548.4243,0.293030492,5.86060983,0.423854002,8.47708004,0.76570161,15.3140322,0.432811639,8.656232772,-4.061514785,-36.21217758,0.526533386,0.053066772,13.9025855,0.206946836,0.997102204,0
AL810962,D05,SIPP21e,OTESTv0_1,IIIV_LMZC_IIIV230_JT100,MZMCTE_LULAB_450_500,20200319_155512,tsiara32,OIO300,ICT0104063,ICT0121063,kim96,gh/349_SIPP21e_v0,-2,0,(-2|0),2.37,-12.935,-33.71,36.10648591,process MZMScript version 2.9 - VpiL-analysis with small signal (SS)  Large signal (LS) with error flag,2.9,0,No error,500,1550,1563.208,0.291257786,5.825155717,0.426401757,8.528035133,0.79552749,15.91054981,0.434038734,8.680774686,-3.48603479,-35.5881965,0.527053717,0.054107434,13.90193731,0.242402345,0.998325024,0
AL810962,D05,SIPP21e,OTESTv0_1,IIIV_LMZC_IIIV230_JT100,MZMCTE_LULAB_450_500,20200319_155512,tsiara32,OIO300,ICT0104063,ICT0121063,kim96,gh/349_SIPP21e_v0,5,-4,(5|-4),2.37,-116.415,63.03,132.3829034,process MZMScript version 2.9 - VpiL-analysis with small signal (SS)  Large signal (LS) with error flag,2.9,0,No error,500,1550,1549.5786,0.29139427,5.827885396,0.415587706,8.311754124,0.724277946,14.48555892,0.424268736,8.485374719,-4.893089148,-35.55527723,0.530892113,0.061784226,14.21904391,0.278603789,0.998801274,0
AL810962,D05,SIPP21e,OTESTv0_1,IIIV_LMZC_IIIV230_JT100,MZMCTE_LULAB_450_500,20200319_155512,tsiara32,OIO300,ICT0104063,ICT0121063,kim96,gh/349_SIPP21e_v0,6,-3,(6|-3),2.37,-90.545,76.85,118.761608,process MZMScript version 2.9 - VpiL-analysis with small signal (SS)  Large signal (LS) with error flag,2.9,0,No error,500,1550,1541.5726,0.284073793,5.681475856,0.412078707,8.241574139,0.750058322,15.00116644,0.417949871,8.358997429,-3.543191509,-36.09319267,0.525651127,0.051302254,13.79478235,0.313469673,0.99909511,0
AL810962,D05,SIPP21e,OTESTv0_1,IIIV_LMZC_IIIV230_JT100,MZMCTE_LULAB_450_500,20200319_155512,tsiara32,OIO300,ICT0104063,ICT0121063,kim96,gh/349_SIPP21e_v0,4,-4,(4|-4),2.37,-116.415,49.21,126.3885925,process MZMScript version 2.9 - VpiL-analysis with small signal (SS)  Large signal (LS) with error flag,2.9,0,No error,500,1550,1531.8032,0.285655809,5.713116176,0.415145065,8.302901309,0.759372592,15.18745184,0.422793184,8.455863688,-4.508487052,-36.06734889,0.527764067,0.055528133,13.99951863,0.228872516,0.999240086,0
AL810962,D05,SIPP21e,OTESTv0_1,IIIV_LMZC_IIIV230_JT100,MZMCTE_LULAB_450_500,20200319_155512,tsiara32,OIO300,ICT0104063,ICT0121063,kim96,gh/349_SIPP21e_v0,4,-2,(4|-2),2.37,-64.675,49.21,81.26795017,process MZMScript version 2.9 - VpiL-analysis with small signal (SS)  Large signal (LS) with error flag,2.9,0,No error,500,1550,1547.2175,0.283422931,5.668458611,0.408508501,8.17017001,0.731227778,14.62455556,0.415131217,8.302624345,-3.611307615,-35.16096986,0.529669946,0.059339891,13.7700371,0.259132019,0.998623317,0
AL810962,D05,SIPP21e,OTESTv0_1,IIIV_LMZC_IIIV230_JT100,MZMCTE_LULAB_450_500,20200319_155512,tsiara32,OIO300,ICT0104063,ICT0121063,kim96,gh/349_SIPP21e_v0,-4,-4,(-4|-4),2.37,-116.415,-61.35,131.5913171,process MZMScript version 2.9 - VpiL-analysis with small signal (SS)  Large signal (LS) with error flag,2.9,0,No error,500,1550,1530.3354,0.301955782,6.039115631,0.436962631,8.739252626,0.790321875,15.8064375,0.446938813,8.938776257,-3.991017537,-36.04918803,0.526239499,0.052478998,13.96778175,0.268830688,0.997476236,0
AL810962,D05,SIPP21e,OTESTv0_1,IIIV_LMZC_IIIV230_JT100,MZMCTE_LULAB_450_500,20200319_155512,tsiara32,OIO300,ICT0104063,ICT0121063,kim96,gh/349_SIPP21e_v0,8,-2,(8|-2),2.37,-64.675,104.49,122.8861901,process MZMScript version 2.9 - VpiL-analysis with small signal (SS)  Large signal (LS) with error flag,2.9,0,No error,500,1550,1551.2714,0.276593475,5.531869497,0.397664031,7.953280626,0.707235161,14.14470322,0.404405645,8.088112908,-4.649708969,-36.95444703,0.527043174,0.054086349,14.26456618,0.275600278,0.997673149,0
AL810962,D05,SIPP21e,OTESTv0_1,IIIV_LMZC_IIIV230_JT100,MZMCTE_LULAB_450_500,20200319_155512,tsiara32,OIO300,ICT0104063,ICT0121063,kim96,gh/349_SIPP21e_v0,-6,-2,(-6|-2),2.37,-64.675,-88.99,110.0094347,process MZMScript version 2.9 - VpiL-analysis with small signal (SS)  Large signal (LS) with error flag,2.9,0,No error,500,1550,1550.3681,0.297689075,5.953781495,0.432557835,8.651156693,0.790857957,15.81715914,0.43983419,8.796683794,-4.884265267,-35.99760789,0.529015677,0.058031354,13.99922946,0.276433986,0.999197405,0
AL810962,D05,SIPP21e,OTESTv0_1,IIIV_LMZC_IIIV230_JT100,MZMCTE_LULAB_450_500,20200319_155512,tsiara32,OIO300,ICT0104063,ICT0121063,kim96,gh/349_SIPP21e_v0,-1,4,(-1|4),2.37,90.545,-19.89,92.70387869,process MZMScript version 2.9 - VpiL-analysis with small signal (SS)  Large signal (LS) with error flag,2.9,0,No error,500,1550,1540.8162,0.292081365,5.84162731,0.41315633,8.263126591,0.705676886,14.11353773,0.420588973,8.411779465,-3.616201376,-34.9499704,0.528747778,0.057495556,13.63533531,0.199989321,0.996908859,0
AL810962,D05,SIPP21e,OTESTv0_1,IIIV_LMZC_IIIV230_JT100,MZMCTE_LULAB_450_500,20200319_155512,tsiara32,OIO300,ICT0104063,ICT0121063,kim96,gh/349_SIPP21e_v0,2,1,(2|1),2.37,12.935,21.57,25.15112572,process MZMScript version 2.9 - VpiL-analysis with small signal (SS)  Large signal (LS) with error flag,2.9,0,No error,500,1550,1530.0605,0.291090942,5.821818831,0.416374844,8.327496882,0.730987937,14.61975875,0.422611568,8.45223136,-2.877963984,-33.75519682,0.530539748,0.061079495,13.64396157,0.228085776,0.998715032,0
AL810962,D05,SIPP21e,OTESTv0_1,IIIV_LMZC_IIIV230_JT100,MZMCTE_LULAB_450_500,20200319_155512,tsiara32,OIO300,ICT0104063,ICT0121063,kim96,gh/349_SIPP21e_v0,2,3,(2|3),2.37,64.675,21.57,68.17712611,process MZMScript version 2.9 - VpiL-analysis with small signal (SS)  Large signal (LS) with error flag,2.9,0,No error,500,1550,1551.1709,0.281027909,5.620558183,0.422837231,8.45674462,0.853543088,17.07086177,0.427386737,8.547734745,-3.782358351,-35.93045088,0.527355671,0.054711341,13.61355174,0.299908646,0.998690884,0
AL810962,D05,SIPP21e,OTESTv0_1,IIIV_LMZC_IIIV230_JT100,MZMCTE_LULAB_450_500,20200319_155512,tsiara32,OIO300,ICT0104063,ICT0121063,kim96,gh/349_SIPP21e_v0,2,4,(2|4),2.37,90.545,21.57,93.07879417,process MZMScript version 2.9 - VpiL-analysis with small signal (SS)  Large signal (LS) with error flag,2.9,0,No error,500,1550,1531.267,0.279820174,5.596403472,0.402372918,8.047458354,0.715927386,14.31854772,0.407474203,8.149484055,-3.851571081,-35.05091008,0.529672757,0.059345514,13.44186375,0.234215439,0.99843277,0
AL810962,D05,SIPP21e,OTESTv0_1,IIIV_LMZC_IIIV230_JT100,MZMCTE_LULAB_450_500,20200319_155512,tsiara32,OIO300,ICT0104063,ICT0121063,kim96,gh/349_SIPP21e_v0,-8,0,(-8|0),2.37,-12.935,-116.63,117.3450942,process MZMScript version 2.9 - VpiL-analysis with small signal (SS)  Large signal (LS) with error flag,2.9,0,No error,500,1550,1541.2386,0.288812483,5.776249656,0.420011412,8.400228242,0.769632662,15.39265324,0.424816382,8.496327633,-3.291921594,-34.27416979,0.530322557,0.060645113,13.76564492,0.239121407,0.998960215,0
AL810962,D05,SIPP21e,OTESTv0_1,IIIV_LMZC_IIIV230_JT100,MZMCTE_LULAB_450_500,20200319_155512,tsiara32,OIO300,ICT0104063,ICT0121063,kim96,gh/349_SIPP21e_v0,-4,3,(-4|3),2.37,64.675,-61.35,89.1441424,process MZMScript version 2.9 - VpiL-analysis with small signal (SS)  Large signal (LS) with error flag,2.9,0,No error,500,1550,1545.3765,0.293697882,5.873957649,0.424262023,8.485240454,0.763820262,15.27640524,0.431783819,8.635676381,-3.781764898,-34.42726845,0.532075252,0.064150503,13.74536332,0.241739979,0.997910205,0
AL810962,D05,SIPP21e,OTESTv0_1,IIIV_LMZC_IIIV230_JT100,MZMCTE_LULAB_450_500,20200319_155512,tsiara32,OIO300,ICT0104063,ICT0121063,kim96,gh/349_SIPP21e_v0,-6,-3,(-6|-3),2.37,-90.545,-88.99,126.9551776,process MZMScript version 2.9 - VpiL-analysis with small signal (SS)  Large signal (LS) with error flag,2.9,0,No error,500,1550,1539.476,0.3009269,6.018538007,0.433783988,8.675679761,0.776684813,15.53369625,0.442494546,8.84989092,-3.499830822,-34.40093272,0.530459845,0.060919691,13.93292784,0.219866486,0.997101341,0
AL810962,D05,SIPP21e,OTESTv0_1,DCM_LMZC,MZMCTE_LULAB_450_500,20200319_155512,tsiara32,OIO300,ICT0104063,ICT0121063,kim96,gh/349_SIPP21e_v0,9,2,(9|2),2.37,57.04,115.113,128.4700913,process MZMScript version 2.9 - VpiL-analysis with small signal (SS)  Large signal (LS) with error flag,2.9,0,No error,500,1550,1542.2656,0.73373235,14.67464701,0.862828922,17.25657844,1.047052647,20.94105294,0.871589104,17.43178208,-2.768060601,-41.53322679,0.511984558,0.023969117,13.79573792,0.295339441,0.999613924,0
AL810962,D05,SIPP21e,OTESTv0_1,DCM_LMZC,MZMCTE_LULAB_450_500,20200319_155512,tsiara32,OIO300,ICT0104063,ICT0121063,kim96,gh/349_SIPP21e_v0,0,1,(0|1),2.37,31.17,-9.267,32.5183977,process MZMScript version 2.9 - VpiL-analysis with small signal (SS)  Large signal (LS) with error flag,2.9,2, Discarded -left/right peak diff on SS VpiL is larger than 40%  Discarded - RsqAdj PS < 0.96  Discareded - max rmse spectral fit is > 2dB ,500,1550,1540.782,0.389025825,7.780516498,0.19220806,3.844161209,0.127634578,2.552691559,0.090502945,1.810058905,-3.290833355,-36.83039095,0.587154339,0.174308679,11.46972041,1.626657259,0.999475521,0
AL810962,D05,SIPP21e,OTESTv0_1,DCM_LMZC,MZMCTE_LULAB_450_500,20200319_155512,tsiara32,OIO300,ICT0104063,ICT0121063,kim96,gh/349_SIPP21e_v0,-1,4,(-1|4),2.37,108.78,-23.087,111.2029585,process MZMScript version 2.9 - VpiL-analysis with small signal (SS)  Large signal (LS) with error flag,2.9,0,No error,500,1550,1550.2818,0.822818844,16.45637689,0.937288399,18.74576798,1.088754614,21.77509228,0.950966068,19.01932135,-2.789928993,-41.65501186,0.512182043,0.024364086,13.87152969,0.398267474,0.998858919,0
AL810962,D05,SIPP21e,OTESTv0_1,DCM_LMZC,MZMCTE_LULAB_450_500,20200319_155512,tsiara32,OIO300,ICT0104063,ICT0121063,kim96,gh/349_SIPP21e_v0,9,1,(9|1),2.37,31.17,115.113,119.2584239,process MZMScript version 2.9 - VpiL-analysis with small signal (SS)  Large signal (LS) with error flag,2.9,0,No error,500,1550,1538.1382,0.75870258,15.17405159,0.913778373,18.27556746,1.148534201,22.97068403,0.930230217,18.60460434,-2.295643312,-43.54973312,0.508778879,0.017557759,13.65619527,0.343538458,0.998785139,0
AL810962,D05,SIPP21e,OTESTv0_1,DCM_LMZC,MZMCTE_LULAB_450_500,20200319_155512,tsiara32,OIO300,ICT0104063,ICT0121063,kim96,gh/349_SIPP21e_v0,7,0,(7|0),2.37,5.3,87.473,87.63341674,process MZMScript version 2.9 - VpiL-analysis with small signal (SS)  Large signal (LS) with error flag,2.9,2, Discarded -left/right peak diff on SS VpiL is larger than 40%  Discarded - RsqAdj PS < 0.96  Discareded - max rmse spectral fit is > 2dB ,500,1550,1543.6029,0.379522057,7.590441139,0.188989248,3.779784953,0.125822254,2.516445074,0.089597748,1.791954967,-3.836904021,-37.17669379,0.591858415,0.183716829,11.52503657,1.573460239,0.999463925,0
AL810962,D05,SIPP21e,OTESTv0_1,DCM_LMZC,MZMCTE_LULAB_450_500,20200319_155512,tsiara32,OIO300,ICT0104063,ICT0121063,kim96,gh/349_SIPP21e_v0,1,-5,(1|-5),2.37,-124.05,4.553,124.1335261,process MZMScript version 2.9 - VpiL-analysis with small signal (SS)  Large signal (LS) with error flag,2.9,0,No error,500,1550,1560.6007,0.692527283,13.85054566,0.850291047,17.00582094,1.101140462,22.02280924,0.853384893,17.06769787,-2.634981696,-44.14627182,0.508482541,0.016965081,13.86480818,0.436268932,0.999689155,0
AL810962,D05,SIPP21e,OTESTv0_1,DCM_LMZC,MZMCTE_LULAB_450_500,20200319_155512,tsiara32,OIO300,ICT0104063,ICT0121063,kim96,gh/349_SIPP21e_v0,-1,-1,(-1|-1),2.37,-20.57,-23.087,30.92142411,process MZMScript version 2.9 - VpiL-analysis with small signal (SS)  Large signal (LS) with error flag,2.9,0,No error,500,1550,1530.5535,0.731114068,14.62228136,0.899036452,17.98072904,1.167094998,23.34189996,0.909912645,18.1982529,-2.644133198,-45.25222061,0.507629293,0.015258585,13.83248393,0.356788739,0.998391466,0
AL810962,D05,SIPP21e,OTESTv0_1,DCM_LMZC,MZMCTE_LULAB_450_500,20200319_155512,tsiara32,OIO300,ICT0104063,ICT0121063,kim96,gh/349_SIPP21e_v0,8,1,(8|1),2.37,31.17,101.293,105.9803791,process MZMScript version 2.9 - VpiL-analysis with small signal (SS)  Large signal (LS) with error flag,2.9,1, Higher uncertainty SS VpiL: left/right peak diff between 20% & 40%    ,500,1550,1541.2303,0.728097354,14.56194709,0.909419136,18.18838272,1.211000821,24.22001642,0.907752077,18.15504154,-2.283297813,-44.59470272,0.507744822,0.015489645,13.86433686,0.336649279,0.999254512,1
AL810962,D05,SIPP21e,OTESTv0_1,DCM_LMZC,MZMCTE_LULAB_450_500,20200319_155512,tsiara32,OIO300,ICT0104063,ICT0121063,kim96,gh/349_SIPP21e_v0,9,0,(9|0),2.37,5.3,115.113,115.234946,process MZMScript version 2.9 - VpiL-analysis with small signal (SS)  Large signal (LS) with error flag,2.9,0,No error,500,1550,1543.5497,0.74003749,14.80074979,0.908384848,18.16769696,1.175879738,23.51759477,0.921376083,18.42752166,-2.655962702,-41.50370853,0.511612006,0.023224011,13.82625636,0.272464609,0.998819643,0
AL810962,D05,SIPP21e,OTESTv0_1,DCM_LMZC,MZMCTE_LULAB_450_500,20200319_155512,tsiara32,OIO300,ICT0104063,ICT0121063,kim96,gh/349_SIPP21e_v0,5,-3,(5|-3),2.37,-72.31,59.833,93.8548027,process MZMScript version 2.9 - VpiL-analysis with small signal (SS)  Large signal (LS) with error flag,2.9,0,No error,500,1550,1530.2283,0.76293436,15.25868721,0.931059086,18.62118173,1.194225728,23.88451456,0.940954471,18.81908942,-2.07398882,-40.50137832,0.51225148,0.024502959,13.81119278,0.235772666,0.999177455,0
AL810962,D05,SIPP21e,OTESTv0_1,DCM_LMZC,MZMCTE_LULAB_450_500,20200319_155512,tsiara32,OIO300,ICT0104063,ICT0121063,kim96,gh/349_SIPP21e_v0,-4,-1,(-4|-1),2.37,-20.57,-64.547,67.74540655,process MZMScript version 2.9 - VpiL-analysis with small signal (SS)  Large signal (LS) with error flag,2.9,0,No error,500,1550,1532.8473,0.782043292,15.64086585,0.9115536,18.231072,1.092472558,21.84945116,0.925518913,18.51037826,-2.644915753,-41.52856534,0.511890333,0.023780667,13.93120414,0.441916578,0.999132743,0
AL810962,D05,SIPP21e,OTESTv0_1,DCM_LMZC,MZMCTE_LULAB_450_500,20200319_155512,tsiara32,OIO300,ICT0104063,ICT0121063,kim96,gh/349_SIPP21e_v0,6,-3,(6|-3),2.37,-72.31,73.653,103.2157958,process MZMScript version 2.9 - VpiL-analysis with small signal (SS)  Large signal (LS) with error flag,2.9,0,No error,500,1550,1543.0317,0.76234634,15.24692679,0.910551332,18.21102665,1.130286177,22.60572354,0.919080416,18.38160831,-1.829895927,-41.29385457,0.511496081,0.022992162,13.76843614,0.290025818,0.999639803,0
AL810962,D05,SIPP21e,OTESTv0_1,DCM_LMZC,MZMCTE_LULAB_450_500,20200319_155512,tsiara32,OIO300,ICT0104063,ICT0121063,kim96,gh/349_SIPP21e_v0,-7,-1,(-7|-1),2.37,-20.57,-106.007,107.9842995,process MZMScript version 2.9 - VpiL-analysis with small signal (SS)  Large signal (LS) with error flag,2.9,0,No error,500,1550,1538.4231,0.721022632,14.42045264,0.893380534,17.86761069,1.174027688,23.48055377,0.893000724,17.86001448,-2.050140484,-41.96870522,0.510163948,0.020327895,13.72008652,0.356403365,0.999392046,0
AL810962,D05,SIPP21e,OTESTv0_1,DCM_LMZC,MZMCTE_LULAB_450_500,20200319_155512,tsiara32,OIO300,ICT0104063,ICT0121063,kim96,gh/349_SIPP21e_v0,7,1,(7|1),2.37,31.17,87.473,92.86061937,process MZMScript version 2.9 - VpiL-analysis with small signal (SS)  Large signal (LS) with error flag,2.9,0,No error,500,1550,1545.694,0.761943266,15.23886533,0.895847527,17.91695055,1.086851271,21.73702543,0.907381294,18.14762587,-2.597038635,-43.02134354,0.509728687,0.019457375,13.92255579,0.320223347,0.99974202,0
AL810962,D05,SIPP21e,OTESTv0_1,DCM_LMZC,MZMCTE_LULAB_450_500,20200319_155512,tsiara32,OIO300,ICT0104063,ICT0121063,kim96,gh/349_SIPP21e_v0,5,-4,(5|-4),2.37,-98.18,59.833,114.975216,process MZMScript version 2.9 - VpiL-analysis with small signal (SS)  Large signal (LS) with error flag,2.9,2, Discarded -left/right peak diff on SS VpiL is larger than 40%  Discarded - RsqAdj PS < 0.96  Discareded - max rmse spectral fit is > 2dB ,500,1550,1553.4822,0.000431555,0.00863111,0.000886155,0.017723099,0.016595446,0.331908913,0.919139437,18.38278873,-3.7834947,-39.3522569,0.589507599,0.179015197,11.45370333,1.657804558,-0.036147624,0
AL810962,D05,SIPP21e,OTESTv0_1,DCM_LMZC,MZMCTE_LULAB_450_500,20200319_155512,tsiara32,OIO300,ICT0104063,ICT0121063,kim96,gh/349_SIPP21e_v0,0,2,(0|2),2.37,57.04,-9.267,57.78787839,process MZMScript version 2.9 - VpiL-analysis with small signal (SS)  Large signal (LS) with error flag,2.9,2, Higher uncertainty SS VpiL: left/right peak diff between 20% & 40%  Discarded - RsqAdj PS < 0.96  Discareded - max rmse spectral fit is > 2dB ,500,1550,1537.6577,0.004701203,0.094024061,0.019981397,0.399627937,0.008879543,0.177590863,0.090162188,1.803243768,-5.721140966,-26.64248531,0.751491808,0.502983615,6.845105871,4.230189588,0.001661237,0
AL810962,D05,SIPP21e,OTESTv0_1,DCM_LMZC,MZMCTE_LULAB_450_500,20200319_155512,tsiara32,OIO300,ICT0104063,ICT0121063,kim96,gh/349_SIPP21e_v0,2,1,(2|1),2.37,31.17,18.373,36.18198487,process MZMScript version 2.9 - VpiL-analysis with small signal (SS)  Large signal (LS) with error flag,2.9,2, Higher uncertainty SS VpiL: left/right peak diff between 20% & 40%  Discarded - RsqAdj PS < 0.96  Discareded - max rmse spectral fit is > 2dB ,500,1550,1540.8625,0.001536703,0.030734061,0.016909136,0.338182724,0.001878059,0.037561185,0.090159571,1.803191415,-6.854057851,-22.02805084,0.82152285,0.6430457,4.581593866,5.483167667,0.232825454,0
AL810962,D05,SIPP21e,OTESTv0_1,DCM_LMZC,MZMCTE_LULAB_450_500,20200319_155512,tsiara32,OIO300,ICT0104063,ICT0121063,kim96,gh/349_SIPP21e_v0,-3,-4,(-3|-4),2.37,-98.18,-50.727,110.5103657,process MZMScript version 2.9 - VpiL-analysis with small signal (SS)  Large signal (LS) with error flag,2.9,0,No error,500,1550,1546.0356,0.737816364,14.75632729,0.916619515,18.3323903,1.209804815,24.1960963,0.926900207,18.53800414,-2.841301535,-40.22783244,0.513706583,0.027413167,13.91598803,0.285897948,0.999345272,0
AL810962,D05,SIPP21e,OTESTv0_1,DCM_LMZC,MZMCTE_LULAB_450_500,20200319_155512,tsiara32,OIO300,ICT0104063,ICT0121063,kim96,gh/349_SIPP21e_v0,0,-1,(0|-1),2.37,-20.57,-9.267,22.56107686,process MZMScript version 2.9 - VpiL-analysis with small signal (SS)  Large signal (LS) with error flag,2.9,2, Discarded -left/right peak diff on SS VpiL is larger than 40%  Discarded - RsqAdj PS < 0.96  Discareded - max rmse spectral fit is > 2dB ,500,1550,1542.5126,0.00022945,0.004589005,0.002459029,0.049180589,0.000282094,0.005641886,0.893566592,17.87133184,-4.730314117,-31.77459691,0.670843347,0.341686693,9.228561508,2.954118906,0.167446289,0
AL810962,D05,SIPP21e,OTESTv0_1,DCM_LMZC,MZMCTE_LULAB_450_500,20200319_155512,tsiara32,OIO300,ICT0104063,ICT0121063,kim96,gh/349_SIPP21e_v0,-9,-2,(-9|-2),2.37,-46.44,-133.647,141.4856679,process MZMScript version 2.9 - VpiL-analysis with small signal (SS)  Large signal (LS) with error flag,2.9,0,No error,500,1550,1538.3441,0.71525616,14.3051232,0.878555397,17.57110794,1.138480437,22.76960875,0.8887626,17.77525199,-2.180230856,-40.2435809,0.512689223,0.025378445,13.68676126,0.30499835,0.999500291,0
AL810962,D05,SIPP21e,OTESTv0_1,DCM_LMZC,MZMCTE_LULAB_450_500,20200319_155512,tsiara32,OIO300,ICT0104063,ICT0121063,kim96,gh/349_SIPP21e_v0,-4,3,(-4|3),2.37,82.91,-64.547,105.0732283,process MZMScript version 2.9 - VpiL-analysis with small signal (SS)  Large signal (LS) with error flag,2.9,0,No error,500,1550,1539.6804,0.754809907,15.09619815,0.916258251,18.32516503,1.165563879,23.31127758,0.916120128,18.32240256,-2.35932184,-40.90873929,0.51210679,0.02421358,13.76862181,0.352027701,0.999350648,0
AL810962,D05,SIPP21e,OTESTv0_1,DCM_LMZC,MZMCTE_LULAB_450_500,20200319_155512,tsiara32,OIO300,ICT0104063,ICT0121063,kim96,gh/349_SIPP21e_v0,1,2,(1|2),2.37,57.04,4.553,57.22142439,process MZMScript version 2.9 - VpiL-analysis with small signal (SS)  Large signal (LS) with error flag,2.9,2, Discarded -left/right peak diff on SS VpiL is larger than 40%  Discarded - RsqAdj PS < 0.96  Discareded - max rmse spectral fit is > 2dB ,500,1550,1565.1664,0.005430973,0.108619467,0.010823376,0.216467529,0.002710657,0.054213136,0.089656791,1.793135822,-4.875959463,-31.16337754,0.673661076,0.347322153,9.115389931,2.933394327,0.056187677,0
AL810962,D05,SIPP21e,OTESTv0_1,DCM_LMZC,MZMCTE_LULAB_450_500,20200319_155512,tsiara32,OIO300,ICT0104063,ICT0121063,kim96,gh/349_SIPP21e_v0,-8,2,(-8|2),2.37,57.04,-119.827,132.7104801,process MZMScript version 2.9 - VpiL-analysis with small signal (SS)  Large signal (LS) with error flag,2.9,0,No error,500,1550,1541.3458,0.728694453,14.57388906,0.89232103,17.8464206,1.15071023,23.0142046,0.895709506,17.91419013,-2.268476433,-40.38746917,0.512458532,0.024917065,13.75178778,0.271806968,0.999438851,0
AL810962,D05,SIPP21e,OTESTv0_1,DCM_LMZC,MZMCTE_LULAB_450_500,20200319_155512,tsiara32,OIO300,ICT0104063,ICT0121063,kim96,gh/349_SIPP21e_v0,5,1,(5|1),2.37,31.17,59.833,67.46522652,process MZMScript version 2.9 - VpiL-analysis with small signal (SS)  Large signal (LS) with error flag,2.9,2, Discarded -left/right peak diff on SS VpiL is larger than 40%  Discarded - RsqAdj PS < 0.96  Discareded - max rmse spectral fit is > 2dB ,500,1550,1550.1845,0.000327834,0.006556674,0.000176641,0.003532812,6.96E-05,0.001391522,0.000164021,0.003280412,-3.601129436,-38.1006111,0.589505615,0.179011231,11.64382757,1.649660158,0.732658125,0
AL810962,D05,SIPP21e,OTESTv0_1,DCM_LMZC,MZMCTE_LULAB_450_500,20200319_155512,tsiara32,OIO300,ICT0104063,ICT0121063,kim96,gh/349_SIPP21e_v0,-6,1,(-6|1),2.37,31.17,-92.187,97.31398599,process MZMScript version 2.9 - VpiL-analysis with small signal (SS)  Large signal (LS) with error flag,2.9,0,No error,500,1550,1543.3411,0.726889572,14.53779143,0.914347122,18.28694243,1.23209109,24.6418218,0.922900173,18.45800346,-2.136729792,-43.07833814,0.509095329,0.018190657,13.81123852,0.391958804,0.999321061,0
AL810962,D05,SIPP21e,OTESTv0_1,DCM_LMZC,MZMCTE_LULAB_450_500,20200319_155512,tsiara32,OIO300,ICT0104063,ICT0121063,kim96,gh/349_SIPP21e_v0,2,-4,(2|-4),2.37,-98.18,18.373,99.88433075,process MZMScript version 2.9 - VpiL-analysis with small signal (SS)  Large signal (LS) with error flag,2.9,2, Discarded -left/right peak diff on SS VpiL is larger than 40%  Discarded - RsqAdj PS < 0.96  Discareded - max rmse spectral fit is > 2dB ,500,1550,1540.8342,0.000431744,0.008634888,0.000886576,0.01773153,0.016579155,0.331583099,0.885382684,17.70765369,-3.394962518,-38.11212362,0.589132025,0.17826405,11.46910932,1.621582842,-0.036305928,0
AL810962,D05,SIPP21e,OTESTv0_1,DCM_LMZC,MZMCTE_LULAB_450_500,20200319_155512,tsiara32,OIO300,ICT0104063,ICT0121063,kim96,gh/349_SIPP21e_v0,5,2,(5|2),2.37,57.04,59.833,82.66528588,process MZMScript version 2.9 - VpiL-analysis with small signal (SS)  Large signal (LS) with error flag,2.9,0,No error,500,1550,1545.7504,0.779191296,15.58382592,0.950435179,19.00870357,1.218149469,24.36298938,0.96470542,19.2941084,-2.287967878,-42.09434837,0.510298714,0.020597428,13.8495621,0.336263078,0.999154858,0
AL810962,D05,SIPP21e,OTESTv0_1,DCM_LMZC,MZMCTE_LULAB_450_500,20200319_155512,tsiara32,OIO300,ICT0104063,ICT0121063,kim96,gh/349_SIPP21e_v0,-1,-3,(-1|-3),2.37,-72.31,-23.087,75.90616358,process MZMScript version 2.9 - VpiL-analysis with small signal (SS)  Large signal (LS) with error flag,2.9,0,No error,500,1550,1532.102,0.768532546,15.37065092,0.934010474,18.68020948,1.190302546,23.80605093,0.948604076,18.97208152,-2.716065129,-42.38731707,0.510626194,0.021252388,13.92289657,0.446804995,0.99950248,0
AL810962,D05,SIPP21e,OTESTv0_1,DCM_LMZC,MZMCTE_LULAB_450_500,20200319_155512,tsiara32,OIO300,ICT0104063,ICT0121063,kim96,gh/349_SIPP21e_v0,-9,1,(-9|1),2.37,31.17,-133.647,137.233704,process MZMScript version 2.9 - VpiL-analysis with small signal (SS)  Large signal (LS) with error flag,2.9,0,No error,500,1550,1537.5164,0.756483641,15.12967281,0.922402533,18.44805066,1.181551097,23.63102195,0.929726874,18.59453748,-2.218077478,-40.58277716,0.512103192,0.024206384,13.71846802,0.360397232,0.999227095,0
AL810962,D05,SIPP21e,OTESTv0_1,DCM_LMZC,MZMCTE_LULAB_450_500,20200319_155512,tsiara32,OIO300,ICT0104063,ICT0121063,kim96,gh/349_SIPP21e_v0,-9,-1,(-9|-1),2.37,-20.57,-133.647,135.2207288,process MZMScript version 2.9 - VpiL-analysis with small signal (SS)  Large signal (LS) with error flag,2.9,0,No error,500,1550,1540.1092,0.765904064,15.31808129,0.878712,17.57424,1.030490095,20.6098019,0.884546088,17.69092176,-2.455349557,-40.95716572,0.512069535,0.024139071,13.75977242,0.297137601,0.999450591,0
AL810962,D05,SIPP21e,OTESTv0_1,DCM_LMZC,MZMCTE_LULAB_450_500,20200319_155512,tsiara32,OIO300,ICT0104063,ICT0121063,kim96,gh/349_SIPP21e_v0,-7,-2,(-7|-2),2.37,-46.44,-106.007,115.7331312,process MZMScript version 2.9 - VpiL-analysis with small signal (SS)  Large signal (LS) with error flag,2.9,0,No error,500,1550,1530.9621,0.764916254,15.29832508,0.898915614,17.97831228,1.089834764,21.79669528,0.909427111,18.18854221,-2.6249759,-42.37833491,0.51053787,0.02107574,13.9027499,0.406894183,0.999969345,0
AL810962,D05,SIPP21e,OTESTv0_1,DCM_LMZC,MZMCTE_LULAB_450_500,20200319_155512,tsiara32,OIO300,ICT0104063,ICT0121063,kim96,gh/349_SIPP21e_v0,-3,-2,(-3|-2),2.37,-46.44,-50.727,68.77428392,process MZMScript version 2.9 - VpiL-analysis with small signal (SS)  Large signal (LS) with error flag,2.9,2, Discarded -left/right peak diff on SS VpiL is larger than 40%  Discarded - RsqAdj PS < 0.96  Discareded - max rmse spectral fit is > 2dB ,500,1550,1543.3552,9.78E-05,0.00195502,0.000465935,0.009318702,6.89E-05,0.001377172,0.000574266,0.011485311,-6.264599303,-26.35634876,0.754822349,0.509644699,6.927455447,4.1957562,0.17822441,0
AL810962,D05,SIPP21e,OTESTv0_1,DCM_LMZC,MZMCTE_LULAB_450_500,20200319_155512,tsiara32,OIO300,ICT0104063,ICT0121063,kim96,gh/349_SIPP21e_v0,-3,-1,(-3|-1),2.37,-20.57,-50.727,54.73895714,process MZMScript version 2.9 - VpiL-analysis with small signal (SS)  Large signal (LS) with error flag,2.9,2, Discarded -left/right peak diff on SS VpiL is larger than 40%  Discarded - RsqAdj PS < 0.96  Discareded - max rmse spectral fit is > 2dB ,500,1550,1542.1746,0.000567185,0.011343693,0.000168591,0.003371816,7.34E-05,0.001467767,0.00017264,0.003452803,-4.911086347,-32.27448845,0.67068194,0.34136388,9.242505765,2.92549893,0.905166276,0
AL810962,D05,SIPP21e,OTESTv0_1,DCM_LMZC,MZMCTE_LULAB_450_500,20200319_155512,tsiara32,OIO300,ICT0104063,ICT0121063,kim96,gh/349_SIPP21e_v0,3,-4,(3|-4),2.37,-98.18,32.193,103.3232871,process MZMScript version 2.9 - VpiL-analysis with small signal (SS)  Large signal (LS) with error flag,2.9,2, Higher uncertainty SS VpiL: left/right peak diff between 20% & 40%  Discarded - RsqAdj PS < 0.96  Discareded - max rmse spectral fit is > 2dB ,500,1550,1530.4814,0.002308776,0.046175525,0.007692676,0.153853522,0.001442757,0.028855139,0.090023137,1.800462741,-8.332251533,-30.20596315,0.745213986,0.490427971,6.939605649,4.210583988,0.456241758,0
AL810962,D05,SIPP21e,OTESTv0_1,DCM_LMZC,MZMCTE_LULAB_450_500,20200319_155512,tsiara32,OIO300,ICT0104063,ICT0121063,kim96,gh/349_SIPP21e_v0,-5,1,(-5|1),2.37,31.17,-78.367,84.33833997,process MZMScript version 2.9 - VpiL-analysis with small signal (SS)  Large signal (LS) with error flag,2.9,2, Discarded -left/right peak diff on SS VpiL is larger than 40%  Discarded - RsqAdj PS < 0.96  Discareded - max rmse spectral fit is > 2dB ,500,1550,1540.2135,0.000153318,0.003066351,0.000867793,0.017355856,0.000113287,0.002265748,0.918285633,18.36571267,-3.617477731,-37.23373507,0.588427809,0.176855618,11.4765453,1.616100688,0.058160357,0
AL810962,D05,SIPP21e,OTESTv0_1,DCM_LMZC,MZMCTE_LULAB_450_500,20200319_155512,tsiara32,OIO300,ICT0104063,ICT0121063,kim96,gh/349_SIPP21e_v0,-5,-1,(-5|-1),2.37,-20.57,-78.367,81.02167358,process MZMScript version 2.9 - VpiL-analysis with small signal (SS)  Large signal (LS) with error flag,2.9,2, Discarded -left/right peak diff on SS VpiL is larger than 40%  Discarded - RsqAdj PS < 0.96  Discareded - max rmse spectral fit is > 2dB ,500,1550,1530.2566,0.000314584,0.006291683,0.000583602,0.011672032,0.000151382,0.003027645,0.906173618,18.12347236,-3.759296807,-37.00984289,0.59196165,0.1839233,11.53625247,1.616079023,0.055399966,0
AL810962,D05,SIPP21e,OTESTv0_1,IIIV_LMZC_IIIV230_JT100,MZMCTE_LULAB_450_500,20200319_155512,tsiara32,OIO300,ICT0104063,ICT0121063,kim96,gh/349_SIPP21e_v0,4,2,(4|2),2.37,38.805,49.21,62.66938746,process MZMScript version 2.9 - VpiL-analysis with small signal (SS)  Large signal (LS) with error flag,2.9,0,No error,500,1550,1551.3972,0.286957423,5.739148451,0.418153391,8.363067824,0.770358881,15.40717763,0.426630354,8.532607084,-3.813556044,-35.07965469,0.530854228,0.061708456,13.71701591,0.260396924,0.997939111,0
AL810962,D05,SIPP21e,OTESTv0_1,DCM_LMZC,MZMCTE_LULAB_450_500,20200319_155512,tsiara32,OIO300,ICT0104063,ICT0121063,kim96,gh/349_SIPP21e_v0,4,2,(4|2),2.37,57.04,46.013,73.28545401,process MZMScript version 2.9 - VpiL-analysis with small signal (SS)  Large signal (LS) with error flag,2.9,2, Discarded -left/right peak diff on SS VpiL is larger than 40%  Discarded - RsqAdj PS < 0.96  Discareded - max rmse spectral fit is > 2dB ,500,1550,1542.6713,0.000174088,0.003481767,0.000747872,0.014957431,0.000325738,0.006514756,0.930494301,18.60988602,-4.316882569,-32.4510149,0.668395223,0.336790447,9.227088151,2.954481606,0.043073404,1
AL810962,D05,SIPP21e,OTESTv0_1,DCM_LMZC,MZMCTE_LULAB_450_500,20200319_155512,tsiara32,OIO300,ICT0104063,ICT0121063,kim96,gh/349_SIPP21e_v0,1,3,(1|3),2.37,82.91,4.553,83.03491982,process MZMScript version 2.9 - VpiL-analysis with small signal (SS)  Large signal (LS) with error flag,2.9,2, Discarded -left/right peak diff on SS VpiL is larger than 40%  Discarded - RsqAdj PS < 0.96  Discareded - max rmse spectral fit is > 2dB ,500,1550,1539.3144,0.000244014,0.004880287,0.001380153,0.027603067,0.00018027,0.0036054,0.897435637,17.94871275,-3.375634073,-37.80944614,0.590377418,0.180754836,11.3642912,1.644535516,0.058810309,0
AL810962,D05,SIPP21e,OTESTv0_1,DCM_LMZC,MZMCTE_LULAB_450_500,20200319_155512,tsiara32,OIO300,ICT0104063,ICT0121063,kim96,gh/349_SIPP21e_v0,2,3,(2|3),2.37,82.91,18.373,84.92134731,process MZMScript version 2.9 - VpiL-analysis with small signal (SS)  Large signal (LS) with error flag,2.9,0,No error,500,1550,1547.8931,0.71979873,14.3959746,0.891806747,17.83613495,1.171836888,23.43673776,0.89479536,17.8959072,-2.756183039,-43.4644157,0.509294991,0.018589981,13.97474578,0.365774406,0.998909331,0
AL810962,D05,SIPP21e,OTESTv0_1,DCM_LMZC,MZMCTE_LULAB_450_500,20200319_155512,tsiara32,OIO300,ICT0104063,ICT0121063,kim96,gh/349_SIPP21e_v0,-3,0,(-3|0),2.37,5.3,-50.727,51.00312274,process MZMScript version 2.9 - VpiL-analysis with small signal (SS)  Large signal (LS) with error flag,2.9,2,  Discarded - RsqAdj PS < 0.96  Discareded - max rmse spectral fit is > 2dB ,500,1550,1530.145,0.002429599,0.048591985,0.016662908,0.333258166,0.003429785,0.068595704,0.090078748,1.801574962,-7.050995198,-22.47766725,0.828272821,0.656545642,4.623171607,5.424606001,0.195309704,0
AL810962,D05,SIPP21e,OTESTv0_1,DCM_LMZC,MZMCTE_LULAB_450_500,20200319_155512,tsiara32,OIO300,ICT0104063,ICT0121063,kim96,gh/349_SIPP21e_v0,6,2,(6|2),2.37,57.04,73.653,93.15753329,process MZMScript version 2.9 - VpiL-analysis with small signal (SS)  Large signal (LS) with error flag,2.9,1, Higher uncertainty SS VpiL: left/right peak diff between 20% & 40%    ,500,1550,1534.4178,0.746835254,14.93670507,0.904202923,18.08405847,1.145594157,22.91188313,0.91323204,18.26464079,-2.808834027,-35.25527506,0.524681819,0.049363638,13.91726844,0.319218912,0.9994842,0
AL810962,D05,SIPP21e,OTESTv0_1,DCM_LMZC,MZMCTE_LULAB_450_500,20200319_155512,tsiara32,OIO300,ICT0104063,ICT0121063,kim96,gh/349_SIPP21e_v0,4,1,(4|1),2.37,31.17,46.013,55.57665939,process MZMScript version 2.9 - VpiL-analysis with small signal (SS)  Large signal (LS) with error flag,2.9,2, Discarded -left/right peak diff on SS VpiL is larger than 40%  Discarded - RsqAdj PS < 0.96  Discareded - max rmse spectral fit is > 2dB ,500,1550,1543.2331,0.000298189,0.005963782,0.00168587,0.033717394,0.000220269,0.004405375,0.904335145,18.08670291,-3.512893155,-38.52621289,0.589439246,0.178878492,11.55392253,1.665292894,0.059204547,0
AL810962,D05,SIPP21e,OTESTv0_1,DCM_LMZC,MZMCTE_LULAB_450_500,20200319_155512,tsiara32,OIO300,ICT0104063,ICT0121063,kim96,gh/349_SIPP21e_v0,1,-1,(1|-1),2.37,-20.57,4.553,21.06785962,process MZMScript version 2.9 - VpiL-analysis with small signal (SS)  Large signal (LS) with error flag,2.9,0,No error,500,1550,1532.5581,0.76106664,15.2213328,0.911748936,18.23497871,1.136827485,22.73654969,0.919948534,18.39897067,-2.404151207,-43.44871418,0.509403426,0.018806852,13.84725063,0.370937196,0.999335428,0
AL810962,D05,SIPP21e,OTESTv0_1,DCM_LMZC,MZMCTE_LULAB_450_500,20200319_155512,tsiara32,OIO300,ICT0104063,ICT0121063,kim96,gh/349_SIPP21e_v0,6,-2,(6|-2),2.37,-46.44,73.653,87.07145347,process MZMScript version 2.9 - VpiL-analysis with small signal (SS)  Large signal (LS) with error flag,2.9,0,No error,500,1550,1542.5687,0.739743997,14.79487994,0.876905379,17.53810759,1.076508804,21.53017608,0.880720414,17.61440827,-2.33506966,-41.88117328,0.510837613,0.021675226,13.77398518,0.279706227,0.999916832,0
AL810962,D05,SIPP21e,OTESTv0_1,DCM_LMZC,MZMCTE_LULAB_450_500,20200319_155512,tsiara32,OIO300,ICT0104063,ICT0121063,kim96,gh/349_SIPP21e_v0,-1,3,(-1|3),2.37,82.91,-23.087,86.06438095,process MZMScript version 2.9 - VpiL-analysis with small signal (SS)  Large signal (LS) with error flag,2.9,0,No error,500,1550,1541.2021,0.733766734,14.67533468,0.900319629,18.00639258,1.16468349,23.2936698,0.905811428,18.11622856,-2.585909169,-43.84534473,0.50889556,0.017791119,13.72835539,0.356690958,0.999111308,0
AL810962,D05,SIPP21e,OTESTv0_1,DCM_LMZC,MZMCTE_LULAB_450_500,20200319_155512,tsiara32,OIO300,ICT0104063,ICT0121063,kim96,gh/349_SIPP21e_v0,4,-4,(4|-4),2.37,-98.18,46.013,108.4274346,process MZMScript version 2.9 - VpiL-analysis with small signal (SS)  Large signal (LS) with error flag,2.9,2, Discarded -left/right peak diff on SS VpiL is larger than 40%  Discarded - RsqAdj PS < 0.96  Discareded - max rmse spectral fit is > 2dB ,500,1550,1543.437,0.000205029,0.004100577,0.000380495,0.007609896,9.87E-05,0.001973617,0.873438613,17.46877226,-3.646311108,-37.31740156,0.59057845,0.1811569,11.46501661,1.627330441,0.05592454,0
AL810962,D05,SIPP21e,OTESTv0_1,DCM_LMZC,MZMCTE_LULAB_450_500,20200319_155512,tsiara32,OIO300,ICT0104063,ICT0121063,kim96,gh/349_SIPP21e_v0,4,4,(4|4),2.37,108.78,46.013,118.1113228,process MZMScript version 2.9 - VpiL-analysis with small signal (SS)  Large signal (LS) with error flag,2.9,2, Discarded -left/right peak diff on SS VpiL is larger than 40%  Discarded - RsqAdj PS < 0.96  Discareded - max rmse spectral fit is > 2dB ,500,1550,1537.5753,0.000297974,0.005959486,0.000552814,0.011056284,0.000143393,0.002867858,0.899951366,17.99902732,-3.548258698,-36.99417602,0.589076103,0.178152206,11.55929307,1.603191276,0.055511575,0
AL810962,D05,SIPP21e,OTESTv0_1,DCM_LMZC,MZMCTE_LULAB_450_500,20200319_155512,tsiara32,OIO300,ICT0104063,ICT0121063,kim96,gh/349_SIPP21e_v0,0,-4,(0|-4),2.37,-98.18,-9.267,98.61637637,process MZMScript version 2.9 - VpiL-analysis with small signal (SS)  Large signal (LS) with error flag,2.9,0,No error,500,1550,1531.5156,0.740097576,14.80195152,0.885472349,17.70944698,1.101918299,22.03836597,0.89007557,17.8015114,-3.20629393,-45.17248365,0.508097597,0.016195194,13.86358171,0.343563637,0.999252416,0
AL810962,D05,SIPP21e,OTESTv0_1,DCM_LMZC,MZMCTE_LULAB_450_500,20200319_155512,tsiara32,OIO300,ICT0104063,ICT0121063,kim96,gh/349_SIPP21e_v0,-5,-4,(-5|-4),2.37,-98.18,-78.367,125.6212525,process MZMScript version 2.9 - VpiL-analysis with small signal (SS)  Large signal (LS) with error flag,2.9,0,No error,500,1550,1540.8618,0.734128822,14.68257644,0.881359069,17.62718138,1.102458113,22.04916226,0.891686595,17.83373189,-1.901098121,-41.28425137,0.511181446,0.022362892,13.71145517,0.300260455,0.999620778,0
