Repository: YKgroup-HYU/wafermap_iiivwfmod

# wafermap_iiivwfmod

This is a repository to plot a wafer map.

Here is the requirement for the code.
- Import csv file in the `data` folder using Pandas
- Filter the table with the conditions below:  
  - Lot: AL810962
  - Wafer: D08
  - TestSite: IIIV_LMZC_IIIV230_JT100
- Plot X: `Row`, Y: `Column`, Z: `VpiL@0V [V.cm]` using [wafer map repo](https://github.com/dougthor42/wafer_map)
- Additional info.
  - die_size_X = 25870 um
  - die_size_Y = 13820 um
  - dia = 300000 um

File: data/Info_LMZ_AL810962.csv (part 25 of 36)
Lot,Wafer,Mask,OTEST,TestSite,Name,Date,Operator,Tester,Measurement PC,Analysis PC,Analysis user,Git Tag/Branch,Row,Column,DieLabel,FiberPower [dBm],Abs position x [mm],Abs position y [mm],Radial position [mm],Script ID,Script Version,ErrorFlag,Error description,Device length [um],Analysis Wavelength [nm],Dip Wavelength [nm],VpiL@0V [V.cm],Vpi@0V [V],VpiL@-2V [V.cm],Vpi@-2V [V],VpiL_v2.7@-2V [V.cm],Vpi_v2.7@-2V [V],VpiL_2.0Vpp [V.cm],Vpi_2.0Vpp [V],mean IL [dB],mean Deep [dB],mean Power ratio (higher part),mean Power imbalance,mean FSR [nm],mean RMSE spectral fit,Ajd. Rsquare PhaseFit,Date Flag
AL810962,D05,SIPP21e,OTESTv0_1,DCM_LMZC,MZMCTE_LULAB_450_500,20200319_155512,tsiara32,OIO300,ICT0104063,ICT0121063,kim96,gh/349_SIPP21e_v0,-4,2,(-4|2),2.37,57.04,-64.547,86.1387068,process MZMScript version 2.9 - VpiL-analysis with small signal (SS)  Large signal (LS) with error flag,2.9,0,No error,500,1550,1530.1082,0.766473176,15.32946352,0.901942732,18.03885464,1.095579943,21.91159886,0.915368791,18.30737581,-2.227516298,-41.61557631,0.510952439,0.021904878,13.77785838,0.354334528,0.99883132,0
AL810962,D05,SIPP21e,OTESTv0_1,DCM_LMZC,MZMCTE_LULAB_450_500,20200319_155512,tsiara32,OIO300,ICT0104063,ICT0121063,kim96,gh/349_SIPP21e_v0,1,1,(1|1),2.37,31.17,4.553,31.50077315,process MZMScript version 2.9 - VpiL-analysis with small signal (SS)  Large signal (LS) with error flag,2.9,2, Discarded -left/right peak diff on SS VpiL is larger than 40%  Discarded - RsqAdj PS < 0.96  Discareded - max rmse spectral fit is > 2dB ,500,1550,1554.7209,0.390295581,7.80591163,0.191405584,3.828111678,0.126793249,2.535864974,0.09024908,1.804981597,-3.284254267,-36.70810517,0.586228489,0.172456979,11.41708219,1.684386141,0.999744527,0
AL810962,D05,SIPP21e,OTESTv0_1,DCM_LMZC,MZMCTE_LULAB_450_500,20200319_155512,tsiara32,OIO300,ICT0104063,ICT0121063,kim96,gh/349_SIPP21e_v0,-8,-2,(-8|-2),2.37,-46.44,-119.827,128.511414,process MZMScript version 2.9 - VpiL-analysis with small signal (SS)  Large signal (LS) with error flag,2.9,0,No error,500,1550,1542.2166,0.773811736,15.47623473,0.903245344,18.06490688,1.084676554,21.69353109,0.913828335,18.2765667,-2.458760019,-43.76765029,0.509078033,0.018156065,13.81272424,0.35232537,0.999066155,0
AL810962,D05,SIPP21e,OTESTv0_1,DCM_LMZC,MZMCTE_LULAB_450_500,20200319_155512,tsiara32,OIO300,ICT0104063,ICT0121063,kim96,gh/349_SIPP21e_v0,-6,-2,(-6|-2),2.37,-46.44,-92.187,103.2236241,process MZMScript version 2.9 - VpiL-analysis with small signal (SS)  Large signal (LS) with error flag,2.9,0,No error,500,1550,1542.6747,0.743300467,14.86600934,0.885893319,17.71786637,1.09618207,21.9236414,0.895741635,17.91483271,-1.984236103,-40.12023637,0.512751582,0.025503164,13.78862604,0.347943183,0.999694666,0
AL810962,D05,SIPP21e,OTESTv0_1,DCM_LMZC,MZMCTE_LULAB_450_500,20200319_155512,tsiara32,OIO300,ICT0104063,ICT0121063,kim96,gh/349_SIPP21e_v0,-3,2,(-3|2),2.37,57.04,-50.727,76.33341424,process MZMScript version 2.9 - VpiL-analysis with small signal (SS)  Large signal (LS) with error flag,2.9,0,No error,500,1550,1543.024,0.726658021,14.53316042,0.893431767,17.86863534,1.159559911,23.19119821,0.904729809,18.09459618,-2.339051516,-41.73105106,0.510887491,0.021774982,13.77995635,0.347368399,0.999631936,0
AL810962,D05,SIPP21e,OTESTv0_1,DCM_LMZC,MZMCTE_LULAB_450_500,20200319_155512,tsiara32,OIO300,ICT0104063,ICT0121063,kim96,gh/349_SIPP21e_v0,5,-2,(5|-2),2.37,-46.44,59.833,75.74075184,process MZMScript version 2.9 - VpiL-analysis with small signal (SS)  Large signal (LS) with error flag,2.9,2,  Discarded - RsqAdj PS < 0.96  Discareded - max rmse spectral fit is > 2dB ,500,1550,1567.1974,0.001871678,0.037433568,0.015152587,0.30305173,0.002485774,0.049715484,0.089502858,1.790057157,-5.768505955,-26.80426872,0.752030626,0.504061252,6.877995399,4.237910482,0.215927025,0
AL810962,D05,SIPP21e,OTESTv0_1,DCM_LMZC,MZMCTE_LULAB_450_500,20200319_155512,tsiara32,OIO300,ICT0104063,ICT0121063,kim96,gh/349_SIPP21e_v0,3,-1,(3|-1),2.37,-20.57,32.193,38.20358817,process MZMScript version 2.9 - VpiL-analysis with small signal (SS)  Large signal (LS) with error flag,2.9,2, Discarded -left/right peak diff on SS VpiL is larger than 40%  Discarded - RsqAdj PS < 0.96  Discareded - max rmse spectral fit is > 2dB ,500,1550,1540.7095,0.000170667,0.003413335,0.000638377,0.012767543,0.000111206,0.002224121,0.930782213,18.61564426,-4.567182996,-33.52133311,0.66068829,0.321376579,9.160885117,2.948005449,0.183637232,0
AL810962,D05,SIPP21e,OTESTv0_1,DCM_LMZC,MZMCTE_LULAB_450_500,20200319_155512,tsiara32,OIO300,ICT0104063,ICT0121063,kim96,gh/349_SIPP21e_v0,-5,4,(-5|4),2.37,108.78,-78.367,134.0689192,process MZMScript version 2.9 - VpiL-analysis with small signal (SS)  Large signal (LS) with error flag,2.9,0,No error,500,1550,1537.6526,0.748327474,14.96654947,0.903740671,18.07481343,1.140626902,22.81253803,0.909583122,18.19166244,-2.300098219,-39.50143778,0.51395406,0.027908121,13.70333709,0.320552035,0.999641333,0
AL810962,D05,SIPP21e,OTESTv0_1,DCM_LMZC,MZMCTE_LULAB_450_500,20200319_155512,tsiara32,OIO300,ICT0104063,ICT0121063,kim96,gh/349_SIPP21e_v0,-2,4,(-2|4),2.37,108.78,-36.907,114.8704272,process MZMScript version 2.9 - VpiL-analysis with small signal (SS)  Large signal (LS) with error flag,2.9,0,No error,500,1550,1536.0463,0.77503131,15.5006262,0.960203458,19.20406916,1.261636322,25.23272645,0.975248614,19.50497229,-2.830878871,-40.59142125,0.513022025,0.026044049,13.91766344,0.405031327,0.998847373,0
AL810962,D05,SIPP21e,OTESTv0_1,DCM_LMZC,MZMCTE_LULAB_450_500,20200319_155512,tsiara32,OIO300,ICT0104063,ICT0121063,kim96,gh/349_SIPP21e_v0,1,-4,(1|-4),2.37,-98.18,4.553,98.28551373,process MZMScript version 2.9 - VpiL-analysis with small signal (SS)  Large signal (LS) with error flag,2.9,0,No error,500,1550,1530.442,0.772237118,15.44474236,0.903967718,18.07935436,1.089883405,21.7976681,0.911536304,18.23072608,-2.345595957,-39.36945534,0.514254461,0.028508921,13.80476681,0.333030394,0.99958467,0
AL810962,D05,SIPP21e,OTESTv0_1,DCM_LMZC,MZMCTE_LULAB_450_500,20200319_155512,tsiara32,OIO300,ICT0104063,ICT0121063,kim96,gh/349_SIPP21e_v0,-2,3,(-2|3),2.37,82.91,-36.907,90.7534834,process MZMScript version 2.9 - VpiL-analysis with small signal (SS)  Large signal (LS) with error flag,2.9,0,No error,500,1550,1542.18,0.758905209,15.17810417,0.889612905,17.7922581,1.074712736,21.49425472,0.900171773,18.00343546,-2.213960949,-40.83971362,0.512301131,0.024602261,13.79020577,0.307197138,0.999468321,0
AL810962,D05,SIPP21e,OTESTv0_1,DCM_LMZC,MZMCTE_LULAB_450_500,20200319_155512,tsiara32,OIO300,ICT0104063,ICT0121063,kim96,gh/349_SIPP21e_v0,5,4,(5|4),2.37,108.78,59.833,124.1494112,process MZMScript version 2.9 - VpiL-analysis with small signal (SS)  Large signal (LS) with error flag,2.9,0,No error,500,1550,1530.0277,0.767318064,15.34636129,0.899319471,17.98638941,1.086173433,21.72346866,0.902543345,18.05086689,-2.44225071,-40.68504826,0.512588132,0.025176264,13.72597028,0.238483591,0.999851538,0
AL810962,D05,SIPP21e,OTESTv0_1,DCM_LMZC,MZMCTE_LULAB_450_500,20200319_155512,tsiara32,OIO300,ICT0104063,ICT0121063,kim96,gh/349_SIPP21e_v0,0,-3,(0|-3),2.37,-72.31,-9.267,72.90139497,process MZMScript version 2.9 - VpiL-analysis with small signal (SS)  Large signal (LS) with error flag,2.9,2, Discarded -left/right peak diff on SS VpiL is larger than 40%  Discarded - RsqAdj PS < 0.96  Discareded - max rmse spectral fit is > 2dB ,500,1550,1542.9807,0.000187262,0.003745244,0.001187355,0.023747093,0.000273546,0.005470924,0.919809092,18.39618184,-4.489844579,-32.06070166,0.667211707,0.334423414,9.234029519,2.936395278,-0.024662553,0
AL810962,D05,SIPP21e,OTESTv0_1,DCM_LMZC,MZMCTE_LULAB_450_500,20200319_155512,tsiara32,OIO300,ICT0104063,ICT0121063,kim96,gh/349_SIPP21e_v0,3,0,(3|0),2.37,5.3,32.193,32.62635819,process MZMScript version 2.9 - VpiL-analysis with small signal (SS)  Large signal (LS) with error flag,2.9,0,No error,500,1550,1542.4305,0.729688997,14.59377994,0.908656368,18.17312735,1.203941377,24.07882754,0.911636443,18.23272886,-2.223584206,-42.80094415,0.509941661,0.019883322,13.809719,0.341371047,0.999565704,0
AL810962,D05,SIPP21e,OTESTv0_1,DCM_LMZC,MZMCTE_LULAB_450_500,20200319_155512,tsiara32,OIO300,ICT0104063,ICT0121063,kim96,gh/349_SIPP21e_v0,3,4,(3|4),2.37,108.78,32.193,113.4437202,process MZMScript version 2.9 - VpiL-analysis with small signal (SS)  Large signal (LS) with error flag,2.9,2, Discarded -left/right peak diff on SS VpiL is larger than 40%  Discarded - RsqAdj PS < 0.96  Discareded - max rmse spectral fit is > 2dB ,500,1550,1539.5112,0.000162466,0.003249329,0.000919496,0.018389923,0.000120045,0.002400897,0.897224344,17.94448688,-3.384931139,-37.44010774,0.588584005,0.17716801,11.4127059,1.627564845,0.058207212,0
AL810962,D05,SIPP21e,OTESTv0_1,DCM_LMZC,MZMCTE_LULAB_450_500,20200319_155512,tsiara32,OIO300,ICT0104063,ICT0121063,kim96,gh/349_SIPP21e_v0,-8,1,(-8|1),2.37,31.17,-119.827,123.8146955,process MZMScript version 2.9 - VpiL-analysis with small signal (SS)  Large signal (LS) with error flag,2.9,2, Discarded -left/right peak diff on SS VpiL is larger than 40%  Discarded - RsqAdj PS < 0.96  Discareded - max rmse spectral fit is > 2dB ,500,1550,1539.8543,0.379397239,7.587944775,0.190288786,3.805775712,0.126990883,2.539817661,0.090207078,1.804141562,-3.521868917,-37.18499192,0.58891257,0.17782514,11.47625268,1.56775252,0.999559597,0
AL810962,D05,SIPP21e,OTESTv0_1,DCM_LMZC,MZMCTE_LULAB_450_500,20200319_155512,tsiara32,OIO300,ICT0104063,ICT0121063,kim96,gh/349_SIPP21e_v0,7,-3,(7|-3),2.37,-72.31,87.473,113.4912412,process MZMScript version 2.9 - VpiL-analysis with small signal (SS)  Large signal (LS) with error flag,2.9,0,No error,500,1550,1547.6106,0.729198142,14.58396284,0.876703167,17.53406335,1.099016479,21.98032958,0.880814912,17.61629823,-2.805814965,-41.48036321,0.512287783,0.024575566,13.83541317,0.391555209,0.999196922,0
AL810962,D05,SIPP21e,OTESTv0_1,DCM_LMZC,MZMCTE_LULAB_450_500,20200319_155512,tsiara32,OIO300,ICT0104063,ICT0121063,kim96,gh/349_SIPP21e_v0,3,2,(3|2),2.37,57.04,32.193,65.49771636,process MZMScript version 2.9 - VpiL-analysis with small signal (SS)  Large signal (LS) with error flag,2.9,0,No error,500,1550,1535.1149,0.735342353,14.70684706,0.882085253,17.64170507,1.101996686,22.03993371,0.892083691,17.84167382,-2.735582265,-43.56353009,0.509532838,0.019065676,13.9829722,0.342304248,0.999214009,1
AL810962,D05,SIPP21e,OTESTv0_1,DCM_LMZC,MZMCTE_LULAB_450_500,20200319_155512,tsiara32,OIO300,ICT0104063,ICT0121063,kim96,gh/349_SIPP21e_v0,1,4,(1|4),2.37,108.78,4.553,108.8752415,process MZMScript version 2.9 - VpiL-analysis with small signal (SS)  Large signal (LS) with error flag,2.9,0,No error,500,1550,1543.3158,0.774367008,15.48734015,0.919742695,18.39485391,1.132318327,22.64636654,0.928587495,18.57174989,-2.437077582,-43.5242118,0.508883697,0.017767394,13.89995387,0.334144596,0.9991201,0
AL810962,D05,SIPP21e,OTESTv0_1,DCM_LMZC,MZMCTE_LULAB_450_500,20200319_155512,tsiara32,OIO300,ICT0104063,ICT0121063,kim96,gh/349_SIPP21e_v0,-7,3,(-7|3),2.37,82.91,-106.007,134.5791668,process MZMScript version 2.9 - VpiL-analysis with small signal (SS)  Large signal (LS) with error flag,2.9,0,No error,500,1550,1550.0777,0.72596345,14.51926899,0.87641208,17.52824159,1.105519988,22.11039976,0.881414519,17.62829038,-2.477638614,-43.01503033,0.50946254,0.018925079,13.9604214,0.470661241,0.998682391,0
AL810962,D05,SIPP21e,OTESTv0_1,DCM_LMZC,MZMCTE_LULAB_450_500,20200319_155512,tsiara32,OIO300,ICT0104063,ICT0121063,kim96,gh/349_SIPP21e_v0,4,-3,(4|-3),2.37,-72.31,46.013,85.70841423,process MZMScript version 2.9 - VpiL-analysis with small signal (SS)  Large signal (LS) with error flag,2.9,2,  Discarded - RsqAdj PS < 0.96  Discareded - max rmse spectral fit is > 2dB ,500,1550,1538.2219,0.002489559,0.049791184,0.013143149,0.262862984,0.004007904,0.08015807,0.090171361,1.803427227,-5.353802096,-27.708126,0.74228563,0.484571259,6.859373673,4.222281009,0.158658506,0
AL810962,D05,SIPP21e,OTESTv0_1,DCM_LMZC,MZMCTE_LULAB_450_500,20200319_155512,tsiara32,OIO300,ICT0104063,ICT0121063,kim96,gh/349_SIPP21e_v0,-2,5,(-2|5),2.37,134.65,-36.907,139.6164358,process MZMScript version 2.9 - VpiL-analysis with small signal (SS)  Large signal (LS) with error flag,2.9,0,No error,500,1550,1539.7821,0.765313494,15.30626989,0.878023248,17.56046495,1.029664707,20.59329414,0.886113929,17.72227858,-1.655436671,-38.22582062,0.5148629,0.0297258,13.56305818,0.307310257,0.999278419,0
AL810962,D05,SIPP21e,OTESTv0_1,DCM_LMZC,MZMCTE_LULAB_450_500,20200319_155512,tsiara32,OIO300,ICT0104063,ICT0121063,kim96,gh/349_SIPP21e_v0,-6,3,(-6|3),2.37,82.91,-92.187,123.9859309,process MZMScript version 2.9 - VpiL-analysis with small signal (SS)  Large signal (LS) with error flag,2.9,0,No error,500,1550,1549.9611,0.777084881,15.54169761,0.889147096,17.78294191,1.038976264,20.77952528,0.896754573,17.93509145,-2.513242421,-43.29702583,0.509527955,0.019055909,13.91902665,0.478592466,0.999541064,0
AL810962,D05,SIPP21e,OTESTv0_1,DCM_LMZC,MZMCTE_LULAB_450_500,20200319_155512,tsiara32,OIO300,ICT0104063,ICT0121063,kim96,gh/349_SIPP21e_v0,-1,1,(-1|1),2.37,31.17,-23.087,38.78889621,process MZMScript version 2.9 - VpiL-analysis with small signal (SS)  Large signal (LS) with error flag,2.9,2, Discarded -left/right peak diff on SS VpiL is larger than 40%  Discarded - RsqAdj PS < 0.96  Discareded - max rmse spectral fit is > 2dB ,500,1550,1544.8268,0.000613164,0.012263279,0.001136302,0.022726044,0.0002949,0.005897999,0.88936538,17.78730761,-3.542284797,-38.37059963,0.588184958,0.176369917,11.5383836,1.632959644,0.05341324,0
AL810962,D05,SIPP21e,OTESTv0_1,DCM_LMZC,MZMCTE_LULAB_450_500,20200319_155512,tsiara32,OIO300,ICT0104063,ICT0121063,kim96,gh/349_SIPP21e_v0,-4,0,(-4|0),2.37,5.3,-64.547,64.76422785,process MZMScript version 2.9 - VpiL-analysis with small signal (SS)  Large signal (LS) with error flag,2.9,2, Discarded -left/right peak diff on SS VpiL is larger than 40%  Discarded - RsqAdj PS < 0.96  Discareded - max rmse spectral fit is > 2dB ,500,1550,1559.3052,0.391821393,7.836427865,0.191474553,3.829491069,0.126693433,2.533868658,0.090031676,1.800633529,-3.35454457,-36.46033187,0.590701641,0.181403283,11.54893881,1.64862729,0.998223019,0
AL810962,D05,SIPP21e,OTESTv0_1,DCM_LMZC,MZMCTE_LULAB_450_500,20200319_155512,tsiara32,OIO300,ICT0104063,ICT0121063,kim96,gh/349_SIPP21e_v0,2,-3,(2|-3),2.37,-72.31,18.373,74.607662,process MZMScript version 2.9 - VpiL-analysis with small signal (SS)  Large signal (LS) with error flag,2.9,2, Discarded -left/right peak diff on SS VpiL is larger than 40%  Discarded - RsqAdj PS < 0.96  Discareded - max rmse spectral fit is > 2dB ,500,1550,1544.4513,0.007645126,0.15290251,0.000285633,0.00571267,0.000140198,0.002803955,0.000241592,0.004831832,-4.048634057,-32.69552077,0.663924601,0.327849202,9.23050845,2.968797549,0.674557051,0
AL810962,D05,SIPP21e,OTESTv0_1,DCM_LMZC,MZMCTE_LULAB_450_500,20200319_155512,tsiara32,OIO300,ICT0104063,ICT0121063,kim96,gh/349_SIPP21e_v0,2,5,(2|5),2.37,134.65,18.373,135.8977175,process MZMScript version 2.9 - VpiL-analysis with small signal (SS)  Large signal (LS) with error flag,2.9,0,No error,500,1550,1536.8495,0.793025049,15.86050097,0.904363565,18.0872713,1.052071482,21.04142965,0.912040038,18.24080077,-2.295151815,-39.94632183,0.513300499,0.026600997,13.87112006,0.392353129,0.9994932,0
AL810962,D05,SIPP21e,OTESTv0_1,DCM_LMZC,MZMCTE_LULAB_450_500,20200319_155512,tsiara32,OIO300,ICT0104063,ICT0121063,kim96,gh/349_SIPP21e_v0,-7,1,(-7|1),2.37,31.17,-106.007,110.4945833,process MZMScript version 2.9 - VpiL-analysis with small signal (SS)  Large signal (LS) with error flag,2.9,0,No error,500,1550,1530.0809,0.758154166,15.16308332,0.938805755,18.7761151,1.232478472,24.64956944,0.954359768,19.08719536,-2.381048527,-42.96716142,0.509560146,0.019120291,13.85041168,0.461279077,0.998239855,0
AL810962,D05,SIPP21e,OTESTv0_1,DCM_LMZC,MZMCTE_LULAB_450_500,20200319_155512,tsiara32,OIO300,ICT0104063,ICT0121063,kim96,gh/349_SIPP21e_v0,-6,-1,(-6|-1),2.37,-20.57,-92.187,94.45405163,process MZMScript version 2.9 - VpiL-analysis with small signal (SS)  Large signal (LS) with error flag,2.9,0,No error,500,1550,1541.5561,0.753364541,15.06729083,0.906922751,18.13845503,1.139106754,22.78213507,0.914868536,18.29737071,-2.332474716,-40.43466855,0.512863615,0.025727231,13.81980022,0.358198873,0.999727562,0
AL810962,D05,SIPP21e,OTESTv0_1,DCM_LMZC,MZMCTE_LULAB_450_500,20200319_155512,tsiara32,OIO300,ICT0104063,ICT0121063,kim96,gh/349_SIPP21e_v0,-1,2,(-1|2),2.37,57.04,-23.087,61.53512143,process MZMScript version 2.9 - VpiL-analysis with small signal (SS)  Large signal (LS) with error flag,2.9,2, Discarded -left/right peak diff on SS VpiL is larger than 40%  Discarded - RsqAdj PS < 0.96  Discareded - max rmse spectral fit is > 2dB ,500,1550,1540.716,0.000404841,0.008096828,0.002287091,0.04574183,0.000298992,0.005979831,0.899284349,17.98568698,-3.578200106,-39.59832089,0.586412433,0.172824865,11.4878566,1.697404172,0.059871182,0
AL810962,D05,SIPP21e,OTESTv0_1,DCM_LMZC,MZMCTE_LULAB_450_500,20200319_155512,tsiara32,OIO300,ICT0104063,ICT0121063,kim96,gh/349_SIPP21e_v0,-1,0,(-1|0),2.37,5.3,-23.087,23.68754037,process MZMScript version 2.9 - VpiL-analysis with small signal (SS)  Large signal (LS) with error flag,2.9,0,No error,500,1550,1530.7883,0.763779681,15.27559362,0.934915572,18.69831144,1.204888213,24.09776425,0.945122707,18.90245414,-2.329391295,-44.18906055,0.50827759,0.016555179,13.82292741,0.355854528,0.998937743,0
AL810962,D05,SIPP21e,OTESTv0_1,DCM_LMZC,MZMCTE_LULAB_450_500,20200319_155512,tsiara32,OIO300,ICT0104063,ICT0121063,kim96,gh/349_SIPP21e_v0,3,-2,(3|-2),2.37,-46.44,32.193,56.5071929,process MZMScript version 2.9 - VpiL-analysis with small signal (SS)  Large signal (LS) with error flag,2.9,2, Discarded -left/right peak diff on SS VpiL is larger than 40%  Discarded - RsqAdj PS < 0.96  Discareded - max rmse spectral fit is > 2dB ,500,1550,1538.6412,0.382202969,7.644059381,0.190490129,3.809802586,0.126858142,2.537162834,0.089698125,1.793962493,-3.09489581,-37.05804351,0.589145544,0.178291088,11.41839742,1.63314684,0.995247567,0
AL810962,D05,SIPP21e,OTESTv0_1,DCM_LMZC,MZMCTE_LULAB_450_500,20200319_155512,tsiara32,OIO300,ICT0104063,ICT0121063,kim96,gh/349_SIPP21e_v0,1,5,(1|5),2.37,134.65,4.553,134.7269546,process MZMScript version 2.9 - VpiL-analysis with small signal (SS)  Large signal (LS) with error flag,2.9,0,No error,500,1550,1540.9871,0.772577179,15.45154358,0.862898965,17.2579793,0.977135622,19.54271244,0.87181694,17.4363388,-2.65744,-40.98508466,0.512790395,0.025580791,13.84746534,0.346567476,0.999484184,0
AL810962,D05,SIPP21e,OTESTv0_1,DCM_LMZC,MZMCTE_LULAB_450_500,20200319_155512,tsiara32,OIO300,ICT0104063,ICT0121063,kim96,gh/349_SIPP21e_v0,2,-2,(2|-2),2.37,-46.44,18.373,49.94237408,process MZMScript version 2.9 - VpiL-analysis with small signal (SS)  Large signal (LS) with error flag,2.9,2, Discarded -left/right peak diff on SS VpiL is larger than 40%  Discarded - RsqAdj PS < 0.96  Discareded - max rmse spectral fit is > 2dB ,500,1550,1530.3219,9.44E-05,0.001888406,0.005006102,0.100122031,9.81E-05,0.001962433,0.000549845,0.010996909,-6.87503383,-21.69132231,0.831664793,0.663329587,4.608224518,5.51102896,0.657055746,0
AL810962,D05,SIPP21e,OTESTv0_1,DCM_LMZC,MZMCTE_LULAB_450_500,20200319_155512,tsiara32,OIO300,ICT0104063,ICT0121063,kim96,gh/349_SIPP21e_v0,-6,0,(-6|0),2.37,5.3,-92.187,92.33922768,process MZMScript version 2.9 - VpiL-analysis with small signal (SS)  Large signal (LS) with error flag,2.9,2, Higher uncertainty SS VpiL: left/right peak diff between 20% & 40%  Discarded - RsqAdj PS < 0.96  Discareded - max rmse spectral fit is > 2dB ,500,1550,1558.3817,0.003770758,0.075415167,0.003265082,0.06530164,0.002878995,0.057579905,0.002045349,0.040906983,-6.741937236,-21.53669404,0.813824813,0.627649626,4.644806159,5.414450579,0.263864711,0
AL810962,D05,SIPP21e,OTESTv0_1,DCM_LMZC,MZMCTE_LULAB_450_500,20200319_155512,tsiara32,OIO300,ICT0104063,ICT0121063,kim96,gh/349_SIPP21e_v0,8,-1,(8|-1),2.37,-20.57,101.293,103.3605183,process MZMScript version 2.9 - VpiL-analysis with small signal (SS)  Large signal (LS) with error flag,2.9,0,No error,500,1550,1531.2861,0.778458613,15.56917225,0.916593703,18.33187407,1.11432774,22.2865548,0.925906323,18.51812646,-2.493867939,-41.36462251,0.511673886,0.023347773,13.83066766,0.316908991,0.999166457,0
AL810962,D05,SIPP21e,OTESTv0_1,DCM_LMZC,MZMCTE_LULAB_450_500,20200319_155512,tsiara32,OIO300,ICT0104063,ICT0121063,kim96,gh/349_SIPP21e_v0,-1,-2,(-1|-2),2.37,-46.44,-23.087,51.86215546,process MZMScript version 2.9 - VpiL-analysis with small signal (SS)  Large signal (LS) with error flag,2.9,0,No error,500,1550,1560.9059,0.747244631,14.94489262,0.902426737,18.04853475,1.138956624,22.77913248,0.904929385,18.0985877,-2.165419816,-44.29239071,0.508052618,0.016105235,13.93272025,0.371787312,0.999622058,0
AL810962,D05,SIPP21e,OTESTv0_1,DCM_LMZC,MZMCTE_LULAB_450_500,20200319_155512,tsiara32,OIO300,ICT0104063,ICT0121063,kim96,gh/349_SIPP21e_v0,-2,-1,(-2|-1),2.37,-20.57,-36.907,42.25223721,process MZMScript version 2.9 - VpiL-analysis with small signal (SS)  Large signal (LS) with error flag,2.9,2, Discarded -left/right peak diff on SS VpiL is larger than 40%  Discarded - RsqAdj PS < 0.96  Discareded - max rmse spectral fit is > 2dB ,500,1550,1542.8389,0.00030689,0.006137805,0.000569341,0.011386825,0.000147682,0.002953631,0.902308543,18.04617087,-3.528543738,-38.12448373,0.588547385,0.177094771,11.54174666,1.643999443,0.055334982,0
AL810962,D05,SIPP21e,OTESTv0_1,DCM_LMZC,MZMCTE_LULAB_450_500,20200319_155512,tsiara32,OIO300,ICT0104063,ICT0121063,kim96,gh/349_SIPP21e_v0,-1,-5,(-1|-5),2.37,-124.05,-23.087,126.1800779,process MZMScript version 2.9 - VpiL-analysis with small signal (SS)  Large signal (LS) with error flag,2.9,0,No error,500,1550,1541.9288,0.765186578,15.30373157,0.907982969,18.15965938,1.116303558,22.32607116,0.914980209,18.29960417,-2.339138552,-44.00282215,0.508737254,0.017474509,13.87574889,0.322882008,0.998331135,0
AL810962,D05,SIPP21e,OTESTv0_1,DCM_LMZC,MZMCTE_LULAB_450_500,20200319_155512,tsiara32,OIO300,ICT0104063,ICT0121063,kim96,gh/349_SIPP21e_v0,-4,1,(-4|1),2.37,31.17,-64.547,71.67903535,process MZMScript version 2.9 - VpiL-analysis with small signal (SS)  Large signal (LS) with error flag,2.9,0,No error,500,1550,1533.6999,0.712336633,14.24673265,0.921204898,18.42409796,1.303374825,26.06749649,0.925214991,18.50429982,-2.262455533,-42.00489866,0.510509445,0.02101889,13.92512299,0.441669708,0.999161361,0
AL810962,D05,SIPP21e,OTESTv0_1,DCM_LMZC,MZMCTE_LULAB_450_500,20200319_155512,tsiara32,OIO300,ICT0104063,ICT0121063,kim96,gh/349_SIPP21e_v0,7,-1,(7|-1),2.37,-20.57,87.473,89.8590598,process MZMScript version 2.9 - VpiL-analysis with small signal (SS)  Large signal (LS) with error flag,2.9,0,No error,500,1550,1546.6089,0.788523422,15.77046845,0.93152197,18.6304394,1.137875426,22.75750851,0.93613567,18.72271339,-2.750558522,-41.70202116,0.511337869,0.022675738,13.93788245,0.339015952,0.999743464,0
AL810962,D05,SIPP21e,OTESTv0_1,DCM_LMZC,MZMCTE_LULAB_450_500,20200319_155512,tsiara32,OIO300,ICT0104063,ICT0121063,kim96,gh/349_SIPP21e_v0,-6,2,(-6|2),2.37,57.04,-92.187,108.4066629,process MZMScript version 2.9 - VpiL-analysis with small signal (SS)  Large signal (LS) with error flag,2.9,0,No error,500,1550,1540.6374,0.761298169,15.22596338,0.913208674,18.26417347,1.14085685,22.817137,0.915889877,18.31779753,-0.73353718,-40.92849651,0.51002161,0.02004322,13.78690583,0.413430999,0.998653858,0
AL810962,D05,SIPP21e,OTESTv0_1,DCM_LMZC,MZMCTE_LULAB_450_500,20200319_155512,tsiara32,OIO300,ICT0104063,ICT0121063,kim96,gh/349_SIPP21e_v0,1,-3,(1|-3),2.37,-72.31,4.553,72.45319806,process MZMScript version 2.9 - VpiL-analysis with small signal (SS)  Large signal (LS) with error flag,2.9,2, Discarded -left/right peak diff on SS VpiL is larger than 40%  Discarded - RsqAdj PS < 0.96  Discareded - max rmse spectral fit is > 2dB ,500,1550,1541.9205,0.004972439,0.099448785,0.000170665,0.003413304,8.68E-05,0.001736451,0.000157297,0.003145932,-5.654035389,-25.43337711,0.754544829,0.509089658,6.928863165,4.160819953,0.911728285,0
AL810962,D05,SIPP21e,OTESTv0_1,DCM_LMZC,MZMCTE_LULAB_450_500,20200319_155512,tsiara32,OIO300,ICT0104063,ICT0121063,kim96,gh/349_SIPP21e_v0,-2,-4,(-2|-4),2.37,-98.18,-36.907,104.887745,process MZMScript version 2.9 - VpiL-analysis with small signal (SS)  Large signal (LS) with error flag,2.9,0,No error,500,1550,1549.3866,0.807541482,16.15082963,0.959251107,19.18502213,1.181148876,23.62297751,0.960924374,19.21848748,-2.564001188,-42.6437703,0.510260644,0.020521288,14.03935522,0.446094881,0.999935546,0
AL810962,D05,SIPP21e,OTESTv0_1,DCM_LMZC,MZMCTE_LULAB_450_500,20200319_155512,tsiara32,OIO300,ICT0104063,ICT0121063,kim96,gh/349_SIPP21e_v0,-3,1,(-3|1),2.37,31.17,-50.727,59.53820143,process MZMScript version 2.9 - VpiL-analysis with small signal (SS)  Large signal (LS) with error flag,2.9,2, Discarded -left/right peak diff on SS VpiL is larger than 40%  Discarded - RsqAdj PS < 0.96  Discareded - max rmse spectral fit is > 2dB ,500,1550,1560.3323,0.400825872,8.016517446,0.192364134,3.847282676,0.126548645,2.530972906,0.090525317,1.810506347,-3.532357414,-35.27217653,0.59283271,0.185665421,11.59698029,1.571384285,0.999145261,0
AL810962,D05,SIPP21e,OTESTv0_1,DCM_LMZC,MZMCTE_LULAB_450_500,20200319_155512,tsiara32,OIO300,ICT0104063,ICT0121063,kim96,gh/349_SIPP21e_v0,-7,0,(-7|0),2.37,5.3,-106.007,106.1394086,process MZMScript version 2.9 - VpiL-analysis with small signal (SS)  Large signal (LS) with error flag,2.9,2, Discarded -left/right peak diff on SS VpiL is larger than 40%  Discarded - RsqAdj PS < 0.96  Discareded - max rmse spectral fit is > 2dB ,500,1550,1540.2621,0.000163383,0.003267654,0.00092464,0.018492793,0.00012072,0.002414408,0.869437595,17.3887519,-3.316400217,-36.87397409,0.587850742,0.175701484,11.48576024,1.616819929,0.058242672,0
AL810962,D05,SIPP21e,OTESTv0_1,DCM_LMZC,MZMCTE_LULAB_450_500,20200319_155512,tsiara32,OIO300,ICT0104063,ICT0121063,kim96,gh/349_SIPP21e_v0,-7,-3,(-7|-3),2.37,-72.31,-106.007,128.3207705,process MZMScript version 2.9 - VpiL-analysis with small signal (SS)  Large signal (LS) with error flag,2.9,0,No error,500,1550,1542.8239,0.747495163,14.94990325,0.931282152,18.62564303,1.234910076,24.69820151,0.941869299,18.83738598,1.548299623,-37.99070796,0.511007837,0.022015673,13.75353687,0.292880416,0.998884991,0
AL810962,D05,SIPP21e,OTESTv0_1,DCM_LMZC,MZMCTE_LULAB_450_500,20200319_155512,tsiara32,OIO300,ICT0104063,ICT0121063,kim96,gh/349_SIPP21e_v0,-9,0,(-9|0),2.37,5.3,-133.647,133.752049,process MZMScript version 2.9 - VpiL-analysis with small signal (SS)  Large signal (LS) with error flag,2.9,0,No error,500,1550,1541.5015,0.722697608,14.45395216,0.848087511,16.96175021,1.026122398,20.52244796,0.856750187,17.13500373,-2.606189485,-40.1759444,0.51340899,0.02681798,13.73195787,0.268685249,0.999698867,0
AL810962,D05,SIPP21e,OTESTv0_1,DCM_LMZC,MZMCTE_LULAB_450_500,20200319_155512,tsiara32,OIO300,ICT0104063,ICT0121063,kim96,gh/349_SIPP21e_v0,0,3,(0|3),2.37,82.91,-9.267,83.42628716,process MZMScript version 2.9 - VpiL-analysis with small signal (SS)  Large signal (LS) with error flag,2.9,0,No error,500,1550,1537.9123,0.770502622,15.41005245,0.9349281,18.698562,1.188569078,23.77138156,0.943780123,18.87560247,-2.26019694,-40.49427317,0.51241795,0.0248359,13.62747018,0.301964554,0.999594497,0
AL810962,D05,SIPP21e,OTESTv0_1,DCM_LMZC,MZMCTE_LULAB_450_500,20200319_155512,tsiara32,OIO300,ICT0104063,ICT0121063,kim96,gh/349_SIPP21e_v0,1,-2,(1|-2),2.37,-46.44,4.553,46.6626554,process MZMScript version 2.9 - VpiL-analysis with small signal (SS)  Large signal (LS) with error flag,2.9,2, Discarded -left/right peak diff on SS VpiL is larger than 40%  Discarded - RsqAdj PS < 0.96  Discareded - max rmse spectral fit is > 2dB ,500,1550,1533.2058,0.385622215,7.712444302,0.190148923,3.802978463,0.126185193,2.523703868,0.090062762,1.80125525,-3.499563411,-39.28385739,0.5859208,0.1718416,11.62372097,1.733124979,0.999237569,0
AL810962,D05,SIPP21e,OTESTv0_1,DCM_LMZC,MZMCTE_LULAB_450_500,20200319_155512,tsiara32,OIO300,ICT0104063,ICT0121063,kim96,gh/349_SIPP21e_v0,3,-3,(3|-3),2.37,-72.31,32.193,79.1525448,process MZMScript version 2.9 - VpiL-analysis with small signal (SS)  Large signal (LS) with error flag,2.9,2, Discarded -left/right peak diff on SS VpiL is larger than 40%  Discarded - RsqAdj PS < 0.96  Discareded - max rmse spectral fit is > 2dB ,500,1550,1537.8822,0.000169496,0.003389929,0.000307126,0.006142519,0.001633567,0.032671333,0.000159713,0.003194265,-6.689926182,-23.14603673,0.81195008,0.623900159,4.568414162,5.437464995,0.798101772,0
AL810962,D05,SIPP21e,OTESTv0_1,DCM_LMZC,MZMCTE_LULAB_450_500,20200319_155512,tsiara32,OIO300,ICT0104063,ICT0121063,kim96,gh/349_SIPP21e_v0,0,5,(0|5),2.37,134.65,-9.267,134.9685141,process MZMScript version 2.9 - VpiL-analysis with small signal (SS)  Large signal (LS) with error flag,2.9,0,No error,500,1550,1537.9752,0.737827486,14.75654973,0.908095894,18.16191788,1.180525756,23.61051513,0.912336917,18.24673833,-2.462147405,-41.75495012,0.511059859,0.022119717,13.57389079,0.286085713,0.999424246,0
AL810962,D05,SIPP21e,OTESTv0_1,DCM_LMZC,MZMCTE_LULAB_450_500,20200319_155512,tsiara32,OIO300,ICT0104063,ICT0121063,kim96,gh/349_SIPP21e_v0,-2,1,(-2|1),2.37,31.17,-36.907,48.3083383,process MZMScript version 2.9 - VpiL-analysis with small signal (SS)  Large signal (LS) with error flag,2.9,2, Discarded -left/right peak diff on SS VpiL is larger than 40%  Discarded - RsqAdj PS < 0.96  Discareded - max rmse spectral fit is > 2dB ,500,1550,1540.7994,0.00253423,0.050684595,0.060609046,1.212180911,0.002765496,0.055309912,0.090214977,1.80429954,-6.46427683,-22.04867638,0.808529901,0.617059803,4.61526671,5.493571097,0.376047505,0
AL810962,D05,SIPP21e,OTESTv0_1,DCM_LMZC,MZMCTE_LULAB_450_500,20200319_155512,tsiara32,OIO300,ICT0104063,ICT0121063,kim96,gh/349_SIPP21e_v0,-5,0,(-5|0),2.37,5.3,-78.367,78.54601638,process MZMScript version 2.9 - VpiL-analysis with small signal (SS)  Large signal (LS) with error flag,2.9,2,  Discarded - RsqAdj PS < 0.96  Discareded - max rmse spectral fit is > 2dB ,500,1550,1541.4113,0.019903154,0.398063079,0.003059671,0.061193417,0.001657216,0.033144312,0.003763627,0.075272535,-5.719107939,-27.61703081,0.745312071,0.490624142,6.921940646,4.181686136,0.674169214,0
AL810962,D05,SIPP21e,OTESTv0_1,DCM_LMZC,MZMCTE_LULAB_450_500,20200319_155512,tsiara32,OIO300,ICT0104063,ICT0121063,kim96,gh/349_SIPP21e_v0,2,-1,(2|-1),2.37,-20.57,18.373,27.58064591,process MZMScript version 2.9 - VpiL-analysis with small signal (SS)  Large signal (LS) with error flag,2.9,2, Discarded -left/right peak diff on SS VpiL is larger than 40%  Discarded - RsqAdj PS < 0.96  Discareded - max rmse spectral fit is > 2dB ,500,1550,1537.9431,0.000977609,0.019552186,0.000857007,0.017140139,0.000762893,0.015257859,0.000383615,0.007672293,-4.349353369,-31.52283367,0.667845579,0.335691159,9.129478658,2.940668531,0.463358745,0
AL810962,D05,SIPP21e,OTESTv0_1,DCM_LMZC,MZMCTE_LULAB_450_500,20200319_155512,tsiara32,OIO300,ICT0104063,ICT0121063,kim96,gh/349_SIPP21e_v0,8,-2,(8|-2),2.37,-46.44,101.293,111.4313486,process MZMScript version 2.9 - VpiL-analysis with small signal (SS)  Large signal (LS) with error flag,2.9,2, Discarded -left/right peak diff on SS VpiL is larger than 40%  Discarded - RsqAdj PS < 0.96  Discareded - max rmse spectral fit is > 2dB ,500,1550,1541.7897,0.001679427,0.033588536,0.000144932,0.002898644,6.95E-05,0.001389372,0.000163048,0.003260969,-4.865724101,-31.80581566,0.671878681,0.343757362,9.204880569,2.890188769,0.953550297,0
AL810962,D05,SIPP21e,OTESTv0_1,DCM_LMZC,MZMCTE_LULAB_450_500,20200319_155512,tsiara32,OIO300,ICT0104063,ICT0121063,kim96,gh/349_SIPP21e_v0,3,1,(3|1),2.37,31.17,32.193,44.81024603,process MZMScript version 2.9 - VpiL-analysis with small signal (SS)  Large signal (LS) with error flag,2.9,2, Discarded -left/right peak diff on SS VpiL is larger than 40%  Discarded - RsqAdj PS < 0.96  Discareded - max rmse spectral fit is > 2dB ,500,1550,1530.1466,0.00050896,0.010179207,0.000943597,0.018871931,0.000244838,0.004896753,0.922510577,18.45021153,-3.27425065,-38.03974532,0.58887311,0.177746219,11.52719692,1.669317717,0.053730084,0
AL810962,D05,SIPP21e,OTESTv0_1,DCM_LMZC,MZMCTE_LULAB_450_500,20200319_155512,tsiara32,OIO300,ICT0104063,ICT0121063,kim96,gh/349_SIPP21e_v0,2,2,(2|2),2.37,57.04,18.373,59.92602714,process MZMScript version 2.9 - VpiL-analysis with small signal (SS)  Large signal (LS) with error flag,2.9,2, Discarded -left/right peak diff on SS VpiL is larger than 40%  Discarded - RsqAdj PS < 0.96  Discareded - max rmse spectral fit is > 2dB ,500,1550,1537.7365,0.000226039,0.004520786,0.000306056,0.006121125,0.000473768,0.009475366,0.000424075,0.0084815,-5.945245761,-27.34397044,0.752662957,0.505325915,6.842027337,4.15528233,0.349189737,0
AL810962,D05,SIPP21e,OTESTv0_1,DCM_LMZC,MZMCTE_LULAB_450_500,20200319_155512,tsiara32,OIO300,ICT0104063,ICT0121063,kim96,gh/349_SIPP21e_v0,-10,0,(-10|0),2.37,5.3,-147.467,147.5622109,process MZMScript version 2.9 - VpiL-analysis with small signal (SS)  Large signal (LS) with error flag,2.9,0,No error,500,1550,1547.9166,0.750438324,15.00876647,0.924432929,18.48865859,1.203465102,24.06930204,0.929998191,18.59996383,-2.557806785,-41.11400854,0.511864218,0.023728436,13.88589253,0.382581848,0.999162809,0
AL810962,D05,SIPP21e,OTESTv0_1,DCM_LMZC,MZMCTE_LULAB_450_500,20200319_155512,tsiara32,OIO300,ICT0104063,ICT0121063,kim96,gh/349_SIPP21e_v0,-5,3,(-5|3),2.37,82.91,-78.367,114.0852961,process MZMScript version 2.9 - VpiL-analysis with small signal (SS)  Large signal (LS) with error flag,2.9,2, Discarded -left/right peak diff on SS VpiL is larger than 40%  Discarded - RsqAdj PS < 0.96  Discareded - max rmse spectral fit is > 2dB ,500,1550,1539.9702,0.000436672,0.008733434,0.000896726,0.017934521,0.016746375,0.334927501,0.869479085,17.38958171,-3.716560796,-38.87138169,0.58850388,0.17700776,11.45055288,1.631003129,-0.036219923,0
AL810962,D05,SIPP21e,OTESTv0_1,DCM_LMZC,MZMCTE_LULAB_450_500,20200319_155512,tsiara32,OIO300,ICT0104063,ICT0121063,kim96,gh/349_SIPP21e_v0,4,3,(4|3),2.37,82.91,46.013,94.82227728,process MZMScript version 2.9 - VpiL-analysis with small signal (SS)  Large signal (LS) with error flag,2.9,0,No error,500,1550,1533.0671,0.740138562,14.80277125,0.898265801,17.96531602,1.142316535,22.84633069,0.906026305,18.1205261,-2.525084565,-42.99407691,0.509499465,0.018998931,13.86968268,0.303182693,0.999860379,0
AL810962,D05,SIPP21e,OTESTv0_1,DCM_LMZC,MZMCTE_LULAB_450_500,20200319_155512,tsiara32,OIO300,ICT0104063,ICT0121063,kim96,gh/349_SIPP21e_v0,5,3,(5|3),2.37,82.91,59.833,102.2450781,process MZMScript version 2.9 - VpiL-analysis with small signal (SS)  Large signal (LS) with error flag,2.9,0,No error,500,1550,1540.8371,0.755968762,15.11937524,0.915660728,18.31321456,1.160888552,23.21777105,0.921696528,18.43393056,-2.439133036,-42.94644232,0.509701571,0.019403142,13.7600976,0.343471866,0.998758377,0
AL810962,D05,SIPP21e,OTESTv0_1,DCM_LMZC,MZMCTE_LULAB_450_500,20200319_155512,tsiara32,OIO300,ICT0104063,ICT0121063,kim96,gh/349_SIPP21e_v0,9,-2,(9|-2),2.37,-46.44,115.113,124.1276616,process MZMScript version 2.9 - VpiL-analysis with small signal (SS)  Large signal (LS) with error flag,2.9,0,No error,500,1550,1542.4252,0.736509243,14.73018487,0.880215209,17.60430417,1.093594893,21.87189785,0.88816679,17.76333579,-2.61876152,-42.93647068,0.510036926,0.020073851,13.82991212,0.264252192,0.999489474,0
AL810962,D05,SIPP21e,OTESTv0_1,DCM_LMZC,MZMCTE_LULAB_450_500,20200319_155512,tsiara32,OIO300,ICT0104063,ICT0121063,kim96,gh/349_SIPP21e_v0,-2,2,(-2|2),2.37,57.04,-36.907,67.93885669,process MZMScript version 2.9 - VpiL-analysis with small signal (SS)  Large signal (LS) with error flag,2.9,2, Discarded -left/right peak diff on SS VpiL is larger than 40%  Discarded - RsqAdj PS < 0.96  Discareded - max rmse spectral fit is > 2dB ,500,1550,1541.8227,0.000664605,0.013292092,0.000358335,0.0071667,0.000141123,0.002822458,0.000332729,0.006654588,-4.006987524,-37.77730139,0.590256015,0.18051203,11.49375407,1.617335747,0.733220558,0
AL810962,D05,SIPP21e,OTESTv0_1,DCM_LMZC,MZMCTE_LULAB_450_500,20200319_155512,tsiara32,OIO300,ICT0104063,ICT0121063,kim96,gh/349_SIPP21e_v0,-5,-3,(-5|-3),2.37,-72.31,-78.367,106.6307779,process MZMScript version 2.9 - VpiL-analysis with small signal (SS)  Large signal (LS) with error flag,2.9,0,No error,500,1550,1543.0267,0.709727526,14.19455051,0.877041423,17.54082846,1.147575221,22.95150442,0.888981193,17.77962386,-2.215958801,-40.87182951,0.511686926,0.023373851,13.76453825,0.364004998,0.998776405,0
AL810962,D05,SIPP21e,OTESTv0_1,DCM_LMZC,MZMCTE_LULAB_450_500,20200319_155512,tsiara32,OIO300,ICT0104063,ICT0121063,kim96,gh/349_SIPP21e_v0,-5,-2,(-5|-2),2.37,-46.44,-78.367,91.09368962,process MZMScript version 2.9 - VpiL-analysis with small signal (SS)  Large signal (LS) with error flag,2.9,2, Discarded -left/right peak diff on SS VpiL is larger than 40%  Discarded - RsqAdj PS < 0.96  Discareded - max rmse spectral fit is > 2dB ,500,1550,1541.047,0.000184527,0.00369055,0.030712496,0.614249928,0.000182336,0.003646729,0.883795936,17.67591872,-4.947251398,-30.60558623,0.674571919,0.349143838,9.133143907,2.980298454,0.248603875,0
AL810962,D05,SIPP21e,OTESTv0_1,DCM_LMZC,MZMCTE_LULAB_450_500,20200319_155512,tsiara32,OIO300,ICT0104063,ICT0121063,kim96,gh/349_SIPP21e_v0,-4,-2,(-4|-2),2.37,-46.44,-64.547,79.51722335,process MZMScript version 2.9 - VpiL-analysis with small signal (SS)  Large signal (LS) with error flag,2.9,2, Discarded -left/right peak diff on SS VpiL is larger than 40%  Discarded - RsqAdj PS < 0.96  Discareded - max rmse spectral fit is > 2dB ,500,1550,1539.6608,0.206250526,4.125010519,0.001433924,0.028678482,0.000714478,0.014289568,0.001350212,0.027004247,-7.549296157,-16.81211831,0.888110786,0.776221571,2.316498722,6.758127616,0.93388047,0
AL810962,D05,SIPP21e,OTESTv0_1,DCM_LMZC,MZMCTE_LULAB_450_500,20200319_155512,tsiara32,OIO300,ICT0104063,ICT0121063,kim96,gh/349_SIPP21e_v0,4,-2,(4|-2),2.37,-46.44,46.013,65.37484049,process MZMScript version 2.9 - VpiL-analysis with small signal (SS)  Large signal (LS) with error flag,2.9,2, Discarded -left/right peak diff on SS VpiL is larger than 40%  Discarded - RsqAdj PS < 0.96  Discareded - max rmse spectral fit is > 2dB ,500,1550,1538.6101,0.002338949,0.046778977,0.053698416,1.07396833,0.002151521,0.043030414,0.09004973,1.800994594,-5.572597931,-27.06607209,0.750219176,0.500438352,6.837592041,4.220235592,0.196107114,0
AL810962,D05,SIPP21e,OTESTv0_1,DCM_LMZC,MZMCTE_LULAB_450_500,20200319_155512,tsiara32,OIO300,ICT0104063,ICT0121063,kim96,gh/349_SIPP21e_v0,-9,2,(-9|2),2.37,57.04,-133.647,145.3102963,process MZMScript version 2.9 - VpiL-analysis with small signal (SS)  Large signal (LS) with error flag,2.9,2, Discarded -left/right peak diff on SS VpiL is larger than 40%  Discarded - RsqAdj PS < 0.96  Discareded - max rmse spectral fit is > 2dB ,500,1550,1534.0636,0.000345767,0.006915335,0.00018631,0.003726193,7.34E-05,0.001467681,0.000172999,0.003459982,-3.742866832,-36.52945036,0.590317767,0.180635535,11.51432032,1.659525721,0.732672806,0
AL810962,D05,SIPP21e,OTESTv0_1,DCM_LMZC,MZMCTE_LULAB_450_500,20200319_155512,tsiara32,OIO300,ICT0104063,ICT0121063,kim96,gh/349_SIPP21e_v0,2,4,(2|4),2.37,108.78,18.373,110.320694,process MZMScript version 2.9 - VpiL-analysis with small signal (SS)  Large signal (LS) with error flag,2.9,2, Discarded -left/right peak diff on SS VpiL is larger than 40%  Discarded - RsqAdj PS < 0.96  Discareded - max rmse spectral fit is > 2dB ,500,1550,1544.3279,0.383957741,7.679154828,0.191931397,3.838627941,0.127943718,2.55887437,0.09047037,1.809407393,-3.547467692,-37.89405356,0.589288044,0.178576089,11.61337647,1.613835365,0.999822822,0
AL810962,D05,SIPP21e,OTESTv0_1,DCM_LMZC,MZMCTE_LULAB_450_500,20200319_155512,tsiara32,OIO300,ICT0104063,ICT0121063,kim96,gh/349_SIPP21e_v0,-3,4,(-3|4),2.37,108.78,-50.727,120.0263177,process MZMScript version 2.9 - VpiL-analysis with small signal (SS)  Large signal (LS) with error flag,2.9,2, Discarded -left/right peak diff on SS VpiL is larger than 40%  Discarded - RsqAdj PS < 0.96  Discareded - max rmse spectral fit is > 2dB ,500,1550,1550.3864,0.38784205,7.756840993,0.190946253,3.818925054,0.126649894,2.53299787,0.090341699,1.806833988,-3.463485717,-38.51783509,0.590077093,0.180154186,11.65957648,1.759653974,0.999214024,0
