Repository: YKgroup-HYU/wafermap_iiivwfmod

# wafermap_iiivwfmod

This is a repository to plot a wafer map.

Here is the requirement for the code.
- Import csv file in the `data` folder using Pandas
- Filter the table with the conditions below:  
  - Lot: AL810962
  - Wafer: D08
  - TestSite: IIIV_LMZC_IIIV230_JT100
- Plot X: `Row`, Y: `Column`, Z: `VpiL@0V [V.cm]` using [wafer map repo](https://github.com/dougthor42/wafer_map)
- Additional info.
  - die_size_X = 25870 um
  - die_size_Y = 13820 um
  - dia = 300000 um

File: data/Info_LMZ_AL810962.csv (part 26 of 36)
Lot,Wafer,Mask,OTEST,TestSite,Name,Date,Operator,Tester,Measurement PC,Analysis PC,Analysis user,Git Tag/Branch,Row,Column,DieLabel,FiberPower [dBm],Abs position x [mm],Abs position y [mm],Radial position [mm],Script ID,Script Version,ErrorFlag,Error description,Device length [um],Analysis Wavelength [nm],Dip Wavelength [nm],VpiL@0V [V.cm],Vpi@0V [V],VpiL@-2V [V.cm],Vpi@-2V [V],VpiL_v2.7@-2V [V.cm],Vpi_v2.7@-2V [V],VpiL_2.0Vpp [V.cm],Vpi_2.0Vpp [V],mean IL [dB],mean Deep [dB],mean Power ratio (higher part),mean Power imbalance,mean FSR [nm],mean RMSE spectral fit,Ajd. Rsquare PhaseFit,Date Flag
AL810962,D05,SIPP21e,OTESTv0_1,DCM_LMZC,MZMCTE_LULAB_450_500,20200319_155512,tsiara32,OIO300,ICT0104063,ICT0121063,kim96,gh/349_SIPP21e_v0,6,-1,(6|-1),2.37,-20.57,73.653,76.47149344,process MZMScript version 2.9 - VpiL-analysis with small signal (SS)  Large signal (LS) with error flag,2.9,2, Discarded -left/right peak diff on SS VpiL is larger than 40%  Discarded - RsqAdj PS < 0.96  Discareded - max rmse spectral fit is > 2dB ,500,1550,1542.8999,0.000170873,0.00341746,0.000401147,0.008022942,0.001153938,0.023078754,0.000306929,0.006138589,-6.239021199,-27.95755694,0.748761053,0.497522106,6.936537664,4.216701474,0.531042087,0
AL810962,D05,SIPP21e,OTESTv0_1,IIIV_LMZC_IIIV230_JT100,MZMCTE_LULAB_450_500,20200319_155512,tsiara32,OIO300,ICT0104063,ICT0121063,kim96,gh/349_SIPP21e_v0,-2,4,(-2|4),2.37,90.545,-33.71,96.61656755,process MZMScript version 2.9 - VpiL-analysis with small signal (SS)  Large signal (LS) with error flag,2.9,0,No error,500,1550,1542.8338,0.28670517,5.734103399,0.420946571,8.418931415,0.791581887,15.83163774,0.426230655,8.524613109,-3.977120274,-35.83482421,0.527909025,0.05581805,13.76547681,0.247616542,0.998243067,0
AL810962,D05,SIPP21e,OTESTv0_1,DCM_LMZC,MZMCTE_LULAB_450_500,20200319_155512,tsiara32,OIO300,ICT0104063,ICT0121063,kim96,gh/349_SIPP21e_v0,-2,-3,(-2|-3),2.37,-72.31,-36.907,81.18412868,process MZMScript version 2.9 - VpiL-analysis with small signal (SS)  Large signal (LS) with error flag,2.9,2, Discarded -left/right peak diff on SS VpiL is larger than 40%  Discarded - RsqAdj PS < 0.96  Discareded - max rmse spectral fit is > 2dB ,500,1550,1566.5351,0.137196003,2.743920061,0.005759884,0.115197687,0.002941693,0.058833851,0.004342447,0.086848942,-7.049746661,-22.32035662,0.821985081,0.643970162,4.584773725,5.468993225,0.478071345,0
AL810962,D05,SIPP21e,OTESTv0_1,IIIV_LMZC_IIIV230_JT100,MZMCTE_LULAB_450_500,20200319_155512,tsiara32,OIO300,ICT0104063,ICT0121063,kim96,gh/349_SIPP21e_v0,-7,0,(-7|0),2.37,-12.935,-102.81,103.6205111,process MZMScript version 2.9 - VpiL-analysis with small signal (SS)  Large signal (LS) with error flag,2.9,0,No error,500,1550,1539.7552,0.293423868,5.868477361,0.422241068,8.444821369,0.752676725,15.05353451,0.426064089,8.52128179,-3.85741158,-35.50483866,0.5275051,0.0550102,13.76873046,0.271241847,0.999576634,0
AL810962,D05,SIPP21e,OTESTv0_1,IIIV_LMZO_IIIV230_JT100,MZMOTE_LULAB_380_500,20200319_155512,tsiara32,OIO300,ICT0104063,ICT0121063,kim96,gh/349_SIPP21e_v0,-9,1,(-9|1),1.94,13.031,-127.8,128.4626287,process MZMScript version 2.9 - VpiL-analysis with small signal (SS)  Large signal (LS) with error flag,2.9,2, Discarded -left/right peak diff on SS VpiL is larger than 40%  Discarded - RsqAdj PS < 0.96  Higher uncertainty spectral fit: 2dB > rmse > 1dB  ,500,1310,1311.2916,0.23936018,4.787203593,0.508679335,10.1735867,4.064143493,81.28286985,0.536755342,10.73510684,-3.962592722,-9.341205825,0.914775559,0.829551118,8.444681326,0.849213774,0.800465943,0
AL810962,D05,SIPP21e,OTESTv0_1,IIIV_LMZO_IIIV230_JT100,MZMOTE_LULAB_380_500,20200319_155512,tsiara32,OIO300,ICT0104063,ICT0121063,kim96,gh/349_SIPP21e_v0,0,1,(0|1),1.94,13.031,-3.42,13.47231832,process MZMScript version 2.9 - VpiL-analysis with small signal (SS)  Large signal (LS) with error flag,2.9,0,No error,500,1310,1299.7965,0.279824593,5.596491851,0.389290797,7.785815934,0.639435132,12.78870264,0.392040629,7.840812578,-3.308951533,-9.906411031,0.88378757,0.767575141,9.513353492,0.541314838,0.996715146,0
AL810962,D05,SIPP21e,OTESTv0_1,IIIV_LMZO_IIIV230_JT100,MZMOTE_LULAB_380_500,20200319_155512,tsiara32,OIO300,ICT0104063,ICT0121063,kim96,gh/349_SIPP21e_v0,-1,-1,(-1|-1),1.94,-38.709,-17.24,42.37457116,process MZMScript version 2.9 - VpiL-analysis with small signal (SS)  Large signal (LS) with error flag,2.9,0,No error,500,1310,1307.2612,0.275743019,5.514860385,0.37494861,7.498972197,0.585651794,11.71303587,0.381191291,7.623825815,-3.404207365,-10.44831292,0.871053107,0.742106215,9.466488422,0.573865153,0.998819019,0
AL810962,D05,SIPP21e,OTESTv0_1,IIIV_LMZO_IIIV230_JT100,MZMOTE_LULAB_380_500,20200319_155512,tsiara32,OIO300,ICT0104063,ICT0121063,kim96,gh/349_SIPP21e_v0,-4,4,(-4|4),1.94,90.641,-58.7,107.9883368,process MZMScript version 2.9 - VpiL-analysis with small signal (SS)  Large signal (LS) with error flag,2.9,0,No error,500,1310,1302.7842,0.270559951,5.411199017,0.367784824,7.355696475,0.574077936,11.48155873,0.373820965,7.476419304,-4.096650125,-11.41381026,0.863263736,0.726527472,9.203630128,0.534926767,0.997986943,0
AL810962,D05,SIPP21e,OTESTv0_1,IIIV_LMZO_IIIV230_JT100,MZMOTE_LULAB_380_500,20200319_155512,tsiara32,OIO300,ICT0104063,ICT0121063,kim96,gh/349_SIPP21e_v0,-3,4,(-3|4),1.94,90.641,-44.88,101.1434886,process MZMScript version 2.9 - VpiL-analysis with small signal (SS)  Large signal (LS) with error flag,2.9,0,No error,500,1310,1299.4518,0.262505777,5.250115535,0.365848806,7.316976128,0.603391352,12.06782703,0.369575913,7.391518262,-3.774713883,-9.975283009,0.894915953,0.789831906,9.329825715,0.626543156,0.996590772,0
AL810962,D05,SIPP21e,OTESTv0_1,IIIV_LMZO_IIIV230_JT100,MZMOTE_LULAB_380_500,20200319_155512,tsiara32,OIO300,ICT0104063,ICT0121063,kim96,gh/349_SIPP21e_v0,-1,5,(-1|5),1.94,116.511,-17.24,117.7795853,process MZMScript version 2.9 - VpiL-analysis with small signal (SS)  Large signal (LS) with error flag,2.9,0,No error,500,1310,1306.0482,0.254155672,5.083113434,0.346734178,6.934683568,0.545401685,10.9080337,0.352148552,7.042971036,-3.719301495,-9.916351261,0.894934903,0.789869805,9.234759724,0.701094075,0.998151436,0
AL810962,D05,SIPP21e,OTESTv0_1,IIIV_LMZO_IIIV230_JT100,MZMOTE_LULAB_380_500,20200319_155512,tsiara32,OIO300,ICT0104063,ICT0121063,kim96,gh/349_SIPP21e_v0,8,1,(8|1),1.94,13.031,107.14,107.9295444,process MZMScript version 2.9 - VpiL-analysis with small signal (SS)  Large signal (LS) with error flag,2.9,1, Higher uncertainty SS VpiL: left/right peak diff between 20% & 40%    ,500,1310,1304.5108,0.258628077,5.172561538,0.364621672,7.292433446,0.617825022,12.35650044,0.369308216,7.386164323,-3.898272734,-11.16209542,0.864800473,0.729600947,9.316785711,0.690477145,0.998450883,0
AL810962,D05,SIPP21e,OTESTv0_1,IIIV_LMZO_IIIV230_JT100,MZMOTE_LULAB_380_500,20200319_155512,tsiara32,OIO300,ICT0104063,ICT0121063,kim96,gh/349_SIPP21e_v0,-6,3,(-6|3),1.94,64.771,-86.34,107.9346008,process MZMScript version 2.9 - VpiL-analysis with small signal (SS)  Large signal (LS) with error flag,2.9,1, Higher uncertainty SS VpiL: left/right peak diff between 20% & 40%    ,500,1310,1303.343,0.268033181,5.360663614,0.363936667,7.278733341,0.566706999,11.33413997,0.368679275,7.3735855,-4.010428157,-11.41960003,0.860627923,0.721255846,9.241725728,0.585187554,0.997889435,0
AL810962,D05,SIPP21e,OTESTv0_1,IIIV_LMZO_IIIV230_JT100,MZMOTE_LULAB_380_500,20200319_155512,tsiara32,OIO300,ICT0104063,ICT0121063,kim96,gh/349_SIPP21e_v0,-7,1,(-7|1),1.94,13.031,-100.16,101.0041215,process MZMScript version 2.9 - VpiL-analysis with small signal (SS)  Large signal (LS) with error flag,2.9,1, Higher uncertainty SS VpiL: left/right peak diff between 20% & 40%    ,500,1310,1311.2827,0.271170944,5.423418876,0.382625104,7.652502085,0.649629979,12.99259958,0.390168055,7.803361093,-3.940132149,-10.38996399,0.887958734,0.775917468,9.49779568,0.535479678,0.996862411,0
AL810962,D05,SIPP21e,OTESTv0_1,IIIV_LMZO_IIIV230_JT100,MZMOTE_LULAB_380_500,20200319_155512,tsiara32,OIO300,ICT0104063,ICT0121063,kim96,gh/349_SIPP21e_v0,-3,1,(-3|1),1.94,13.031,-44.88,46.73351432,process MZMScript version 2.9 - VpiL-analysis with small signal (SS)  Large signal (LS) with error flag,2.9,2, Discarded -left/right peak diff on SS VpiL is larger than 40%  Discarded - RsqAdj PS < 0.96   ,500,1310,1305.9783,0.197009349,3.940186978,8.258615357,165.1723071,0.206879578,4.13759155,8.444675632,168.8935126,-3.233336992,-10.49361366,0.864906309,0.729812618,9.868539437,0.638398855,0.628191556,0
AL810962,D05,SIPP21e,OTESTv0_1,IIIV_LMZO_IIIV230_JT100,MZMOTE_LULAB_380_500,20200319_155512,tsiara32,OIO300,ICT0104063,ICT0121063,kim96,gh/349_SIPP21e_v0,8,2,(8|2),1.94,38.901,107.14,113.9836278,process MZMScript version 2.9 - VpiL-analysis with small signal (SS)  Large signal (LS) with error flag,2.9,0,No error,500,1310,1305.3901,0.252266739,5.045334781,0.344763288,6.89526576,0.544358809,10.88717618,0.35078291,7.01565819,-3.740525825,-10.4889713,0.879488635,0.758977269,9.260790513,0.611999619,0.999135928,0
AL810962,D05,SIPP21e,OTESTv0_1,IIIV_LMZO_IIIV230_JT100,MZMOTE_LULAB_380_500,20200319_155512,tsiara32,OIO300,ICT0104063,ICT0121063,kim96,gh/349_SIPP21e_v0,1,-4,(1|-4),1.94,-116.319,10.4,116.7830029,process MZMScript version 2.9 - VpiL-analysis with small signal (SS)  Large signal (LS) with error flag,2.9,0,No error,500,1310,1308.7477,0.266115763,5.322315265,0.377531478,7.550629556,0.649431453,12.98862905,0.385647146,7.712942925,-3.3672297,-9.94924521,0.884241087,0.768482174,9.427180061,0.710954799,0.998826689,0
AL810962,D05,SIPP21e,OTESTv0_1,IIIV_LMZO_IIIV230_JT100,MZMOTE_LULAB_380_500,20200319_155512,tsiara32,OIO300,ICT0104063,ICT0121063,kim96,gh/349_SIPP21e_v0,3,2,(3|2),1.94,38.901,38.04,54.40890921,process MZMScript version 2.9 - VpiL-analysis with small signal (SS)  Large signal (LS) with error flag,2.9,1, Higher uncertainty SS VpiL: left/right peak diff between 20% & 40%    ,500,1310,1299.9575,0.265366754,5.307335073,0.364147053,7.282941066,0.580074304,11.60148608,0.368550134,7.371002689,-3.281304746,-9.760200363,0.887127293,0.774254586,9.328234998,0.507946392,0.996891663,0
AL810962,D05,SIPP21e,OTESTv0_1,IIIV_LMZO_IIIV230_JT100,MZMOTE_LULAB_380_500,20200319_155512,tsiara32,OIO300,ICT0104063,ICT0121063,kim96,gh/349_SIPP21e_v0,5,-4,(5|-4),1.94,-116.319,65.68,133.5813316,process MZMScript version 2.9 - VpiL-analysis with small signal (SS)  Large signal (LS) with error flag,2.9,2, Discarded -left/right peak diff on SS VpiL is larger than 40%  Discarded - RsqAdj PS < 0.96  Higher uncertainty spectral fit: 2dB > rmse > 1dB  ,500,1310,1299.9788,0.002623471,0.052469412,0.004542123,0.090842466,0.016906676,0.338133514,0.003773581,0.075471629,-5.914580665,-8.512407167,0.966646605,0.933293209,3.319358691,1.476210344,0.876208435,0
AL810962,D05,SIPP21e,OTESTv0_1,IIIV_LMZO_IIIV230_JT100,MZMOTE_LULAB_380_500,20200319_155512,tsiara32,OIO300,ICT0104063,ICT0121063,kim96,gh/349_SIPP21e_v0,2,2,(2|2),1.94,38.901,24.22,45.8246244,process MZMScript version 2.9 - VpiL-analysis with small signal (SS)  Large signal (LS) with error flag,2.9,0,No error,500,1310,1301.7546,0.267585723,5.351714467,0.359929465,7.198589303,0.549594255,10.9918851,0.365747187,7.314943733,-3.686165443,-11.84074425,0.839263423,0.678526847,9.32982207,0.611602803,0.997720104,0
AL810962,D05,SIPP21e,OTESTv0_1,IIIV_LMZO_IIIV230_JT100,MZMOTE_LULAB_380_500,20200319_155512,tsiara32,OIO300,ICT0104063,ICT0121063,kim96,gh/349_SIPP21e_v0,-5,-2,(-5|-2),1.94,-64.579,-72.52,97.10611536,process MZMScript version 2.9 - VpiL-analysis with small signal (SS)  Large signal (LS) with error flag,2.9,0,No error,500,1310,1310.9932,0.269135258,5.382705151,0.379592057,7.591841134,0.64382782,12.8765564,0.386786825,7.735736493,-3.740508951,-10.08743915,0.890834291,0.781668582,9.491267334,0.554210118,0.998122435,0
AL810962,D05,SIPP21e,OTESTv0_1,IIIV_LMZO_IIIV230_JT100,MZMOTE_LULAB_380_500,20200319_155512,tsiara32,OIO300,ICT0104063,ICT0121063,kim96,gh/349_SIPP21e_v0,3,3,(3|3),1.94,64.771,38.04,75.11540482,process MZMScript version 2.9 - VpiL-analysis with small signal (SS)  Large signal (LS) with error flag,2.9,0,No error,500,1310,1302.7211,0.253528371,5.070567416,0.361306955,7.226139106,0.628485064,12.56970128,0.366417788,7.328355762,-3.38970223,-11.2218056,0.848492976,0.696985953,9.269305982,0.549971094,0.998349272,0
AL810962,D05,SIPP21e,OTESTv0_1,IIIV_LMZO_IIIV230_JT100,MZMOTE_LULAB_380_500,20200319_155512,tsiara32,OIO300,ICT0104063,ICT0121063,kim96,gh/349_SIPP21e_v0,2,1,(2|1),1.94,13.031,24.22,27.5030064,process MZMScript version 2.9 - VpiL-analysis with small signal (SS)  Large signal (LS) with error flag,2.9,0,No error,500,1310,1305.3423,0.270581801,5.411636018,0.375802424,7.516048488,0.614928476,12.29856952,0.382376805,7.647536097,-3.39677932,-10.89423649,0.858096679,0.716193358,9.371102501,0.516174699,0.99850823,0
AL810962,D05,SIPP21e,OTESTv0_1,IIIV_LMZO_IIIV230_JT100,MZMOTE_LULAB_380_500,20200319_155512,tsiara32,OIO300,ICT0104063,ICT0121063,kim96,gh/349_SIPP21e_v0,0,-1,(0|-1),1.94,-38.709,-3.42,38.85978745,process MZMScript version 2.9 - VpiL-analysis with small signal (SS)  Large signal (LS) with error flag,2.9,0,No error,500,1310,1300.4915,0.260531246,5.210624926,0.375994968,7.51989936,0.675260972,13.50521943,0.381113932,7.622278638,-3.085207841,-9.453414321,0.890246025,0.780492049,9.419653532,0.61710584,0.999260304,0
AL810962,D05,SIPP21e,OTESTv0_1,IIIV_LMZO_IIIV230_JT100,MZMOTE_LULAB_380_500,20200319_155512,tsiara32,OIO300,ICT0104063,ICT0121063,kim96,gh/349_SIPP21e_v0,-1,0,(-1|0),1.94,-12.839,-17.24,21.49552328,process MZMScript version 2.9 - VpiL-analysis with small signal (SS)  Large signal (LS) with error flag,2.9,0,No error,500,1310,1304.1089,0.272484698,5.449693966,0.383497469,7.669949382,0.647153928,12.94307856,0.390267866,7.80535733,-3.430368697,-11.53495615,0.840674159,0.681348317,9.427574957,0.594990988,0.998376978,0
AL810962,D05,SIPP21e,OTESTv0_1,IIIV_LMZO_IIIV230_JT100,MZMOTE_LULAB_380_500,20200319_155512,tsiara32,OIO300,ICT0104063,ICT0121063,kim96,gh/349_SIPP21e_v0,4,1,(4|1),1.94,13.031,51.86,53.47211012,process MZMScript version 2.9 - VpiL-analysis with small signal (SS)  Large signal (LS) with error flag,2.9,0,No error,500,1310,1310.1468,0.265274445,5.305488894,0.367436982,7.348739642,0.597575266,11.95150532,0.373220121,7.46440243,-3.790662816,-10.08056993,0.892416598,0.784833197,9.46189834,0.485757946,0.997215445,0
AL810962,D05,SIPP21e,OTESTv0_1,IIIV_LMZO_IIIV230_JT100,MZMOTE_LULAB_380_500,20200319_155512,tsiara32,OIO300,ICT0104063,ICT0121063,kim96,gh/349_SIPP21e_v0,-5,-1,(-5|-1),1.94,-38.709,-72.52,82.20424004,process MZMScript version 2.9 - VpiL-analysis with small signal (SS)  Large signal (LS) with error flag,2.9,2, Discarded -left/right peak diff on SS VpiL is larger than 40%  Discarded - RsqAdj PS < 0.96   ,500,1310,1300.4702,0.735670722,14.71341444,0.325857972,6.517159441,0.20927772,4.185554404,0.384509444,7.690188884,-3.188547707,-9.684194862,0.886661202,0.773322404,9.895098214,0.665896035,0.222119489,0
AL810962,D05,SIPP21e,OTESTv0_1,IIIV_LMZO_IIIV230_JT100,MZMOTE_LULAB_380_500,20200319_155512,tsiara32,OIO300,ICT0104063,ICT0121063,kim96,gh/349_SIPP21e_v0,-1,3,(-1|3),1.94,64.771,-17.24,67.02611462,process MZMScript version 2.9 - VpiL-analysis with small signal (SS)  Large signal (LS) with error flag,2.9,0,No error,500,1310,1307.4372,0.256630517,5.132610344,0.364840447,7.296808936,0.630836962,12.61673924,0.365946382,7.318927646,-3.838135257,-10.5224935,0.881310496,0.762620993,9.459857432,0.493482469,0.998834413,0
AL810962,D05,SIPP21e,OTESTv0_1,IIIV_LMZO_IIIV230_JT100,MZMOTE_LULAB_380_500,20200319_155512,tsiara32,OIO300,ICT0104063,ICT0121063,kim96,gh/349_SIPP21e_v0,-1,-4,(-1|-4),1.94,-116.319,-17.24,117.5896567,process MZMScript version 2.9 - VpiL-analysis with small signal (SS)  Large signal (LS) with error flag,2.9,0,No error,500,1310,1305.2757,0.264606727,5.292134531,0.376256635,7.525132704,0.650902902,13.01805803,0.381773483,7.635469661,-3.817683081,-10.96283545,0.868193546,0.736387092,9.414930654,0.538274355,0.998886108,0
AL810962,D05,SIPP21e,OTESTv0_1,IIIV_LMZO_IIIV230_JT100,MZMOTE_LULAB_380_500,20200319_155512,tsiara32,OIO300,ICT0104063,ICT0121063,kim96,gh/349_SIPP21e_v0,-7,-2,(-7|-2),1.94,-64.579,-100.16,119.1741282,process MZMScript version 2.9 - VpiL-analysis with small signal (SS)  Large signal (LS) with error flag,2.9,0,No error,500,1310,1303.2441,0.270691578,5.413831561,0.369078388,7.381567757,0.579823833,11.59647667,0.374257136,7.485142718,-3.844025677,-11.53880793,0.852441276,0.704882551,9.286161271,0.565053242,0.998454895,0
AL810962,D05,SIPP21e,OTESTv0_1,IIIV_LMZO_IIIV230_JT100,MZMOTE_LULAB_380_500,20200319_155512,tsiara32,OIO300,ICT0104063,ICT0121063,kim96,gh/349_SIPP21e_v0,2,0,(2|0),1.94,-12.839,24.22,27.41255772,process MZMScript version 2.9 - VpiL-analysis with small signal (SS)  Large signal (LS) with error flag,2.9,0,No error,500,1310,1304.8343,0.273047368,5.460947359,0.374452291,7.489045822,0.595675578,11.91351156,0.383367058,7.667341168,-3.620152221,-11.41635586,0.849533764,0.699067528,9.420004593,0.527226268,0.998109663,0
AL810962,D05,SIPP21e,OTESTv0_1,IIIV_LMZO_IIIV230_JT100,MZMOTE_LULAB_380_500,20200319_155512,tsiara32,OIO300,ICT0104063,ICT0121063,kim96,gh/349_SIPP21e_v0,-3,-2,(-3|-2),1.94,-64.579,-44.88,78.64261975,process MZMScript version 2.9 - VpiL-analysis with small signal (SS)  Large signal (LS) with error flag,2.9,0,No error,500,1310,1303.3432,0.2658539,5.317078001,0.372303516,7.446070314,0.620926483,12.41852966,0.377440623,7.548812461,-3.666906275,-11.49984304,0.848483824,0.696967648,9.412148778,0.591366873,0.99925428,0
AL810962,D05,SIPP21e,OTESTv0_1,IIIV_LMZO_IIIV230_JT100,MZMOTE_LULAB_380_500,20200319_155512,tsiara32,OIO300,ICT0104063,ICT0121063,kim96,gh/349_SIPP21e_v0,-8,-1,(-8|-1),1.94,-38.709,-113.98,120.3736976,process MZMScript version 2.9 - VpiL-analysis with small signal (SS)  Large signal (LS) with error flag,2.9,0,No error,500,1310,1304.6005,0.270849754,5.416995084,0.378168306,7.563366114,0.626344031,12.52688062,0.384717556,7.694351123,-3.677354443,-11.16579092,0.858356432,0.716712865,9.294374884,0.578284679,0.998597521,0
AL810962,D05,SIPP21e,OTESTv0_1,IIIV_LMZO_IIIV230_JT100,MZMOTE_LULAB_380_500,20200319_155512,tsiara32,OIO300,ICT0104063,ICT0121063,kim96,gh/349_SIPP21e_v0,-5,1,(-5|1),1.94,13.031,-72.52,73.68145873,process MZMScript version 2.9 - VpiL-analysis with small signal (SS)  Large signal (LS) with error flag,2.9,0,No error,500,1310,1299.8467,0.259071346,5.181426915,0.372495658,7.449913164,0.662580962,13.25161924,0.376813728,7.536274552,-3.45700429,-9.822841898,0.890284328,0.780568657,9.400933784,0.632766571,0.999489102,0
AL810962,D05,SIPP21e,OTESTv0_1,IIIV_LMZO_IIIV230_JT100,MZMOTE_LULAB_380_500,20200319_155512,tsiara32,OIO300,ICT0104063,ICT0121063,kim96,gh/349_SIPP21e_v0,-6,1,(-6|1),1.94,13.031,-86.34,87.31782499,process MZMScript version 2.9 - VpiL-analysis with small signal (SS)  Large signal (LS) with error flag,2.9,0,No error,500,1310,1308.96,0.27049909,5.4099818,0.383560604,7.671212085,0.659009095,13.18018191,0.390269665,7.805393307,-3.839827436,-10.56058563,0.880290531,0.760581063,9.500593226,0.543992342,0.998778177,0
AL810962,D05,SIPP21e,OTESTv0_1,IIIV_LMZO_IIIV230_JT100,MZMOTE_LULAB_380_500,20200319_155512,tsiara32,OIO300,ICT0104063,ICT0121063,kim96,gh/349_SIPP21e_v0,-9,2,(-9|2),1.94,38.901,-127.8,133.5894,process MZMScript version 2.9 - VpiL-analysis with small signal (SS)  Large signal (LS) with error flag,2.9,1, Higher uncertainty SS VpiL: left/right peak diff between 20% & 40%    ,500,1310,1309.5292,0.271718523,5.434370464,0.393113646,7.862272927,0.710576393,14.21152787,0.399867419,7.997348388,-3.346960288,-9.332522848,0.90087153,0.80174306,9.432832053,0.761411613,0.999733262,0
AL810962,D05,SIPP21e,OTESTv0_1,IIIV_LMZC_IIIV230_JT100,MZMCTE_LULAB_450_500,20200319_155512,tsiara32,OIO300,ICT0104063,ICT0121063,kim96,gh/349_SIPP21e_v0,-1,-4,(-1|-4),2.37,-116.415,-19.89,118.1019235,process MZMScript version 2.9 - VpiL-analysis with small signal (SS)  Large signal (LS) with error flag,2.9,0,No error,500,1550,1542.8931,0.296973028,5.939460555,0.435409678,8.708193551,0.815616781,16.31233562,0.441965811,8.839316217,-3.592261861,-35.47292324,0.527243962,0.054487924,13.886704,0.258603927,0.998871431,0
AL810962,D05,SIPP21e,OTESTv0_1,IIIV_LMZO_IIIV230_JT100,MZMOTE_LULAB_380_500,20200319_155512,tsiara32,OIO300,ICT0104063,ICT0121063,kim96,gh/349_SIPP21e_v0,3,-3,(3|-3),1.94,-90.449,38.04,98.12269463,process MZMScript version 2.9 - VpiL-analysis with small signal (SS)  Large signal (LS) with error flag,2.9,0,No error,500,1310,1308.0317,0.259066205,5.181324092,0.360227982,7.204559647,0.591008739,11.82017478,0.365080128,7.301602561,-4.030752666,-10.82042432,0.878341079,0.756682159,9.389552537,0.566494921,0.998565426,0
AL810962,D05,SIPP21e,OTESTv0_1,IIIV_LMZO_IIIV230_JT100,MZMOTE_LULAB_380_500,20200319_155512,tsiara32,OIO300,ICT0104063,ICT0121063,kim96,gh/349_SIPP21e_v0,-8,0,(-8|0),1.94,-12.839,-113.98,114.7008296,process MZMScript version 2.9 - VpiL-analysis with small signal (SS)  Large signal (LS) with error flag,2.9,0,No error,500,1310,1302.7435,0.273717077,5.474341534,0.376883018,7.53766037,0.604858585,12.09717169,0.381626005,7.632520104,-3.851718494,-11.9157484,0.84184032,0.68368064,9.328646267,0.557426081,0.997488258,0
AL810962,D05,SIPP21e,OTESTv0_1,IIIV_LMZO_IIIV230_JT100,MZMOTE_LULAB_380_500,20200319_155512,tsiara32,OIO300,ICT0104063,ICT0121063,kim96,gh/349_SIPP21e_v0,0,-4,(0|-4),1.94,-116.319,-3.42,116.3692664,process MZMScript version 2.9 - VpiL-analysis with small signal (SS)  Large signal (LS) with error flag,2.9,0,No error,500,1310,1307.1945,0.268348269,5.366965386,0.372861828,7.457236558,0.610718118,12.21436236,0.379293285,7.585865692,-3.73698135,-10.52560381,0.878350448,0.756700895,9.455606969,0.624366047,0.99881971,0
AL810962,D05,SIPP21e,OTESTv0_1,IIIV_LMZO_IIIV230_JT100,MZMOTE_LULAB_380_500,20200319_155512,tsiara32,OIO300,ICT0104063,ICT0121063,kim96,gh/349_SIPP21e_v0,7,3,(7|3),1.94,64.771,93.32,113.5953557,process MZMScript version 2.9 - VpiL-analysis with small signal (SS)  Large signal (LS) with error flag,2.9,2, Discarded -left/right peak diff on SS VpiL is larger than 40%  Discarded - RsqAdj PS < 0.96   ,500,1310,1305.2323,15.74764255,314.952851,0.380308811,7.606176215,0.192478604,3.849572087,0.34616407,6.923281402,-3.244185297,-10.24980606,0.872180683,0.744361365,10.22401309,0.67369035,0.042210156,0
AL810962,D05,SIPP21e,OTESTv0_1,IIIV_LMZO_IIIV230_JT100,MZMOTE_LULAB_380_500,20200319_155512,tsiara32,OIO300,ICT0104063,ICT0121063,kim96,gh/349_SIPP21e_v0,4,-2,(4|-2),1.94,-64.579,51.86,82.82455458,process MZMScript version 2.9 - VpiL-analysis with small signal (SS)  Large signal (LS) with error flag,2.9,0,No error,500,1310,1305.4414,0.263149782,5.262995648,0.364533222,7.290664439,0.592996271,11.85992542,0.369031389,7.380627775,-3.604509683,-10.98612187,0.861417257,0.722834515,9.303776217,0.644760283,0.998266909,0
AL810962,D05,SIPP21e,OTESTv0_1,IIIV_LMZO_IIIV230_JT100,MZMOTE_LULAB_380_500,20200319_155512,tsiara32,OIO300,ICT0104063,ICT0121063,kim96,gh/349_SIPP21e_v0,6,3,(6|3),1.94,64.771,79.5,102.5452702,process MZMScript version 2.9 - VpiL-analysis with small signal (SS)  Large signal (LS) with error flag,2.9,0,No error,500,1310,1307.3778,0.253532323,5.070646466,0.351061282,7.02122564,0.570535018,11.41070036,0.355176115,7.103522291,-4.397623484,-11.09862957,0.880807395,0.761614789,9.363737723,0.524091081,0.997574159,0
AL810962,D05,SIPP21e,OTESTv0_1,IIIV_LMZO_IIIV230_JT100,MZMOTE_LULAB_380_500,20200319_155512,tsiara32,OIO300,ICT0104063,ICT0121063,kim96,gh/349_SIPP21e_v0,1,0,(1|0),1.94,-12.839,10.4,16.52270925,process MZMScript version 2.9 - VpiL-analysis with small signal (SS)  Large signal (LS) with error flag,2.9,2, Discarded -left/right peak diff on SS VpiL is larger than 40%  Discarded - RsqAdj PS < 0.96   ,500,1310,1305.9566,0.630726556,12.61453112,0.335779431,6.715588619,0.228790132,4.575802648,0.388333783,7.766675654,-3.63492086,-11.0579277,0.860232761,0.720465522,9.765002203,0.547972074,0.289078703,0
AL810962,D05,SIPP21e,OTESTv0_1,IIIV_LMZO_IIIV230_JT100,MZMOTE_LULAB_380_500,20200319_155512,tsiara32,OIO300,ICT0104063,ICT0121063,kim96,gh/349_SIPP21e_v0,-10,0,(-10|0),1.94,-12.839,-141.62,142.2007887,process MZMScript version 2.9 - VpiL-analysis with small signal (SS)  Large signal (LS) with error flag,2.9,0,No error,500,1310,1305.8955,0.26914,5.382799991,0.354823105,7.096462106,0.520542392,10.41084785,0.359417704,7.188354082,-3.989013963,-10.29959482,0.891786725,0.78357345,9.415123538,0.629395946,0.997212818,0
AL810962,D05,SIPP21e,OTESTv0_1,IIIV_LMZO_IIIV230_JT100,MZMOTE_LULAB_380_500,20200319_155512,tsiara32,OIO300,ICT0104063,ICT0121063,kim96,gh/349_SIPP21e_v0,-4,-4,(-4|-4),1.94,-116.319,-58.7,130.2912114,process MZMScript version 2.9 - VpiL-analysis with small signal (SS)  Large signal (LS) with error flag,2.9,2, Discarded -left/right peak diff on SS VpiL is larger than 40%  Discarded - RsqAdj PS < 0.96   ,500,1310,1311.3605,0.810269056,16.20538112,0.316764072,6.335281435,0.19686243,3.937248595,0.375017789,7.500355776,-3.284023215,-9.199952591,0.90270167,0.80540334,9.865529085,0.649941668,0.216709005,0
AL810962,D05,SIPP21e,OTESTv0_1,IIIV_LMZO_IIIV230_JT100,MZMOTE_LULAB_380_500,20200319_155512,tsiara32,OIO300,ICT0104063,ICT0121063,kim96,gh/349_SIPP21e_v0,9,1,(9|1),1.94,13.031,120.96,121.6598889,process MZMScript version 2.9 - VpiL-analysis with small signal (SS)  Large signal (LS) with error flag,2.9,2, Discarded -left/right peak diff on SS VpiL is larger than 40%    ,500,1310,1300.0693,0.261568973,5.231379452,0.347729699,6.954593973,0.518534914,10.37069828,0.354520544,7.090410886,-3.529196308,-9.299480686,0.906716788,0.813433576,9.282984491,0.67314423,0.998550887,0
AL810962,D05,SIPP21e,OTESTv0_1,IIIV_LMZO_IIIV230_JT100,MZMOTE_LULAB_380_500,20200319_155512,tsiara32,OIO300,ICT0104063,ICT0121063,kim96,gh/349_SIPP21e_v0,-2,4,(-2|4),1.94,90.641,-31.06,95.81500134,process MZMScript version 2.9 - VpiL-analysis with small signal (SS)  Large signal (LS) with error flag,2.9,0,No error,500,1310,1306.8055,0.266047145,5.320942909,0.351672104,7.033442072,0.518569033,10.37138067,0.356184791,7.123695824,-3.778563757,-10.39341444,0.883266775,0.766533549,9.249736799,0.687443252,0.999221681,0
AL810962,D05,SIPP21e,OTESTv0_1,IIIV_LMZO_IIIV230_JT100,MZMOTE_LULAB_380_500,20200319_155512,tsiara32,OIO300,ICT0104063,ICT0121063,kim96,gh/349_SIPP21e_v0,0,0,(0|0),1.94,-12.839,-3.42,13.28669714,process MZMScript version 2.9 - VpiL-analysis with small signal (SS)  Large signal (LS) with error flag,2.9,0,No error,500,1310,1303.8484,0.269209161,5.38418322,0.379353752,7.587075049,0.642038046,12.84076092,0.385062863,7.701257252,-3.508651965,-11.5171533,0.843426496,0.686852993,9.407325836,0.580552998,0.999476271,0
AL810962,D05,SIPP21e,OTESTv0_1,IIIV_LMZO_IIIV230_JT100,MZMOTE_LULAB_380_500,20200319_155512,tsiara32,OIO300,ICT0104063,ICT0121063,kim96,gh/349_SIPP21e_v0,8,-2,(8|-2),1.94,-64.579,107.14,125.0976692,process MZMScript version 2.9 - VpiL-analysis with small signal (SS)  Large signal (LS) with error flag,2.9,2, Discarded -left/right peak diff on SS VpiL is larger than 40%  Discarded - RsqAdj PS < 0.96  Higher uncertainty spectral fit: 2dB > rmse > 1dB  ,500,1310,1300.3438,0.013514308,0.270286153,0.007870272,0.157405444,0.003047698,0.060953966,0.007293407,0.145868143,-4.122297791,-9.24099214,0.916918666,0.833837332,7.878525654,0.775504299,0.748788574,0
AL810962,D05,SIPP21e,OTESTv0_1,IIIV_LMZO_IIIV230_JT100,MZMOTE_LULAB_380_500,20200319_155512,tsiara32,OIO300,ICT0104063,ICT0121063,kim96,gh/349_SIPP21e_v0,1,-3,(1|-3),1.94,-90.449,10.4,91.04494275,process MZMScript version 2.9 - VpiL-analysis with small signal (SS)  Large signal (LS) with error flag,2.9,0,No error,500,1310,1303.9286,0.270423568,5.408471367,0.388685749,7.773714975,0.690778315,13.8155663,0.394949669,7.898993378,-4.053612377,-12.2985945,0.836660892,0.673321784,9.403596805,0.59964743,0.998861279,0
AL810962,D05,SIPP21e,OTESTv0_1,IIIV_LMZO_IIIV230_JT100,MZMOTE_LULAB_380_500,20200319_155512,tsiara32,OIO300,ICT0104063,ICT0121063,kim96,gh/349_SIPP21e_v0,6,0,(6|0),1.94,-12.839,79.5,80.53005601,process MZMScript version 2.9 - VpiL-analysis with small signal (SS)  Large signal (LS) with error flag,2.9,1, Higher uncertainty SS VpiL: left/right peak diff between 20% & 40%    ,500,1310,1300.7618,0.263007711,5.260154228,0.361384115,7.227682302,0.577331313,11.54662626,0.36729221,7.345844197,-3.336846093,-9.654091134,0.891654309,0.783308619,9.359482932,0.504494434,0.999193079,0
AL810962,D05,SIPP21e,OTESTv0_1,IIIV_LMZO_IIIV230_JT100,MZMOTE_LULAB_380_500,20200319_155512,tsiara32,OIO300,ICT0104063,ICT0121063,kim96,gh/349_SIPP21e_v0,3,0,(3|0),1.94,-12.839,38.04,40.14824431,process MZMScript version 2.9 - VpiL-analysis with small signal (SS)  Large signal (LS) with error flag,2.9,2, Discarded -left/right peak diff on SS VpiL is larger than 40%  Discarded - RsqAdj PS < 0.96   ,500,1310,1307.4323,0.561095622,11.22191245,0.328951247,6.579024931,0.232682549,4.653650971,0.37882039,7.576407794,-3.446013544,-10.01625723,0.884349696,0.768699391,9.75076958,0.589086655,0.303997832,0
AL810962,D05,SIPP21e,OTESTv0_1,IIIV_LMZO_IIIV230_JT100,MZMOTE_LULAB_380_500,20200319_155512,tsiara32,OIO300,ICT0104063,ICT0121063,kim96,gh/349_SIPP21e_v0,-7,3,(-7|3),1.94,64.771,-100.16,119.2782798,process MZMScript version 2.9 - VpiL-analysis with small signal (SS)  Large signal (LS) with error flag,2.9,0,No error,500,1310,1308.1821,0.258182158,5.163643154,0.364829775,7.296595508,0.621591213,12.43182427,0.369122669,7.382453371,-3.435674588,-9.686127249,0.893555775,0.78711155,9.280033508,0.708331443,0.999122138,0
AL810962,D05,SIPP21e,OTESTv0_1,IIIV_LMZO_IIIV230_JT100,MZMOTE_LULAB_380_500,20200319_155512,tsiara32,OIO300,ICT0104063,ICT0121063,kim96,gh/349_SIPP21e_v0,5,2,(5|2),1.94,38.901,65.68,76.33577275,process MZMScript version 2.9 - VpiL-analysis with small signal (SS)  Large signal (LS) with error flag,2.9,0,No error,500,1310,1307.4267,0.257930781,5.158615613,0.354228301,7.084566028,0.565269687,11.30539375,0.358228691,7.16457383,-3.602471253,-10.54960217,0.873849243,0.747698486,9.313644177,0.564456668,0.998450247,0
AL810962,D05,SIPP21e,OTESTv0_1,IIIV_LMZO_IIIV230_JT100,MZMOTE_LULAB_380_500,20200319_155512,tsiara32,OIO300,ICT0104063,ICT0121063,kim96,gh/349_SIPP21e_v0,-7,-1,(-7|-1),1.94,-38.709,-100.16,107.3797573,process MZMScript version 2.9 - VpiL-analysis with small signal (SS)  Large signal (LS) with error flag,2.9,0,No error,500,1310,1301.932,0.272225324,5.444506471,0.376443307,7.528866146,0.609957882,12.19915764,0.382795326,7.655906523,-3.870235855,-12.41850469,0.828038576,0.656077153,9.332606778,0.612249882,0.998683247,0
AL810962,D05,SIPP21e,OTESTv0_1,IIIV_LMZO_IIIV230_JT100,MZMOTE_LULAB_380_500,20200319_155512,tsiara32,OIO300,ICT0104063,ICT0121063,kim96,gh/349_SIPP21e_v0,7,0,(7|0),1.94,-12.839,93.32,94.1990569,process MZMScript version 2.9 - VpiL-analysis with small signal (SS)  Large signal (LS) with error flag,2.9,0,No error,500,1310,1306.8582,0.2590417,5.180833993,0.352235002,7.044700042,0.550162408,11.00324816,0.356822282,7.136445644,-3.534509039,-10.6710496,0.868433912,0.736867824,9.382222761,0.6007213,0.998239069,0
AL810962,D05,SIPP21e,OTESTv0_1,IIIV_LMZO_IIIV230_JT100,MZMOTE_LULAB_380_500,20200319_155512,tsiara32,OIO300,ICT0104063,ICT0121063,kim96,gh/349_SIPP21e_v0,-5,-4,(-5|-4),1.94,-116.319,-72.52,137.0739223,process MZMScript version 2.9 - VpiL-analysis with small signal (SS)  Large signal (LS) with error flag,2.9,0,No error,500,1310,1304.0308,0.26119957,5.223991403,0.382404485,7.648089702,0.713483576,14.26967151,0.388062743,7.761254857,-3.754569624,-10.63170092,0.875866149,0.751732299,9.342460271,0.634026883,0.997188336,0
AL810962,D05,SIPP21e,OTESTv0_1,IIIV_LMZO_IIIV230_JT100,MZMOTE_LULAB_380_500,20200319_155512,tsiara32,OIO300,ICT0104063,ICT0121063,kim96,gh/349_SIPP21e_v0,-2,-2,(-2|-2),1.94,-64.579,-31.06,71.66010634,process MZMScript version 2.9 - VpiL-analysis with small signal (SS)  Large signal (LS) with error flag,2.9,0,No error,500,1310,1302.4393,0.269101018,5.382020362,0.374652693,7.493053869,0.616446508,12.32893016,0.380469505,7.609390091,-3.815933169,-11.92526539,0.840558516,0.681117032,9.465186844,0.529410148,0.999039317,0
AL810962,D05,SIPP21e,OTESTv0_1,IIIV_LMZO_IIIV230_JT100,MZMOTE_LULAB_380_500,20200319_155512,tsiara32,OIO300,ICT0104063,ICT0121063,kim96,gh/349_SIPP21e_v0,-2,0,(-2|0),1.94,-12.839,-31.06,33.60897977,process MZMScript version 2.9 - VpiL-analysis with small signal (SS)  Large signal (LS) with error flag,2.9,0,No error,500,1310,1299.9979,0.271790302,5.435806043,0.375337517,7.506750348,0.606343471,12.12686942,0.385793957,7.715879144,-3.752136411,-10.36978832,0.883196737,0.766393474,9.464339858,0.503727512,0.998646933,0
AL810962,D05,SIPP21e,OTESTv0_1,IIIV_LMZO_IIIV230_JT100,MZMOTE_LULAB_380_500,20200319_155512,tsiara32,OIO300,ICT0104063,ICT0121063,kim96,gh/349_SIPP21e_v0,-6,-1,(-6|-1),1.94,-38.709,-86.34,94.62020017,process MZMScript version 2.9 - VpiL-analysis with small signal (SS)  Large signal (LS) with error flag,2.9,0,No error,500,1310,1302.4407,0.274155901,5.483118011,0.382341146,7.646822925,0.631563943,12.63127887,0.388939626,7.778792524,-4.197667511,-12.62858737,0.83139019,0.662780379,9.363385016,0.570871187,0.998649728,0
AL810962,D05,SIPP21e,OTESTv0_1,IIIV_LMZO_IIIV230_JT100,MZMOTE_LULAB_380_500,20200319_155512,tsiara32,OIO300,ICT0104063,ICT0121063,kim96,gh/349_SIPP21e_v0,2,-3,(2|-3),1.94,-90.449,24.22,93.63562357,process MZMScript version 2.9 - VpiL-analysis with small signal (SS)  Large signal (LS) with error flag,2.9,1, Higher uncertainty SS VpiL: left/right peak diff between 20% & 40%    ,500,1310,1310.7255,0.270264333,5.405286658,0.366950215,7.339004294,0.57134716,11.42694319,0.372479069,7.44958138,-3.629769364,-9.967900236,0.891053,0.782105999,9.456899417,0.602763583,0.998353008,0
AL810962,D05,SIPP21e,OTESTv0_1,DCM_LMZC,MZMCTE_LULAB_450_500,20200319_155512,tsiara32,OIO300,ICT0104063,ICT0121063,kim96,gh/349_SIPP21e_v0,6,3,(6|3),2.37,82.91,73.653,110.9001015,process MZMScript version 2.9 - VpiL-analysis with small signal (SS)  Large signal (LS) with error flag,2.9,0,No error,500,1550,1541.2505,0.7578301,15.15660199,0.886627508,17.73255016,1.06816867,21.36337339,0.893949775,17.8789955,-2.287774816,-41.60608585,0.51147005,0.022940101,13.80215567,0.257165603,0.999566856,0
AL810962,D05,SIPP21e,OTESTv0_1,DCM_LMZC,MZMCTE_LULAB_450_500,20200319_155512,tsiara32,OIO300,ICT0104063,ICT0121063,kim96,gh/349_SIPP21e_v0,0,0,(0|0),2.37,5.3,-9.267,10.67554631,process MZMScript version 2.9 - VpiL-analysis with small signal (SS)  Large signal (LS) with error flag,2.9,0,No error,500,1550,1530.7986,0.7727547,15.45509399,0.92371149,18.4742298,1.147965254,22.95930509,0.93549075,18.70981499,-2.370654248,-44.22117485,0.508319761,0.016639523,13.84823122,0.349267834,0.99971029,0
AL810962,D05,SIPP21e,OTESTv0_1,DCM_LMZC,MZMCTE_LULAB_450_500,20200319_155512,tsiara32,OIO300,ICT0104063,ICT0121063,kim96,gh/349_SIPP21e_v0,-5,2,(-5|2),2.37,57.04,-78.367,96.92754144,process MZMScript version 2.9 - VpiL-analysis with small signal (SS)  Large signal (LS) with error flag,2.9,0,No error,500,1550,1530.059,0.773411098,15.46822196,0.919902957,18.39805914,1.134856153,22.69712305,0.927598547,18.55197093,6.778483528,-30.87840366,0.513378346,0.026756693,13.81009036,0.273831313,0.998583616,0
AL810962,D05,SIPP21e,OTESTv0_1,DCM_LMZC,MZMCTE_LULAB_450_500,20200319_155512,tsiara32,OIO300,ICT0104063,ICT0121063,kim96,gh/349_SIPP21e_v0,-4,-3,(-4|-3),2.37,-72.31,-64.547,96.92807286,process MZMScript version 2.9 - VpiL-analysis with small signal (SS)  Large signal (LS) with error flag,2.9,0,No error,500,1550,1530.8208,0.767429369,15.34858738,0.894630939,17.89261877,1.072377765,21.44755531,0.906738625,18.13477251,-2.57082634,-40.32122528,0.51309442,0.02618884,13.828647,0.456934317,0.998624871,0
AL810962,D05,SIPP21e,OTESTv0_1,DCM_LMZC,MZMCTE_LULAB_450_500,20200319_155512,tsiara32,OIO300,ICT0104063,ICT0121063,kim96,gh/349_SIPP21e_v0,6,0,(6|0),2.37,5.3,73.653,73.84344527,process MZMScript version 2.9 - VpiL-analysis with small signal (SS)  Large signal (LS) with error flag,2.9,2,  Discarded - RsqAdj PS < 0.96  Discareded - max rmse spectral fit is > 2dB ,500,1550,1530.1093,0.002001019,0.040020389,0.011823161,0.236463221,0.003024934,0.060498673,0.090076101,1.801522023,-7.030272586,-21.25193058,0.832947332,0.665894664,4.637674092,5.521914048,0.145498119,0
AL810962,D05,SIPP21e,OTESTv0_1,DCM_LMZC,MZMCTE_LULAB_450_500,20200319_155512,tsiara32,OIO300,ICT0104063,ICT0121063,kim96,gh/349_SIPP21e_v0,-8,-1,(-8|-1),2.37,-20.57,-119.827,121.5797468,process MZMScript version 2.9 - VpiL-analysis with small signal (SS)  Large signal (LS) with error flag,2.9,0,No error,500,1550,1530.821,0.749661754,14.99323508,0.886782947,17.73565895,1.085295085,21.7059017,0.895562671,17.91125342,-8.80311604,-40.55372886,0.525873975,0.051747951,13.80563682,0.377502711,0.999326359,0
AL810962,D05,SIPP21e,OTESTv0_1,DCM_LMZC,MZMCTE_LULAB_450_500,20200319_155512,tsiara32,OIO300,ICT0104063,ICT0121063,kim96,gh/349_SIPP21e_v0,7,2,(7|2),2.37,57.04,87.473,104.4274261,process MZMScript version 2.9 - VpiL-analysis with small signal (SS)  Large signal (LS) with error flag,2.9,2, Discarded -left/right peak diff on SS VpiL is larger than 40%  Discarded - RsqAdj PS < 0.96  Discareded - max rmse spectral fit is > 2dB ,500,1550,1540.8464,0.000202599,0.004051975,0.000375988,0.007519761,9.75E-05,0.001950234,0.873533567,17.47067135,-2.480731002,-46.62548355,0.50693963,0.013879261,11.54119317,2.332071738,0.055893364,0
AL810962,D05,SIPP21e,OTESTv0_1,DCM_LMZC,MZMCTE_LULAB_450_500,20200319_155512,tsiara32,OIO300,ICT0104063,ICT0121063,kim96,gh/349_SIPP21e_v0,7,-2,(7|-2),2.37,-46.44,87.473,99.03635357,process MZMScript version 2.9 - VpiL-analysis with small signal (SS)  Large signal (LS) with error flag,2.9,0,No error,500,1550,1530.9093,0.729303855,14.5860771,0.8712473,17.42494601,1.081795784,21.63591568,0.875649207,17.51298414,-2.530482281,-41.07350649,0.512469271,0.024938542,13.78894165,0.35373724,0.999416575,0
AL810962,D05,SIPP21e,OTESTv0_1,DCM_LMZC,MZMCTE_LULAB_450_500,20200319_155512,tsiara32,OIO300,ICT0104063,ICT0121063,kim96,gh/349_SIPP21e_v0,-2,-2,(-2|-2),2.37,-46.44,-36.907,59.31947614,process MZMScript version 2.9 - VpiL-analysis with small signal (SS)  Large signal (LS) with error flag,2.9,0,No error,500,1550,1532.3089,0.771141623,15.42283247,0.907618758,18.15237516,1.102791499,22.05582997,0.910598087,18.21196175,-2.297419117,-42.61008265,0.509896932,0.019793865,13.8648354,0.386824807,0.998972919,0
AL810962,D05,SIPP21e,OTESTv0_1,DCM_LMZC,MZMCTE_LULAB_450_500,20200319_155512,tsiara32,OIO300,ICT0104063,ICT0121063,kim96,gh/349_SIPP21e_v0,-4,4,(-4|4),2.37,108.78,-64.547,126.4887489,process MZMScript version 2.9 - VpiL-analysis with small signal (SS)  Large signal (LS) with error flag,2.9,0,No error,500,1550,1530.6078,0.818552115,16.3710423,0.982508108,19.65016216,1.228595867,24.57191734,0.994084788,19.88169577,-0.47187661,-37.50066837,0.514864191,0.029728382,13.87357779,0.507991138,0.998625937,0
AL810962,D05,SIPP21e,OTESTv0_1,DCM_LMZC,MZMCTE_LULAB_450_500,20200319_155512,tsiara32,OIO300,ICT0104063,ICT0121063,kim96,gh/349_SIPP21e_v0,7,3,(7|3),2.37,82.91,87.473,120.5221715,process MZMScript version 2.9 - VpiL-analysis with small signal (SS)  Large signal (LS) with error flag,2.9,2, Discarded -left/right peak diff on SS VpiL is larger than 40%  Discarded - RsqAdj PS < 0.96  Discareded - max rmse spectral fit is > 2dB ,500,1550,1541.1664,0.000209106,0.00418213,0.000388053,0.007761059,0.000100642,0.002012844,0.866026491,17.32052982,-4.78644798,-38.66625328,0.59174844,0.183496879,11.40655297,1.617043288,0.055840595,0
AL810962,D05,SIPP21e,OTESTv0_1,DCM_LMZC,MZMCTE_LULAB_450_500,20200319_155512,tsiara32,OIO300,ICT0104063,ICT0121063,kim96,gh/349_SIPP21e_v0,8,0,(8|0),2.37,5.3,101.293,101.4315624,process MZMScript version 2.9 - VpiL-analysis with small signal (SS)  Large signal (LS) with error flag,2.9,0,No error,500,1550,1543.5783,0.742872416,14.85744831,0.921298805,18.42597611,1.212529521,24.25059042,0.923244894,18.46489788,-2.509810445,-40.23766391,0.513420546,0.026841092,13.80431572,0.272061777,0.999750058,0
