Repository: YKgroup-HYU/wafermap_iiivwfmod

# wafermap_iiivwfmod

This is a repository to plot a wafer map.

Here is the requirement for the code.
- Import csv file in the `data` folder using Pandas
- Filter the table with the conditions below:  
  - Lot: AL810962
  - Wafer: D08
  - TestSite: IIIV_LMZC_IIIV230_JT100
- Plot X: `Row`, Y: `Column`, Z: `VpiL@0V [V.cm]` using [wafer map repo](https://github.com/dougthor42/wafer_map)
- Additional info.
  - die_size_X = 25870 um
  - die_size_Y = 13820 um
  - dia = 300000 um

File: data/Info_LMZ_AL810962.csv (part 27 of 36)
Lot,Wafer,Mask,OTEST,TestSite,Name,Date,Operator,Tester,Measurement PC,Analysis PC,Analysis user,Git Tag/Branch,Row,Column,DieLabel,FiberPower [dBm],Abs position x [mm],Abs position y [mm],Radial position [mm],Script ID,Script Version,ErrorFlag,Error description,Device length [um],Analysis Wavelength [nm],Dip Wavelength [nm],VpiL@0V [V.cm],Vpi@0V [V],VpiL@-2V [V.cm],Vpi@-2V [V],VpiL_v2.7@-2V [V.cm],Vpi_v2.7@-2V [V],VpiL_2.0Vpp [V.cm],Vpi_2.0Vpp [V],mean IL [dB],mean Deep [dB],mean Power ratio (higher part),mean Power imbalance,mean FSR [nm],mean RMSE spectral fit,Ajd. Rsquare PhaseFit,Date Flag
AL810962,D05,SIPP21e,OTESTv0_1,DCM_LMZC,MZMCTE_LULAB_450_500,20200319_155512,tsiara32,OIO300,ICT0104063,ICT0121063,kim96,gh/349_SIPP21e_v0,5,0,(5|0),2.37,5.3,59.833,60.06727802,process MZMScript version 2.9 - VpiL-analysis with small signal (SS)  Large signal (LS) with error flag,2.9,2, Discarded -left/right peak diff on SS VpiL is larger than 40%  Discarded - RsqAdj PS < 0.96  Discareded - max rmse spectral fit is > 2dB ,500,1550,1542.8116,0.00036056,0.007211201,0.000191403,0.003828067,0.000130282,0.002605634,0.000243007,0.004860141,-5.953121519,-25.51688242,0.753918687,0.507837375,6.951069781,4.269079801,0.805267094,0
AL810962,D05,SIPP21e,OTESTv0_1,DCM_LMZC,MZMCTE_LULAB_450_500,20200319_155512,tsiara32,OIO300,ICT0104063,ICT0121063,kim96,gh/349_SIPP21e_v0,8,2,(8|2),2.37,57.04,101.293,116.2490148,process MZMScript version 2.9 - VpiL-analysis with small signal (SS)  Large signal (LS) with error flag,2.9,0,No error,500,1550,1549.4924,0.78710284,15.7420568,0.945792735,18.9158547,1.184628918,23.69257836,0.953363556,19.06727112,-2.6993734,-37.4585848,0.518688707,0.037377414,13.98653475,0.302704234,0.999720635,0
AL810962,D05,SIPP21e,OTESTv0_1,DCM_LMZC,MZMCTE_LULAB_450_500,20200319_155512,tsiara32,OIO300,ICT0104063,ICT0121063,kim96,gh/349_SIPP21e_v0,9,-1,(9|-1),2.37,-20.57,115.113,116.9364258,process MZMScript version 2.9 - VpiL-analysis with small signal (SS)  Large signal (LS) with error flag,2.9,0,No error,500,1550,1563.0987,0.735685702,14.71371403,0.902163768,18.04327535,1.16602263,23.3204526,0.915516122,18.31032244,-2.631536833,-42.17669417,0.510697382,0.021394765,13.88250914,0.358533404,0.999250508,0
AL810962,D05,SIPP21e,OTESTv0_1,DCM_LMZC,MZMCTE_LULAB_450_500,20200319_155512,tsiara32,OIO300,ICT0104063,ICT0121063,kim96,gh/349_SIPP21e_v0,3,3,(3|3),2.37,82.91,32.193,88.9407519,process MZMScript version 2.9 - VpiL-analysis with small signal (SS)  Large signal (LS) with error flag,2.9,0,No error,500,1550,1540.0033,0.769746883,15.39493766,0.925881133,18.51762267,1.161472366,23.22944732,0.937076503,18.74153006,-2.425035781,-42.05874207,0.510463287,0.020926574,13.7514127,0.356286756,0.999303895,0
AL810962,D05,SIPP21e,OTESTv0_1,DCM_LMZC,MZMCTE_LULAB_450_500,20200319_155512,tsiara32,OIO300,ICT0104063,ICT0121063,kim96,gh/349_SIPP21e_v0,-3,3,(-3|3),2.37,82.91,-50.727,97.19720484,process MZMScript version 2.9 - VpiL-analysis with small signal (SS)  Large signal (LS) with error flag,2.9,0,No error,500,1550,1530.6467,0.740776729,14.81553457,0.883807395,17.6761479,1.095287769,21.90575538,0.89149115,17.829823,-2.514149971,-39.66922086,0.513984139,0.027968279,13.81950665,0.262964492,0.99938548,0
AL810962,D05,SIPP21e,OTESTv0_1,DCM_LMZC,MZMCTE_LULAB_450_500,20200319_155512,tsiara32,OIO300,ICT0104063,ICT0121063,kim96,gh/349_SIPP21e_v0,-1,-4,(-1|-4),2.37,-98.18,-23.087,100.8579296,process MZMScript version 2.9 - VpiL-analysis with small signal (SS)  Large signal (LS) with error flag,2.9,2, Discarded -left/right peak diff on SS VpiL is larger than 40%  Discarded - RsqAdj PS < 0.96  Discareded - max rmse spectral fit is > 2dB ,500,1550,1540.6913,0.000402632,0.00805265,0.000826753,0.016535051,0.015491625,0.309832508,0.91398292,18.27965841,-3.578134343,-37.44506916,0.59104861,0.182097219,11.43604599,1.594240107,-0.036273349,0
AL810962,D05,SIPP21e,OTESTv0_1,DCM_LMZC,MZMCTE_LULAB_450_500,20200319_155512,tsiara32,OIO300,ICT0104063,ICT0121063,kim96,gh/349_SIPP21e_v0,4,-1,(4|-1),2.37,-20.57,46.013,50.40159788,process MZMScript version 2.9 - VpiL-analysis with small signal (SS)  Large signal (LS) with error flag,2.9,2, Discarded -left/right peak diff on SS VpiL is larger than 40%  Discarded - RsqAdj PS < 0.96  Discareded - max rmse spectral fit is > 2dB ,500,1550,1539.5715,0.013131968,0.262639361,0.003997276,0.079945525,0.002357431,0.047148611,0.002918904,0.058378073,-7.319641119,-22.07488226,0.830938527,0.661877053,4.581353515,5.53204475,0.399241704,0
AL810962,D05,SIPP21e,OTESTv0_1,DCM_LMZC,MZMCTE_LULAB_450_500,20200319_155512,tsiara32,OIO300,ICT0104063,ICT0121063,kim96,gh/349_SIPP21e_v0,0,4,(0|4),2.37,108.78,-9.267,109.1740156,process MZMScript version 2.9 - VpiL-analysis with small signal (SS)  Large signal (LS) with error flag,2.9,0,No error,500,1550,1532.4434,0.714201191,14.28402382,0.877088579,17.54177158,1.136227144,22.72454288,0.88502944,17.70058879,-2.488802963,-42.12685034,0.51055522,0.021110441,13.70651461,0.330381994,0.999683858,0
AL810962,D05,SIPP21e,OTESTv0_1,DCM_LMZC,MZMCTE_LULAB_450_500,20200319_155512,tsiara32,OIO300,ICT0104063,ICT0121063,kim96,gh/349_SIPP21e_v0,-4,-4,(-4|-4),2.37,-98.18,-64.547,117.4973515,process MZMScript version 2.9 - VpiL-analysis with small signal (SS)  Large signal (LS) with error flag,2.9,0,No error,500,1550,1542.7529,0.751981607,15.03963214,0.889007309,17.78014617,1.087097691,21.74195382,0.898433208,17.96866416,-2.385297495,-40.65565932,0.512375544,0.024751088,13.80960209,0.288243689,0.99909284,0
AL810962,D05,SIPP21e,OTESTv0_1,DCM_LMZC,MZMCTE_LULAB_450_500,20200319_155512,tsiara32,OIO300,ICT0104063,ICT0121063,kim96,gh/349_SIPP21e_v0,-1,5,(-1|5),2.37,134.65,-23.087,136.6149043,process MZMScript version 2.9 - VpiL-analysis with small signal (SS)  Large signal (LS) with error flag,2.9,0,No error,500,1550,1549.5445,0.78693174,15.73863479,1.001298285,20.02596569,1.376181102,27.52362205,1.010054961,20.20109921,-2.86358475,-38.99665314,0.5161559,0.032311801,13.95207687,0.371336475,0.998587597,0
AL810962,D05,SIPP21e,OTESTv0_1,DCM_LMZC,MZMCTE_LULAB_450_500,20200319_155512,tsiara32,OIO300,ICT0104063,ICT0121063,kim96,gh/349_SIPP21e_v0,0,-2,(0|-2),2.37,-46.44,-9.267,47.35557928,process MZMScript version 2.9 - VpiL-analysis with small signal (SS)  Large signal (LS) with error flag,2.9,0,No error,500,1550,1558.5563,0.743478862,14.86957725,0.916591755,18.33183511,1.194788315,23.8957663,0.920577895,18.41155791,-2.206620564,-45.72031996,0.506818316,0.013636633,13.84658247,0.388035499,0.999414047,0
AL810962,D05,SIPP21e,OTESTv0_1,DCM_LMZC,MZMCTE_LULAB_450_500,20200319_155512,tsiara32,OIO300,ICT0104063,ICT0121063,kim96,gh/349_SIPP21e_v0,-6,-3,(-6|-3),2.37,-72.31,-92.187,117.1630448,,,-3,Output power reference below minimum level (-40dB),,,,,,,,,,,,,,,,,,,0
AL810962,D05,SIPP21e,OTESTv0_1,DCM_LMZC,MZMCTE_LULAB_450_500,20200319_155512,tsiara32,OIO300,ICT0104063,ICT0121063,kim96,gh/349_SIPP21e_v0,-3,-3,(-3|-3),2.37,-72.31,-50.727,88.32873048,,,-14,Type Error in leastsq method  N exceeds M,,,,,,,,,,,,,,,,,,,0
AL810962,D05,SIPP21e,OTESTv0_1,DCM_LMZC,MZMCTE_LULAB_450_500,20200319_155512,tsiara32,OIO300,ICT0104063,ICT0121063,kim96,gh/349_SIPP21e_v0,5,-1,(5|-1),2.37,-20.57,59.833,63.27015718,process MZMScript version 2.9 - VpiL-analysis with small signal (SS)  Large signal (LS) with error flag,2.9,2, Discarded -left/right peak diff on SS VpiL is larger than 40%  Discarded - RsqAdj PS < 0.96  Discareded - max rmse spectral fit is > 2dB ,500,1550,1540.4956,0.000145144,0.002902883,0.001034469,0.020689374,0.000201762,0.004035233,0.000249135,0.004982709,-5.806447599,-27.75939481,0.740091237,0.480182475,6.883206055,4.186054161,0.339009812,0
AL810962,D05,SIPP21e,OTESTv0_1,IIIV_LMZO_IIIV230_JT100,MZMOTE_LULAB_380_500,20200319_155512,tsiara32,OIO300,ICT0104063,ICT0121063,kim96,gh/349_SIPP21e_v0,-1,-5,(-1|-5),1.94,-142.189,-17.24,143.2303366,process MZMScript version 2.9 - VpiL-analysis with small signal (SS)  Large signal (LS) with error flag,2.9,2, Discarded -left/right peak diff on SS VpiL is larger than 40%  Discarded - RsqAdj PS < 0.96  Higher uncertainty spectral fit: 2dB > rmse > 1dB  ,500,1310,1303.8972,0.05326275,1.065255006,0.166634237,3.332684748,0.032491603,0.649832061,0.369788536,7.395770724,-5.798986216,-9.528120056,0.945592341,0.891184682,6.263496663,1.268490353,0.53058948,0
AL810962,D05,SIPP21e,OTESTv0_1,DCM_LMZC,MZMCTE_LULAB_450_500,20200319_155512,tsiara32,OIO300,ICT0104063,ICT0121063,kim96,gh/349_SIPP21e_v0,4,0,(4|0),2.37,5.3,46.013,46.31723404,process MZMScript version 2.9 - VpiL-analysis with small signal (SS)  Large signal (LS) with error flag,2.9,2, Discarded -left/right peak diff on SS VpiL is larger than 40%  Discarded - RsqAdj PS < 0.96  Discareded - max rmse spectral fit is > 2dB ,500,1550,1543.5149,0.000478554,0.009571082,0.000178522,0.003570439,0.000109728,0.002194552,0.000161508,0.003230158,-5.758065944,-26.13712336,0.742143585,0.484287171,6.946468291,4.222077175,0.84877678,0
AL810962,D05,SIPP21e,OTESTv0_1,DCM_LMZC,MZMCTE_LULAB_450_500,20200319_155512,tsiara32,OIO300,ICT0104063,ICT0121063,kim96,gh/349_SIPP21e_v0,10,0,(10|0),2.37,5.3,128.933,129.0418866,process MZMScript version 2.9 - VpiL-analysis with small signal (SS)  Large signal (LS) with error flag,2.9,0,No error,500,1550,1538.6129,0.784897229,15.69794458,0.891499675,17.8299935,1.031609916,20.63219832,0.90192727,18.0385454,-2.623051524,-40.3601843,0.513188197,0.026376395,13.74891678,0.335501503,0.999526278,0
AL810962,D05,SIPP21e,OTESTv0_1,IIIV_LMZO_IIIV230_JT100,MZMOTE_LULAB_380_500,20200319_155512,tsiara32,OIO300,ICT0104063,ICT0121063,kim96,gh/349_SIPP21e_v0,1,3,(1|3),1.94,64.771,10.4,65.60062836,process MZMScript version 2.9 - VpiL-analysis with small signal (SS)  Large signal (LS) with error flag,2.9,0,No error,500,1310,1300.6512,0.259059631,5.181192625,0.35945644,7.189128809,0.586909093,11.73818185,0.365736145,7.314722907,-3.419164001,-9.455752846,0.899451905,0.79890381,9.316415425,0.542961153,0.996802768,0
AL810962,D05,SIPP21e,OTESTv0_1,IIIV_LMZO_IIIV230_JT100,MZMOTE_LULAB_380_500,20200319_155512,tsiara32,OIO300,ICT0104063,ICT0121063,kim96,gh/349_SIPP21e_v0,-5,0,(-5|0),1.94,-12.839,-72.52,73.64774485,process MZMScript version 2.9 - VpiL-analysis with small signal (SS)  Large signal (LS) with error flag,2.9,0,No error,500,1310,1307.9911,0.262883884,5.257677677,0.376711951,7.534239029,0.66439206,13.28784121,0.381990499,7.639809986,-3.453861842,-10.2678417,0.877633086,0.755266172,9.446422974,0.603108791,0.998765838,0
AL810962,D05,SIPP21e,OTESTv0_1,IIIV_LMZO_IIIV230_JT100,MZMOTE_LULAB_380_500,20200319_155512,tsiara32,OIO300,ICT0104063,ICT0121063,kim96,gh/349_SIPP21e_v0,4,0,(4|0),1.94,-12.839,51.86,53.42564479,process MZMScript version 2.9 - VpiL-analysis with small signal (SS)  Large signal (LS) with error flag,2.9,0,No error,500,1310,1302.6212,0.258318681,5.166373618,0.36360011,7.272002194,0.613737502,12.27475003,0.369206702,7.384134031,-3.84939308,-11.7725351,0.845880759,0.691761518,9.235709232,0.553974325,0.998951374,0
AL810962,D05,SIPP21e,OTESTv0_1,IIIV_LMZO_IIIV230_JT100,MZMOTE_LULAB_380_500,20200319_155512,tsiara32,OIO300,ICT0104063,ICT0121063,kim96,gh/349_SIPP21e_v0,-2,-4,(-2|-4),1.94,-116.319,-31.06,120.3944906,process MZMScript version 2.9 - VpiL-analysis with small signal (SS)  Large signal (LS) with error flag,2.9,0,No error,500,1310,1307.3884,0.274399869,5.487997381,0.372956868,7.459137363,0.581992979,11.63985959,0.377535591,7.550711823,-4.018424392,-10.80362249,0.87844408,0.756888159,9.377913654,0.639400707,0.997731353,0
AL810962,D05,SIPP21e,OTESTv0_1,IIIV_LMZO_IIIV230_JT100,MZMOTE_LULAB_380_500,20200319_155512,tsiara32,OIO300,ICT0104063,ICT0121063,kim96,gh/349_SIPP21e_v0,-6,-3,(-6|-3),1.94,-90.449,-86.34,125.0424616,process MZMScript version 2.9 - VpiL-analysis with small signal (SS)  Large signal (LS) with error flag,2.9,0,No error,500,1310,1308.6371,0.257205637,5.144112738,0.369825375,7.396507499,0.657886916,13.15773832,0.372738346,7.454766921,-3.439412203,-9.886391394,0.888058845,0.77611769,9.219090308,0.65046954,0.99734504,0
AL810962,D05,SIPP21e,OTESTv0_1,IIIV_LMZO_IIIV230_JT100,MZMOTE_LULAB_380_500,20200319_155512,tsiara32,OIO300,ICT0104063,ICT0121063,kim96,gh/349_SIPP21e_v0,2,-2,(2|-2),1.94,-64.579,24.22,68.97141177,process MZMScript version 2.9 - VpiL-analysis with small signal (SS)  Large signal (LS) with error flag,2.9,0,No error,500,1310,1303.2151,0.259524926,5.190498519,0.374486721,7.489734418,0.672292014,13.44584029,0.379967954,7.599359073,-3.448915602,-11.23152838,0.849905127,0.699810253,9.354052708,0.586476979,0.99912159,0
AL810962,D05,SIPP21e,OTESTv0_1,IIIV_LMZO_IIIV230_JT100,MZMOTE_LULAB_380_500,20200319_155512,tsiara32,OIO300,ICT0104063,ICT0121063,kim96,gh/349_SIPP21e_v0,4,3,(4|3),1.94,64.771,51.86,82.97434568,process MZMScript version 2.9 - VpiL-analysis with small signal (SS)  Large signal (LS) with error flag,2.9,0,No error,500,1310,1310.0253,0.25993775,5.19875499,0.361159934,7.223198672,0.591492713,11.82985425,0.366664752,7.33329503,-3.521961834,-9.925391058,0.889268033,0.778536066,9.434972145,0.576073231,0.99941416,0
AL810962,D05,SIPP21e,OTESTv0_1,IIIV_LMZO_IIIV230_JT100,MZMOTE_LULAB_380_500,20200319_155512,tsiara32,OIO300,ICT0104063,ICT0121063,kim96,gh/349_SIPP21e_v0,7,-3,(7|-3),1.94,-90.449,93.32,129.9601631,process MZMScript version 2.9 - VpiL-analysis with small signal (SS)  Large signal (LS) with error flag,2.9,0,No error,500,1310,1303.3229,0.266136096,5.32272192,0.353712035,7.074240695,0.5271923,10.54384601,0.358008096,7.160161912,-3.63316243,-10.10395149,0.887325612,0.774651224,9.244921695,0.647876016,0.997032985,0
AL810962,D05,SIPP21e,OTESTv0_1,IIIV_LMZO_IIIV230_JT100,MZMOTE_LULAB_380_500,20200319_155512,tsiara32,OIO300,ICT0104063,ICT0121063,kim96,gh/349_SIPP21e_v0,6,-2,(6|-2),1.94,-64.579,79.5,102.4241048,process MZMScript version 2.9 - VpiL-analysis with small signal (SS)  Large signal (LS) with error flag,2.9,0,No error,500,1310,1304.6808,0.260124549,5.202490979,0.354139171,7.082783419,0.554574274,11.09148548,0.359755633,7.195112651,-3.252873775,-10.75199497,0.858047209,0.716094419,9.31216954,0.618360796,0.998533175,0
AL810962,D05,SIPP21e,OTESTv0_1,IIIV_LMZO_IIIV230_JT100,MZMOTE_LULAB_380_500,20200319_155512,tsiara32,OIO300,ICT0104063,ICT0121063,kim96,gh/349_SIPP21e_v0,-1,1,(-1|1),1.94,13.031,-17.24,21.61075105,process MZMScript version 2.9 - VpiL-analysis with small signal (SS)  Large signal (LS) with error flag,2.9,2, Discarded -left/right peak diff on SS VpiL is larger than 40%  Discarded - RsqAdj PS < 0.96   ,500,1310,1306.6074,0.37802046,7.560409197,1.46476035,29.295207,0.781281502,15.62563004,14.14521683,282.9043365,-3.404102786,-10.67175532,0.864505487,0.729010973,10.12968886,0.652737996,-0.177102159,0
AL810962,D05,SIPP21e,OTESTv0_1,IIIV_LMZO_IIIV230_JT100,MZMOTE_LULAB_380_500,20200319_155512,tsiara32,OIO300,ICT0104063,ICT0121063,kim96,gh/349_SIPP21e_v0,-3,-1,(-3|-1),1.94,-38.709,-44.88,59.26720072,process MZMScript version 2.9 - VpiL-analysis with small signal (SS)  Large signal (LS) with error flag,2.9,0,No error,500,1310,1310.1277,0.266747095,5.334941892,0.376913205,7.538264101,0.642099058,12.84198116,0.381383955,7.627679102,-3.363558121,-9.684057196,0.891576848,0.783153696,9.393180319,0.602629586,0.995880946,0
AL810962,D05,SIPP21e,OTESTv0_1,IIIV_LMZO_IIIV230_JT100,MZMOTE_LULAB_380_500,20200319_155512,tsiara32,OIO300,ICT0104063,ICT0121063,kim96,gh/349_SIPP21e_v0,5,0,(5|0),1.94,-12.839,65.68,66.92310753,process MZMScript version 2.9 - VpiL-analysis with small signal (SS)  Large signal (LS) with error flag,2.9,0,No error,500,1310,1303.0787,0.264683298,5.293665958,0.376046744,7.520934875,0.649187245,12.98374489,0.382462448,7.649248953,-4.252778948,-12.45153662,0.837976126,0.675952252,9.309611845,0.590662743,0.998191172,0
AL810962,D05,SIPP21e,OTESTv0_1,IIIV_LMZO_IIIV230_JT100,MZMOTE_LULAB_380_500,20200319_155512,tsiara32,OIO300,ICT0104063,ICT0121063,kim96,gh/349_SIPP21e_v0,4,2,(4|2),1.94,38.901,51.86,64.82860018,process MZMScript version 2.9 - VpiL-analysis with small signal (SS)  Large signal (LS) with error flag,2.9,0,No error,500,1310,1302.6511,0.259488424,5.189768481,0.372429658,7.448593169,0.659454373,13.18908747,0.377403282,7.548065634,-3.293782985,-11.62050517,0.834327458,0.668654917,9.360505554,0.609502099,0.998702571,0
AL810962,D05,SIPP21e,OTESTv0_1,IIIV_LMZO_IIIV230_JT100,MZMOTE_LULAB_380_500,20200319_155512,tsiara32,OIO300,ICT0104063,ICT0121063,kim96,gh/349_SIPP21e_v0,2,4,(2|4),1.94,90.641,24.22,93.82110254,process MZMScript version 2.9 - VpiL-analysis with small signal (SS)  Large signal (LS) with error flag,2.9,0,No error,500,1310,1310.7692,0.265757407,5.315148144,0.356487422,7.129748447,0.541281979,10.82563957,0.36088127,7.217625399,-3.353913188,-9.296814933,0.901990778,0.803981555,9.389534893,0.634206482,0.997382306,0
AL810962,D05,SIPP21e,OTESTv0_1,IIIV_LMZO_IIIV230_JT100,MZMOTE_LULAB_380_500,20200319_155512,tsiara32,OIO300,ICT0104063,ICT0121063,kim96,gh/349_SIPP21e_v0,1,2,(1|2),1.94,38.901,10.4,40.26720503,process MZMScript version 2.9 - VpiL-analysis with small signal (SS)  Large signal (LS) with error flag,2.9,0,No error,500,1310,1305.2637,0.267931826,5.35863653,0.367893222,7.357864437,0.586831279,11.73662557,0.3716225,7.432449994,-3.631114055,-10.99423555,0.861947912,0.723895824,9.323898891,0.507045387,0.998988268,0
AL810962,D05,SIPP21e,OTESTv0_1,IIIV_LMZO_IIIV230_JT100,MZMOTE_LULAB_380_500,20200319_155512,tsiara32,OIO300,ICT0104063,ICT0121063,kim96,gh/349_SIPP21e_v0,4,-4,(4|-4),1.94,-116.319,51.86,127.3560731,process MZMScript version 2.9 - VpiL-analysis with small signal (SS)  Large signal (LS) with error flag,2.9,0,No error,500,1310,1310.3042,0.259541963,5.190839253,0.349186988,6.983739761,0.533433255,10.6686651,0.353505679,7.070113588,-3.351851812,-8.847224561,0.914154575,0.82830915,9.427177944,0.653135924,0.999716586,0
AL810962,D05,SIPP21e,OTESTv0_1,IIIV_LMZO_IIIV230_JT100,MZMOTE_LULAB_380_500,20200319_155512,tsiara32,OIO300,ICT0104063,ICT0121063,kim96,gh/349_SIPP21e_v0,4,4,(4|4),1.94,90.641,51.86,104.4282073,process MZMScript version 2.9 - VpiL-analysis with small signal (SS)  Large signal (LS) with error flag,2.9,0,No error,500,1310,1303.0108,0.253469521,5.069390426,0.359297952,7.185959032,0.616841011,12.33682021,0.365025183,7.300503662,-3.887602021,-11.34440118,0.859264443,0.718528885,9.338021156,0.562423137,0.998410845,0
AL810962,D05,SIPP21e,OTESTv0_1,IIIV_LMZO_IIIV230_JT100,MZMOTE_LULAB_380_500,20200319_155512,tsiara32,OIO300,ICT0104063,ICT0121063,kim96,gh/349_SIPP21e_v0,7,1,(7|1),1.94,13.031,93.32,94.22541781,process MZMScript version 2.9 - VpiL-analysis with small signal (SS)  Large signal (LS) with error flag,2.9,1, Higher uncertainty SS VpiL: left/right peak diff between 20% & 40%    ,500,1310,1304.6793,0.261089107,5.221782142,0.351688106,7.03376212,0.538576311,10.77152622,0.355870982,7.117419641,-3.670170784,-11.30947608,0.854031937,0.708063875,9.305507236,0.596571229,0.997538836,0
AL810962,D05,SIPP21e,OTESTv0_1,IIIV_LMZO_IIIV230_JT100,MZMOTE_LULAB_380_500,20200319_155512,tsiara32,OIO300,ICT0104063,ICT0121063,kim96,gh/349_SIPP21e_v0,4,-3,(4|-3),1.94,-90.449,51.86,104.2615998,process MZMScript version 2.9 - VpiL-analysis with small signal (SS)  Large signal (LS) with error flag,2.9,0,No error,500,1310,1303.5,0.264681003,5.293620066,0.359183388,7.183667754,0.558642561,11.17285121,0.364753702,7.295074047,-3.723162471,-11.37399683,0.853695855,0.707391709,9.347180636,0.626231367,0.998262493,0
AL810962,D05,SIPP21e,OTESTv0_1,IIIV_LMZO_IIIV230_JT100,MZMOTE_LULAB_380_500,20200319_155512,tsiara32,OIO300,ICT0104063,ICT0121063,kim96,gh/349_SIPP21e_v0,-1,-2,(-1|-2),1.94,-64.579,-17.24,66.84059276,process MZMScript version 2.9 - VpiL-analysis with small signal (SS)  Large signal (LS) with error flag,2.9,0,No error,500,1310,1305.9228,0.268906788,5.378135752,0.380256085,7.605121703,0.648991313,12.97982626,0.387043383,7.740867669,-3.680103241,-11.16370766,0.858494714,0.716989428,9.455114082,0.602818924,0.998106361,0
AL810962,D05,SIPP21e,OTESTv0_1,IIIV_LMZO_IIIV230_JT100,MZMOTE_LULAB_380_500,20200319_155512,tsiara32,OIO300,ICT0104063,ICT0121063,kim96,gh/349_SIPP21e_v0,-2,3,(-2|3),1.94,64.771,-31.06,71.83318203,process MZMScript version 2.9 - VpiL-analysis with small signal (SS)  Large signal (LS) with error flag,2.9,0,No error,500,1310,1308.6554,0.259517628,5.190352565,0.355353929,7.107078585,0.563415574,11.26831147,0.360095002,7.201900036,-3.963768459,-10.5977407,0.882695382,0.765390763,9.31032852,0.468894947,0.997675059,0
AL810962,D05,SIPP21e,OTESTv0_1,DCM_LMZC,MZMCTE_LULAB_450_500,20200319_155512,tsiara32,OIO300,ICT0104063,ICT0121063,kim96,gh/349_SIPP21e_v0,2,0,(2|0),2.37,5.3,18.373,19.12216329,process MZMScript version 2.9 - VpiL-analysis with small signal (SS)  Large signal (LS) with error flag,2.9,0,No error,500,1550,1535.2815,0.765358513,15.30717027,0.913569905,18.2713981,1.132968915,22.6593783,0.92398937,18.4797874,-2.605638699,-44.33483122,0.508506862,0.017013725,13.91342426,0.396337566,0.998922257,0
AL810962,D05,SIPP21e,OTESTv0_1,DCM_LMZC,MZMCTE_LULAB_450_500,20200319_155512,tsiara32,OIO300,ICT0104063,ICT0121063,kim96,gh/349_SIPP21e_v0,-2,0,(-2|0),2.37,5.3,-36.907,37.28560914,process MZMScript version 2.9 - VpiL-analysis with small signal (SS)  Large signal (LS) with error flag,2.9,0,No error,500,1550,1544.5009,0.755689624,15.11379247,0.940391291,18.80782583,1.244586569,24.89173139,0.9495513,18.991026,-2.350216881,-45.62331017,0.507019382,0.014038764,13.83725604,0.426411975,0.998937554,0
AL810962,D05,SIPP21e,OTESTv0_1,DCM_LMZC,MZMCTE_LULAB_450_500,20200319_155512,tsiara32,OIO300,ICT0104063,ICT0121063,kim96,gh/349_SIPP21e_v0,6,1,(6|1),2.37,31.17,73.653,79.9770799,process MZMScript version 2.9 - VpiL-analysis with small signal (SS)  Large signal (LS) with error flag,2.9,0,No error,500,1550,1542.6763,0.758476618,15.16953235,0.90161145,18.032229,1.111335553,22.22671107,0.909309243,18.18618486,-2.391861873,-41.42843529,0.511786862,0.023573724,13.81901457,0.276075418,0.99932336,0
AL810962,D05,SIPP21e,OTESTv0_1,DCM_LMZC,MZMCTE_LULAB_450_500,20200319_155512,tsiara32,OIO300,ICT0104063,ICT0121063,kim96,gh/349_SIPP21e_v0,-7,2,(-7|2),2.37,57.04,-106.007,120.3787591,process MZMScript version 2.9 - VpiL-analysis with small signal (SS)  Large signal (LS) with error flag,2.9,0,No error,500,1550,1540.3293,0.697349799,13.94699598,0.860012323,17.20024645,1.121645209,22.43290417,0.86030309,17.2060618,1.167141126,-38.03311943,0.511029793,0.022059585,13.75860333,0.301717574,0.99966077,0
AL810962,D05,SIPP21e,OTESTv0_1,DCM_LMZC,MZMCTE_LULAB_450_500,20200319_155512,tsiara32,OIO300,ICT0104063,ICT0121063,kim96,gh/349_SIPP21e_v0,1,0,(1|0),2.37,5.3,4.553,6.98711736,process MZMScript version 2.9 - VpiL-analysis with small signal (SS)  Large signal (LS) with error flag,2.9,2, Discarded -left/right peak diff on SS VpiL is larger than 40%  Discarded - RsqAdj PS < 0.96  Discareded - max rmse spectral fit is > 2dB ,500,1550,1540.5022,0.000154705,0.003094102,0.000619219,0.012384376,0.000103159,0.002063177,0.90085571,18.0171142,-4.713198079,-33.59133038,0.66809622,0.336192439,9.13639767,2.975738876,0.051445321,1
AL810962,D05,SIPP21e,OTESTv0_1,IIIV_LMZO_IIIV230_JT100,MZMOTE_LULAB_380_500,20200319_155512,tsiara32,OIO300,ICT0104063,ICT0121063,kim96,gh/349_SIPP21e_v0,0,-5,(0|-5),1.94,-142.189,-3.42,142.2301238,process MZMScript version 2.9 - VpiL-analysis with small signal (SS)  Large signal (LS) with error flag,2.9,2, Discarded -left/right peak diff on SS VpiL is larger than 40%  Discarded - RsqAdj PS < 0.96  Higher uncertainty spectral fit: 2dB > rmse > 1dB  ,500,1310,1304.5526,0.04820089,0.964017799,0.035410895,0.708217897,0.012948957,0.258979138,0.032614319,0.652286386,-4.037770431,-9.244484197,0.915350326,0.830700653,8.369677831,0.828523721,0.816266906,0
AL810962,D05,SIPP21e,OTESTv0_1,IIIV_LMZO_IIIV230_JT100,MZMOTE_LULAB_380_500,20200319_155512,tsiara32,OIO300,ICT0104063,ICT0121063,kim96,gh/349_SIPP21e_v0,2,-4,(2|-4),1.94,-116.319,24.22,118.8137962,process MZMScript version 2.9 - VpiL-analysis with small signal (SS)  Large signal (LS) with error flag,2.9,0,No error,500,1310,1310.6888,0.271309492,5.426189833,0.368043787,7.360875744,0.571981444,11.43962889,0.373181407,7.463628146,-3.610075873,-9.502926508,0.903364059,0.806728118,9.426588401,0.609705679,0.999245147,0
AL810962,D05,SIPP21e,OTESTv0_1,IIIV_LMZO_IIIV230_JT100,MZMOTE_LULAB_380_500,20200319_155512,tsiara32,OIO300,ICT0104063,ICT0121063,kim96,gh/349_SIPP21e_v0,-3,0,(-3|0),1.94,-12.839,-44.88,46.68034191,process MZMScript version 2.9 - VpiL-analysis with small signal (SS)  Large signal (LS) with error flag,2.9,0,No error,500,1310,1310.1373,0.266063026,5.32126052,0.379051563,7.581031267,0.658840064,13.17680128,0.384484591,7.689691821,-3.382725167,-9.561354172,0.895512114,0.791024228,9.45466483,0.564118757,0.999392007,0
AL810962,D05,SIPP21e,OTESTv0_1,IIIV_LMZC_IIIV230_JT100,MZMCTE_LULAB_450_500,20200319_155512,tsiara32,OIO300,ICT0104063,ICT0121063,kim96,gh/349_SIPP21e_v0,2,5,(2|5),2.37,116.415,21.57,118.3964405,process MZMScript version 2.9 - VpiL-analysis with small signal (SS)  Large signal (LS) with error flag,2.9,0,No error,500,1550,1549.4151,0.283389766,5.667795313,0.40820049,8.164009801,0.729477491,14.58954983,0.414137791,8.282755823,-4.493954528,-33.77862992,0.536679769,0.073359538,13.49672272,0.248614687,0.997985691,0
AL810962,D05,SIPP21e,OTESTv0_1,IIIV_LMZC_IIIV230_JT100,MZMCTE_LULAB_450_500,20200319_155512,tsiara32,OIO300,ICT0104063,ICT0121063,kim96,gh/349_SIPP21e_v0,8,-1,(8|-1),2.37,-38.805,104.49,111.4629451,process MZMScript version 2.9 - VpiL-analysis with small signal (SS)  Large signal (LS) with error flag,2.9,0,No error,500,1550,1530.4599,0.28826157,5.765231409,0.407485032,8.149700642,0.694886355,13.8977271,0.415050871,8.301017414,-3.880053904,-34.93907125,0.529679237,0.059358474,13.76301055,0.225361324,0.998379601,0
AL810962,D05,SIPP21e,OTESTv0_1,IIIV_LMZC_IIIV230_JT100,MZMCTE_LULAB_450_500,20200319_155512,tsiara32,OIO300,ICT0104063,ICT0121063,kim96,gh/349_SIPP21e_v0,4,-1,(4|-1),2.37,-38.805,49.21,62.66938746,process MZMScript version 2.9 - VpiL-analysis with small signal (SS)  Large signal (LS) with error flag,2.9,0,No error,500,1550,1532.5971,0.284682174,5.693643485,0.404157578,8.083151565,0.696439123,13.92878245,0.410865111,8.217302226,-3.446025027,-34.47094029,0.529909793,0.059819587,13.74088789,0.255306824,0.998252982,0
AL810962,D05,SIPP21e,OTESTv0_1,IIIV_LMZC_IIIV230_JT100,MZMCTE_LULAB_450_500,20200319_155512,tsiara32,OIO300,ICT0104063,ICT0121063,kim96,gh/349_SIPP21e_v0,-7,3,(-7|3),2.37,64.675,-102.81,121.4609062,process MZMScript version 2.9 - VpiL-analysis with small signal (SS)  Large signal (LS) with error flag,2.9,0,No error,500,1550,1539.6597,0.296122562,5.922451241,0.438542564,8.770851276,0.844893848,16.89787695,0.446207152,8.924143048,-3.487476529,-35.12431755,0.527407108,0.054814216,13.48377868,0.21631707,0.998637533,0
AL810962,D05,SIPP21e,OTESTv0_1,IIIV_LMZC_IIIV230_JT100,MZMCTE_LULAB_450_500,20200319_155512,tsiara32,OIO300,ICT0104063,ICT0121063,kim96,gh/349_SIPP21e_v0,4,1,(4|1),2.37,12.935,49.21,50.88161087,process MZMScript version 2.9 - VpiL-analysis with small signal (SS)  Large signal (LS) with error flag,2.9,0,No error,500,1550,1530.8358,0.291719138,5.834382755,0.4201366,8.402732008,0.75052437,15.0104874,0.429005676,8.580113517,-3.198485114,-35.47407846,0.526371672,0.052743345,13.54852731,0.335012778,0.997269618,0
AL810962,D05,SIPP21e,OTESTv0_1,IIIV_LMZC_IIIV230_JT100,MZMCTE_LULAB_450_500,20200319_155512,tsiara32,OIO300,ICT0104063,ICT0121063,kim96,gh/349_SIPP21e_v0,5,-1,(5|-1),2.37,-38.805,63.03,74.01762577,process MZMScript version 2.9 - VpiL-analysis with small signal (SS)  Large signal (LS) with error flag,2.9,2, Higher uncertainty SS VpiL: left/right peak diff between 20% & 40%  Discarded - RsqAdj PS < 0.96  Discareded - max rmse spectral fit is > 2dB ,500,1550,1538.3892,0.003577955,0.071559093,0.00707107,0.141421407,0.001778309,0.035566184,0.081271484,1.625429688,-5.561620372,-26.20163406,0.672104437,0.344208873,9.072715656,2.691934885,0.056270845,0
AL810962,D05,SIPP21e,OTESTv0_1,IIIV_LMZC_IIIV230_JT100,MZMCTE_LULAB_450_500,20200319_155512,tsiara32,OIO300,ICT0104063,ICT0121063,kim96,gh/349_SIPP21e_v0,5,3,(5|3),2.37,64.675,63.03,90.30856286,process MZMScript version 2.9 - VpiL-analysis with small signal (SS)  Large signal (LS) with error flag,2.9,0,No error,500,1550,1548.2896,0.286109586,5.722191714,0.414590528,8.291810559,0.752517573,15.05035146,0.420359319,8.407186371,-3.984175078,-36.10996062,0.527180568,0.054361135,13.68375457,0.246709752,0.998183279,0
AL810962,D05,SIPP21e,OTESTv0_1,IIIV_LMZC_IIIV230_JT100,MZMCTE_LULAB_450_500,20200319_155512,tsiara32,OIO300,ICT0104063,ICT0121063,kim96,gh/349_SIPP21e_v0,2,2,(2|2),2.37,38.805,21.57,44.3969923,process MZMScript version 2.9 - VpiL-analysis with small signal (SS)  Large signal (LS) with error flag,2.9,2, Discarded -left/right peak diff on SS VpiL is larger than 40%  Discarded - RsqAdj PS < 0.96  Discareded - max rmse spectral fit is > 2dB ,500,1550,1538.3877,0.000323158,0.006463154,0.000598615,0.011972303,0.000155388,0.003107757,0.427912609,8.558252185,-3.639801443,-30.42400626,0.598432514,0.196865027,11.25675003,1.454365788,0.056265469,0
AL810962,D05,SIPP21e,OTESTv0_1,IIIV_LMZO_IIIV230_JT100,MZMOTE_LULAB_380_500,20200319_155512,tsiara32,OIO300,ICT0104063,ICT0121063,kim96,gh/349_SIPP21e_v0,-2,5,(-2|5),1.94,116.511,-31.06,120.5800013,process MZMScript version 2.9 - VpiL-analysis with small signal (SS)  Large signal (LS) with error flag,2.9,0,No error,500,1310,1301.8605,0.269605193,5.392103864,0.378073006,7.561460116,0.632568591,12.65137182,0.384400993,7.688019859,-4.122144783,-11.35660569,0.865635073,0.731270146,9.306214662,0.550647998,0.999207872,0
AL810962,D05,SIPP21e,OTESTv0_1,IIIV_LMZO_IIIV230_JT100,MZMOTE_LULAB_380_500,20200319_155512,tsiara32,OIO300,ICT0104063,ICT0121063,kim96,gh/349_SIPP21e_v0,9,-1,(9|-1),1.94,-38.709,120.96,127.0027885,process MZMScript version 2.9 - VpiL-analysis with small signal (SS)  Large signal (LS) with error flag,2.9,2, Discarded -left/right peak diff on SS VpiL is larger than 40%  Discarded - RsqAdj PS < 0.96  Higher uncertainty spectral fit: 2dB > rmse > 1dB  ,500,1310,1300.4015,0.00440434,0.088086809,0.034030431,0.680608623,0.005942554,0.118851073,0.353231823,7.064636466,-4.97894866,-8.920262365,0.939133163,0.878266327,6.410169621,0.953514468,0.085575036,0
AL810962,D05,SIPP21e,OTESTv0_1,IIIV_LMZO_IIIV230_JT100,MZMOTE_LULAB_380_500,20200319_155512,tsiara32,OIO300,ICT0104063,ICT0121063,kim96,gh/349_SIPP21e_v0,-6,-2,(-6|-2),1.94,-64.579,-86.34,107.8194919,process MZMScript version 2.9 - VpiL-analysis with small signal (SS)  Large signal (LS) with error flag,2.9,0,No error,500,1310,1301.9527,0.277706649,5.554132978,0.377448738,7.548974764,0.588993811,11.77987622,0.383489505,7.669790107,-4.048512051,-12.33713914,0.835435165,0.670870329,9.324543107,0.57297538,0.998891042,0
AL810962,D05,SIPP21e,OTESTv0_1,IIIV_LMZO_IIIV230_JT100,MZMOTE_LULAB_380_500,20200319_155512,tsiara32,OIO300,ICT0104063,ICT0121063,kim96,gh/349_SIPP21e_v0,9,2,(9|2),1.94,38.901,120.96,127.0614395,process MZMScript version 2.9 - VpiL-analysis with small signal (SS)  Large signal (LS) with error flag,2.9,1, Higher uncertainty SS VpiL: left/right peak diff between 20% & 40%  Higher uncertainty RsqAdj PS: 0.96 <  RsqAdj < 0.992   ,500,1310,1311.7507,0.253059127,5.061182533,0.351153358,7.023067152,0.573436723,11.46873446,0.354560332,7.091206632,-3.569382007,-8.808485799,0.920867658,0.841735316,9.229778655,0.548747271,0.991145785,0
AL810962,D05,SIPP21e,OTESTv0_1,IIIV_LMZO_IIIV230_JT100,MZMOTE_LULAB_380_500,20200319_155512,tsiara32,OIO300,ICT0104063,ICT0121063,kim96,gh/349_SIPP21e_v0,-7,-3,(-7|-3),1.94,-90.449,-100.16,134.9557231,process MZMScript version 2.9 - VpiL-analysis with small signal (SS)  Large signal (LS) with error flag,2.9,0,No error,500,1310,1304.0705,0.269592438,5.391848766,0.377358192,7.547163839,0.628653521,12.57307042,0.382168968,7.643379364,-3.852535933,-10.77462218,0.8745632,0.749126401,9.2178807,0.622873946,0.998188219,0
AL810962,D05,SIPP21e,OTESTv0_1,IIIV_LMZO_IIIV230_JT100,MZMOTE_LULAB_380_500,20200319_155512,tsiara32,OIO300,ICT0104063,ICT0121063,kim96,gh/349_SIPP21e_v0,5,1,(5|1),1.94,13.031,65.68,66.9602073,process MZMScript version 2.9 - VpiL-analysis with small signal (SS)  Large signal (LS) with error flag,2.9,1, Higher uncertainty SS VpiL: left/right peak diff between 20% & 40%    ,500,1310,1300.5911,0.261261005,5.225220102,0.364935319,7.29870637,0.6050217,12.100434,0.36791164,7.358232809,-3.4424401,-9.911969988,0.887397356,0.774794712,9.345147968,0.578143064,0.998488259,0
AL810962,D05,SIPP21e,OTESTv0_1,IIIV_LMZO_IIIV230_JT100,MZMOTE_LULAB_380_500,20200319_155512,tsiara32,OIO300,ICT0104063,ICT0121063,kim96,gh/349_SIPP21e_v0,-5,-3,(-5|-3),1.94,-90.449,-72.52,115.9317558,process MZMScript version 2.9 - VpiL-analysis with small signal (SS)  Large signal (LS) with error flag,2.9,0,No error,500,1310,1305.9565,0.273426162,5.468523231,0.377744775,7.554895501,0.610766965,12.2153393,0.38146981,7.629396205,-3.531159214,-10.78702907,0.865022536,0.730045071,9.363937772,0.625574985,0.996286841,0
AL810962,D05,SIPP21e,OTESTv0_1,IIIV_LMZO_IIIV230_JT100,MZMOTE_LULAB_380_500,20200319_155512,tsiara32,OIO300,ICT0104063,ICT0121063,kim96,gh/349_SIPP21e_v0,-8,1,(-8|1),1.94,13.031,-113.98,114.7224798,process MZMScript version 2.9 - VpiL-analysis with small signal (SS)  Large signal (LS) with error flag,2.9,0,No error,500,1310,1307.4973,0.275490795,5.5098159,0.370039435,7.400788695,0.563398054,11.26796107,0.374446787,7.488935741,-4.2300635,-10.9612721,0.879947897,0.759895794,9.272166573,0.560786922,0.998739502,0
AL810962,D05,SIPP21e,OTESTv0_1,IIIV_LMZO_IIIV230_JT100,MZMOTE_LULAB_380_500,20200319_155512,tsiara32,OIO300,ICT0104063,ICT0121063,kim96,gh/349_SIPP21e_v0,5,3,(5|3),1.94,64.771,65.68,92.2450261,process MZMScript version 2.9 - VpiL-analysis with small signal (SS)  Large signal (LS) with error flag,2.9,0,No error,500,1310,1306.0149,0.269170932,5.383418649,0.359852199,7.197043971,0.542674284,10.85348567,0.363198896,7.26397792,-3.639407217,-10.85069292,0.866287374,0.732574748,9.403447459,0.584519376,0.996572487,0
AL810962,D05,SIPP21e,OTESTv0_1,IIIV_LMZO_IIIV230_JT100,MZMOTE_LULAB_380_500,20200319_155512,tsiara32,OIO300,ICT0104063,ICT0121063,kim96,gh/349_SIPP21e_v0,2,5,(2|5),1.94,116.511,24.22,119.0017711,process MZMScript version 2.9 - VpiL-analysis with small signal (SS)  Large signal (LS) with error flag,2.9,1, Higher uncertainty SS VpiL: left/right peak diff between 20% & 40%    ,500,1310,1308.4987,0.251330247,5.026604948,0.345841928,6.916838557,0.554274529,11.08549057,0.354004059,7.080081187,-3.600513079,-9.4843276,0.903669837,0.807339674,9.409355191,0.667733904,0.999545273,0
AL810962,D05,SIPP21e,OTESTv0_1,IIIV_LMZO_IIIV230_JT100,MZMOTE_LULAB_380_500,20200319_155512,tsiara32,OIO300,ICT0104063,ICT0121063,kim96,gh/349_SIPP21e_v0,1,4,(1|4),1.94,90.641,10.4,91.23568864,process MZMScript version 2.9 - VpiL-analysis with small signal (SS)  Large signal (LS) with error flag,2.9,0,No error,500,1310,1308.8004,0.257881849,5.157636988,0.352745864,7.054917277,0.5580172,11.16034399,0.357866015,7.157320303,-3.495252501,-9.942428027,0.888003178,0.776006356,9.304731332,0.683246284,0.997300896,0
AL810962,D05,SIPP21e,OTESTv0_1,IIIV_LMZO_IIIV230_JT100,MZMOTE_LULAB_380_500,20200319_155512,tsiara32,OIO300,ICT0104063,ICT0121063,kim96,gh/349_SIPP21e_v0,2,3,(2|3),1.94,64.771,24.22,69.15121721,process MZMScript version 2.9 - VpiL-analysis with small signal (SS)  Large signal (LS) with error flag,2.9,1, Higher uncertainty SS VpiL: left/right peak diff between 20% & 40%    ,500,1310,1300.1288,0.259851115,5.1970223,0.368331759,7.366635188,0.63229914,12.6459828,0.372002813,7.440056269,-3.486536889,-9.625891087,0.89660143,0.793202859,9.341667157,0.568674349,0.998622559,0
AL810962,D05,SIPP21e,OTESTv0_1,IIIV_LMZO_IIIV230_JT100,MZMOTE_LULAB_380_500,20200319_155512,tsiara32,OIO300,ICT0104063,ICT0121063,kim96,gh/349_SIPP21e_v0,5,-2,(5|-2),1.94,-64.579,65.68,92.11031235,process MZMScript version 2.9 - VpiL-analysis with small signal (SS)  Large signal (LS) with error flag,2.9,0,No error,500,1310,1305.9047,0.269249133,5.384982651,0.353569245,7.071384905,0.514782443,10.29564886,0.358246956,7.164939119,-4.190304789,-11.38670199,0.86671182,0.73342364,9.282867745,0.55898096,0.99786166,0
AL810962,D05,SIPP21e,OTESTv0_1,IIIV_LMZO_IIIV230_JT100,MZMOTE_LULAB_380_500,20200319_155512,tsiara32,OIO300,ICT0104063,ICT0121063,kim96,gh/349_SIPP21e_v0,2,-1,(2|-1),1.94,-38.709,24.22,45.66174636,process MZMScript version 2.9 - VpiL-analysis with small signal (SS)  Large signal (LS) with error flag,2.9,0,No error,500,1310,1308.0302,0.255380471,5.10760941,0.364293713,7.285874263,0.635183046,12.70366091,0.367797242,7.355944846,-3.537727762,-10.02924568,0.886760746,0.773521492,9.348300128,0.524440047,0.999371528,0
AL810962,D05,SIPP21e,OTESTv0_1,IIIV_LMZO_IIIV230_JT100,MZMOTE_LULAB_380_500,20200319_155512,tsiara32,OIO300,ICT0104063,ICT0121063,kim96,gh/349_SIPP21e_v0,-3,-4,(-3|-4),1.94,-116.319,-44.88,124.676879,process MZMScript version 2.9 - VpiL-analysis with small signal (SS)  Large signal (LS) with error flag,2.9,0,No error,500,1310,1302.4305,0.26954811,5.39096221,0.37767644,7.553528798,0.630666019,12.61332039,0.383241874,7.664837473,-3.997445688,-11.6369491,0.854022626,0.708045251,9.301210219,0.51607333,0.998827399,0
AL810962,D05,SIPP21e,OTESTv0_1,IIIV_LMZO_IIIV230_JT100,MZMOTE_LULAB_380_500,20200319_155512,tsiara32,OIO300,ICT0104063,ICT0121063,kim96,gh/349_SIPP21e_v0,0,4,(0|4),1.94,90.641,-3.42,90.70549752,process MZMScript version 2.9 - VpiL-analysis with small signal (SS)  Large signal (LS) with error flag,2.9,1, Higher uncertainty SS VpiL: left/right peak diff between 20% & 40%    ,500,1310,1305.9873,0.261546497,5.230929938,0.363756632,7.27513264,0.597097058,11.94194116,0.367399769,7.347995372,-3.958175289,-11.0428248,0.869920054,0.739840108,9.278211349,0.584501889,0.996396183,0
AL810962,D05,SIPP21e,OTESTv0_1,IIIV_LMZO_IIIV230_JT100,MZMOTE_LULAB_380_500,20200319_155512,tsiara32,OIO300,ICT0104063,ICT0121063,kim96,gh/349_SIPP21e_v0,8,-1,(8|-1),1.94,-38.709,107.14,113.9182438,process MZMScript version 2.9 - VpiL-analysis with small signal (SS)  Large signal (LS) with error flag,2.9,0,No error,500,1310,1303.2838,0.251049703,5.020994069,0.352096391,7.041927812,0.589279447,11.78558894,0.356783794,7.135675882,-3.78629822,-11.04224351,0.865018677,0.730037353,9.236331757,0.601569875,0.997282524,0
AL810962,D05,SIPP21e,OTESTv0_1,IIIV_LMZC_IIIV230_JT100,MZMCTE_LULAB_450_500,20200319_155512,tsiara32,OIO300,ICT0104063,ICT0121063,kim96,gh/349_SIPP21e_v0,-3,2,(-3|2),2.37,38.805,-47.53,61.35901666,process MZMScript version 2.9 - VpiL-analysis with small signal (SS)  Large signal (LS) with error flag,2.9,0,No error,500,1550,1530.5958,0.286074539,5.721490774,0.427085479,8.541709577,0.842239422,16.84478843,0.435556671,8.711133414,-3.230795233,-36.19214691,0.524705211,0.049410422,13.72978191,0.232383132,0.997874838,0
AL810962,D05,SIPP21e,OTESTv0_1,IIIV_LMZO_IIIV230_JT100,MZMOTE_LULAB_380_500,20200319_155512,tsiara32,OIO300,ICT0104063,ICT0121063,kim96,gh/349_SIPP21e_v0,3,4,(3|4),1.94,90.641,38.04,98.29970743,process MZMScript version 2.9 - VpiL-analysis with small signal (SS)  Large signal (LS) with error flag,2.9,0,No error,500,1310,1307.9903,0.26168107,5.233621403,0.352298599,7.045971972,0.538921814,10.77843629,0.361844382,7.236887638,-3.167891338,-9.601637735,0.88836674,0.776733479,9.407722323,0.674074133,0.996669032,0
AL810962,D05,SIPP21e,OTESTv0_1,IIIV_LMZC_IIIV230_JT100,MZMCTE_LULAB_450_500,20200319_155512,tsiara32,OIO300,ICT0104063,ICT0121063,kim96,gh/349_SIPP21e_v0,-2,-3,(-2|-3),2.37,-90.545,-33.71,96.61656755,process MZMScript version 2.9 - VpiL-analysis with small signal (SS)  Large signal (LS) with error flag,2.9,0,No error,500,1550,1561.2904,0.297445573,5.948911466,0.428458417,8.569168341,0.765733157,15.31466314,0.435084183,8.701683667,-3.493449397,-35.49144727,0.526730089,0.053460178,14.02986742,0.277607466,0.998743737,0
AL810962,D05,SIPP21e,OTESTv0_1,IIIV_LMZC_IIIV230_JT100,MZMCTE_LULAB_450_500,20200319_155512,tsiara32,OIO300,ICT0104063,ICT0121063,kim96,gh/349_SIPP21e_v0,4,-3,(4|-3),2.37,-90.545,49.21,103.0534867,process MZMScript version 2.9 - VpiL-analysis with small signal (SS)  Large signal (LS) with error flag,2.9,0,No error,500,1550,1542.4539,0.29062971,5.812594197,0.418869163,8.377383254,0.749649797,14.99299594,0.426297002,8.525940032,-3.574796611,-35.7384153,0.526420301,0.052840601,13.76464004,0.20735568,0.99795774,0
