Repository: YKgroup-HYU/wafermap_iiivwfmod

# wafermap_iiivwfmod

This is a repository to plot a wafer map.

Here is the requirement for the code.
- Import csv file in the `data` folder using Pandas
- Filter the table with the conditions below:  
  - Lot: AL810962
  - Wafer: D08
  - TestSite: IIIV_LMZC_IIIV230_JT100
- Plot X: `Row`, Y: `Column`, Z: `VpiL@0V [V.cm]` using [wafer map repo](https://github.com/dougthor42/wafer_map)
- Additional info.
  - die_size_X = 25870 um
  - die_size_Y = 13820 um
  - dia = 300000 um

File: data/Info_LMZ_AL810962.csv (part 28 of 36)
Lot,Wafer,Mask,OTEST,TestSite,Name,Date,Operator,Tester,Measurement PC,Analysis PC,Analysis user,Git Tag/Branch,Row,Column,DieLabel,FiberPower [dBm],Abs position x [mm],Abs position y [mm],Radial position [mm],Script ID,Script Version,ErrorFlag,Error description,Device length [um],Analysis Wavelength [nm],Dip Wavelength [nm],VpiL@0V [V.cm],Vpi@0V [V],VpiL@-2V [V.cm],Vpi@-2V [V],VpiL_v2.7@-2V [V.cm],Vpi_v2.7@-2V [V],VpiL_2.0Vpp [V.cm],Vpi_2.0Vpp [V],mean IL [dB],mean Deep [dB],mean Power ratio (higher part),mean Power imbalance,mean FSR [nm],mean RMSE spectral fit,Ajd. Rsquare PhaseFit,Date Flag
AL810962,D05,SIPP21e,OTESTv0_1,IIIV_LMZC_IIIV230_JT100,MZMCTE_LULAB_450_500,20200319_155512,tsiara32,OIO300,ICT0104063,ICT0121063,kim96,gh/349_SIPP21e_v0,-8,-1,(-8|-1),2.37,-38.805,-116.63,122.9161703,process MZMScript version 2.9 - VpiL-analysis with small signal (SS)  Large signal (LS) with error flag,2.9,0,No error,500,1550,1539.5138,0.296846544,5.936930871,0.429925212,8.59850423,0.779284781,15.58569561,0.432767884,8.655357681,-3.568369624,-35.74647554,0.526151088,0.052302176,13.68205455,0.305110193,0.999108722,0
AL810962,D05,SIPP21e,OTESTv0_1,IIIV_LMZC_IIIV230_JT100,MZMCTE_LULAB_450_500,20200319_155512,tsiara32,OIO300,ICT0104063,ICT0121063,kim96,gh/349_SIPP21e_v0,-9,1,(-9|1),2.37,12.935,-130.45,131.0897278,process MZMScript version 2.9 - VpiL-analysis with small signal (SS)  Large signal (LS) with error flag,2.9,0,No error,500,1550,1541.5237,0.293790214,5.875804274,0.425171943,8.503438855,0.769118413,15.38236826,0.429556848,8.591136968,-3.941732762,-35.5569708,0.527408888,0.054817775,13.50871955,0.322652334,0.998802413,0
AL810962,D05,SIPP21e,OTESTv0_1,IIIV_LMZC_IIIV230_JT100,MZMCTE_LULAB_450_500,20200319_155512,tsiara32,OIO300,ICT0104063,ICT0121063,kim96,gh/349_SIPP21e_v0,9,0,(9|0),2.37,-12.935,118.31,119.0150004,process MZMScript version 2.9 - VpiL-analysis with small signal (SS)  Large signal (LS) with error flag,2.9,0,No error,500,1550,1539.4031,0.278904209,5.578084178,0.398699251,7.97398502,0.698884303,13.97768607,0.406371443,8.127428863,-3.650781058,-34.37120825,0.530988486,0.061976972,13.69762342,0.254980951,0.998535719,0
AL810962,D05,SIPP21e,OTESTv0_1,IIIV_LMZC_IIIV230_JT100,MZMCTE_LULAB_450_500,20200319_155512,tsiara32,OIO300,ICT0104063,ICT0121063,kim96,gh/349_SIPP21e_v0,-1,5,(-1|5),2.37,116.415,-19.89,118.1019235,process MZMScript version 2.9 - VpiL-analysis with small signal (SS)  Large signal (LS) with error flag,2.9,0,No error,500,1550,1549.1162,0.283834938,5.676698766,0.41635884,8.327176801,0.781021586,15.62043171,0.424358911,8.487178229,-4.470157569,-35.00854438,0.532496347,0.064992693,13.60203724,0.264973206,0.998726958,0
AL810962,D05,SIPP21e,OTESTv0_1,IIIV_LMZC_IIIV230_JT100,MZMCTE_LULAB_450_500,20200319_155512,tsiara32,OIO300,ICT0104063,ICT0121063,kim96,gh/349_SIPP21e_v0,-5,1,(-5|1),2.37,12.935,-75.17,76.27478695,process MZMScript version 2.9 - VpiL-analysis with small signal (SS)  Large signal (LS) with error flag,2.9,0,No error,500,1550,1550.8473,0.295919807,5.918396143,0.437681415,8.753628294,0.840166791,16.80333581,0.445235292,8.904705833,-3.641319444,-35.63815047,0.527156283,0.054312565,13.99750661,0.230870484,0.998754345,0
AL810962,D05,SIPP21e,OTESTv0_1,IIIV_LMZC_IIIV230_JT100,MZMCTE_LULAB_450_500,20200319_155512,tsiara32,OIO300,ICT0104063,ICT0121063,kim96,gh/349_SIPP21e_v0,-9,-1,(-9|-1),2.37,-38.805,-130.45,136.0993406,process MZMScript version 2.9 - VpiL-analysis with small signal (SS)  Large signal (LS) with error flag,2.9,0,No error,500,1550,1541.4803,0.299032745,5.9806549,0.423849242,8.476984844,0.727514247,14.55028494,0.433278662,8.665573245,-3.888625564,-34.96111987,0.529619882,0.059239764,13.70250856,0.328538551,0.997692095,0
AL810962,D05,SIPP21e,OTESTv0_1,IIIV_LMZC_IIIV230_JT100,MZMCTE_LULAB_450_500,20200319_155512,tsiara32,OIO300,ICT0104063,ICT0121063,kim96,gh/349_SIPP21e_v0,5,4,(5|4),2.37,90.545,63.03,110.3230616,process MZMScript version 2.9 - VpiL-analysis with small signal (SS)  Large signal (LS) with error flag,2.9,0,No error,500,1550,1545.6507,0.277602156,5.552043113,0.404634914,8.09269829,0.746018294,14.92036588,0.409450919,8.189018375,-3.985279262,-34.2338462,0.532666077,0.065332153,13.64310553,0.233124127,0.99875589,0
AL810962,D05,SIPP21e,OTESTv0_1,IIIV_LMZC_IIIV230_JT100,MZMCTE_LULAB_450_500,20200319_155512,tsiara32,OIO300,ICT0104063,ICT0121063,kim96,gh/349_SIPP21e_v0,2,0,(2|0),2.37,-12.935,21.57,25.15112572,process MZMScript version 2.9 - VpiL-analysis with small signal (SS)  Large signal (LS) with error flag,2.9,0,No error,500,1550,1530.5707,0.291342157,5.826843148,0.412469185,8.249383704,0.705986962,14.11973925,0.420692479,8.413849584,-3.104476638,-35.42607226,0.527094598,0.054189196,13.77357637,0.237523932,0.998072341,0
AL810962,D05,SIPP21e,OTESTv0_1,IIIV_LMZC_IIIV230_JT100,MZMCTE_LULAB_450_500,20200319_155512,tsiara32,OIO300,ICT0104063,ICT0121063,kim96,gh/349_SIPP21e_v0,-1,3,(-1|3),2.37,64.675,-19.89,67.6643756,process MZMScript version 2.9 - VpiL-analysis with small signal (SS)  Large signal (LS) with error flag,2.9,0,No error,500,1550,1531.459,0.286637121,5.732742424,0.407782044,8.155640875,0.706289916,14.12579832,0.416976694,8.339533889,-3.670183303,-34.70073721,0.530603269,0.061206538,13.90093061,0.293462954,0.997184741,0
AL810962,D05,SIPP21e,OTESTv0_1,IIIV_LMZC_IIIV230_JT100,MZMCTE_LULAB_450_500,20200319_155512,tsiara32,OIO300,ICT0104063,ICT0121063,kim96,gh/349_SIPP21e_v0,-7,1,(-7|1),2.37,12.935,-102.81,103.6205111,process MZMScript version 2.9 - VpiL-analysis with small signal (SS)  Large signal (LS) with error flag,2.9,1, Higher uncertainty SS VpiL: left/right peak diff between 20% & 40%    ,500,1550,1550.792,0.299567966,5.991359323,0.427897907,8.557958135,0.748575004,14.97150008,0.436676536,8.733530721,-4.478312716,-36.40204235,0.527434384,0.054868767,14.05600762,0.267447719,0.998644965,0
AL810962,D05,SIPP21e,OTESTv0_1,IIIV_LMZC_IIIV230_JT100,MZMCTE_LULAB_450_500,20200319_155512,tsiara32,OIO300,ICT0104063,ICT0121063,kim96,gh/349_SIPP21e_v0,-3,-4,(-3|-4),2.37,-116.415,-47.53,125.7439984,process MZMScript version 2.9 - VpiL-analysis with small signal (SS)  Large signal (LS) with error flag,2.9,0,No error,500,1550,1543.1246,0.295586973,5.911739458,0.435261059,8.705221171,0.825188353,16.50376707,0.440747422,8.81494845,-3.677571556,-35.9985233,0.525553806,0.051107612,13.90637289,0.266356729,0.999215542,0
AL810962,D05,SIPP21e,OTESTv0_1,IIIV_LMZC_IIIV230_JT100,MZMCTE_LULAB_450_500,20200319_155512,tsiara32,OIO300,ICT0104063,ICT0121063,kim96,gh/349_SIPP21e_v0,-5,-3,(-5|-3),2.37,-90.545,-75.17,117.6814596,process MZMScript version 2.9 - VpiL-analysis with small signal (SS)  Large signal (LS) with error flag,2.9,0,No error,500,1550,1550.4134,0.292336273,5.846725469,0.427538255,8.5507651,0.795402065,15.9080413,0.436285792,8.725715844,-3.890714427,-36.38826453,0.525690784,0.051381569,14.02012816,0.258111914,0.998849865,0
AL810962,D05,SIPP21e,OTESTv0_1,IIIV_LMZC_IIIV230_JT100,MZMCTE_LULAB_450_500,20200319_155512,tsiara32,OIO300,ICT0104063,ICT0121063,kim96,gh/349_SIPP21e_v0,6,-1,(6|-1),2.37,-38.805,76.85,86.09152412,process MZMScript version 2.9 - VpiL-analysis with small signal (SS)  Large signal (LS) with error flag,2.9,2, Discarded -left/right peak diff on SS VpiL is larger than 40%  Discarded - RsqAdj PS < 0.96  Discareded - max rmse spectral fit is > 2dB ,500,1550,1541.0442,0.212693881,4.253877625,0.15360536,3.072107195,0.120209844,2.404196873,0.081325915,1.626518304,-4.588955985,-30.77982456,0.598705839,0.197411678,11.31787679,1.515508776,0.997172643,0
AL810962,D05,SIPP21e,OTESTv0_1,IIIV_LMZC_IIIV230_JT100,MZMCTE_LULAB_450_500,20200319_155512,tsiara32,OIO300,ICT0104063,ICT0121063,kim96,gh/349_SIPP21e_v0,5,-2,(5|-2),2.37,-64.675,63.03,90.30856286,process MZMScript version 2.9 - VpiL-analysis with small signal (SS)  Large signal (LS) with error flag,2.9,0,No error,500,1550,1543.1873,0.282072466,5.641449317,0.411326566,8.226531319,0.759227454,15.18454908,0.419541133,8.390822656,-3.974093822,-36.29067566,0.526425725,0.05285145,13.68521896,0.289720519,0.996676155,0
AL810962,D05,SIPP21e,OTESTv0_1,IIIV_LMZC_IIIV230_JT100,MZMCTE_LULAB_450_500,20200319_155512,tsiara32,OIO300,ICT0104063,ICT0121063,kim96,gh/349_SIPP21e_v0,-1,-2,(-1|-2),2.37,-64.675,-19.89,67.6643756,process MZMScript version 2.9 - VpiL-analysis with small signal (SS)  Large signal (LS) with error flag,2.9,2, Discarded -left/right peak diff on SS VpiL is larger than 40%  Discarded - RsqAdj PS < 0.96  Discareded - max rmse spectral fit is > 2dB ,500,1550,1549.0142,0.209587066,4.191741325,0.15206621,3.041324198,0.119319227,2.386384536,0.080603255,1.612065107,-4.602393284,-30.9118562,0.597542337,0.195084674,11.60107297,1.62216199,0.999695165,0
AL810962,D05,SIPP21e,OTESTv0_1,IIIV_LMZC_IIIV230_JT100,MZMCTE_LULAB_450_500,20200319_155512,tsiara32,OIO300,ICT0104063,ICT0121063,kim96,gh/349_SIPP21e_v0,0,-1,(0|-1),2.37,-38.805,-6.07,39.27687519,process MZMScript version 2.9 - VpiL-analysis with small signal (SS)  Large signal (LS) with error flag,2.9,2, Discarded -left/right peak diff on SS VpiL is larger than 40%  Discarded - RsqAdj PS < 0.96  Discareded - max rmse spectral fit is > 2dB ,500,1550,1538.2651,0.209632646,4.192652919,0.153389302,3.067786045,0.120941366,2.418827313,0.080564005,1.6112801,-3.476807364,-30.17601643,0.598360726,0.196721453,11.27336226,1.545895763,0.999120949,0
AL810962,D05,SIPP21e,OTESTv0_1,IIIV_LMZC_IIIV230_JT100,MZMCTE_LULAB_450_500,20200319_155512,tsiara32,OIO300,ICT0104063,ICT0121063,kim96,gh/349_SIPP21e_v0,3,-3,(3|-3),2.37,-90.545,35.39,97.21547781,process MZMScript version 2.9 - VpiL-analysis with small signal (SS)  Large signal (LS) with error flag,2.9,0,No error,500,1550,1539.794,0.28925304,5.785060798,0.41037142,8.207428398,0.705988764,14.11977528,0.416897159,8.337943178,-3.788129999,-35.70911471,0.527114865,0.05422973,13.71526164,0.268535595,0.998474985,0
AL810962,D05,SIPP21e,OTESTv0_1,IIIV_LMZC_IIIV230_JT100,MZMCTE_LULAB_450_500,20200319_155512,tsiara32,OIO300,ICT0104063,ICT0121063,kim96,gh/349_SIPP21e_v0,-2,3,(-2|3),2.37,64.675,-33.71,72.93298105,process MZMScript version 2.9 - VpiL-analysis with small signal (SS)  Large signal (LS) with error flag,2.9,0,No error,500,1550,1559.8443,0.289814879,5.796297578,0.412482836,8.249656726,0.715201107,14.30402214,0.420350047,8.407000935,-3.429507663,-33.9457435,0.531851749,0.063703498,13.80450042,0.258996851,0.997554034,0
AL810962,D05,SIPP21e,OTESTv0_1,IIIV_LMZC_IIIV230_JT100,MZMCTE_LULAB_450_500,20200319_155512,tsiara32,OIO300,ICT0104063,ICT0121063,kim96,gh/349_SIPP21e_v0,4,3,(4|3),2.37,64.675,49.21,81.26795017,process MZMScript version 2.9 - VpiL-analysis with small signal (SS)  Large signal (LS) with error flag,2.9,0,No error,500,1550,1530.8908,0.285312544,5.706250882,0.406858797,8.137175938,0.708826691,14.17653383,0.415912956,8.318259123,-3.497840644,-34.94713963,0.529035379,0.058070757,13.55359532,0.220217161,0.997303029,0
AL810962,D05,SIPP21e,OTESTv0_1,IIIV_LMZC_IIIV230_JT100,MZMCTE_LULAB_450_500,20200319_155512,tsiara32,OIO300,ICT0104063,ICT0121063,kim96,gh/349_SIPP21e_v0,-4,4,(-4|4),2.37,90.545,-61.35,109.3719321,process MZMScript version 2.9 - VpiL-analysis with small signal (SS)  Large signal (LS) with error flag,2.9,1, Higher uncertainty SS VpiL: left/right peak diff between 20% & 40%    ,500,1550,1548.9166,0.290104745,5.802094897,0.422992761,8.459855215,0.780528941,15.61057881,0.431654128,8.633082561,-3.98646774,-35.9464569,0.527909941,0.055819883,13.70655861,0.259700288,0.99730087,0
AL810962,D05,SIPP21e,OTESTv0_1,IIIV_LMZC_IIIV230_JT100,MZMCTE_LULAB_450_500,20200319_155512,tsiara32,OIO300,ICT0104063,ICT0121063,kim96,gh/349_SIPP21e_v0,0,-4,(0|-4),2.37,-116.415,-6.07,116.5731407,process MZMScript version 2.9 - VpiL-analysis with small signal (SS)  Large signal (LS) with error flag,2.9,0,No error,500,1550,1546.2223,0.291201584,5.824031682,0.431397767,8.627955343,0.831915364,16.63830728,0.439401918,8.788038363,-4.029439204,-35.57662795,0.528143859,0.056287717,13.96752177,0.219021993,0.997459071,0
AL810962,D05,SIPP21e,OTESTv0_1,IIIV_LMZC_IIIV230_JT100,MZMCTE_LULAB_450_500,20200319_155512,tsiara32,OIO300,ICT0104063,ICT0121063,kim96,gh/349_SIPP21e_v0,5,1,(5|1),2.37,12.935,63.03,64.34357097,process MZMScript version 2.9 - VpiL-analysis with small signal (SS)  Large signal (LS) with error flag,2.9,0,No error,500,1550,1546.6027,0.286441755,5.7288351,0.412971309,8.259426171,0.739732336,14.79464673,0.421268219,8.425364374,-3.830667129,-35.25502171,0.530774898,0.061549795,13.53851291,0.224698809,0.998074996,0
AL810962,D05,SIPP21e,OTESTv0_1,IIIV_LMZC_IIIV230_JT100,MZMCTE_LULAB_450_500,20200319_155512,tsiara32,OIO300,ICT0104063,ICT0121063,kim96,gh/349_SIPP21e_v0,7,0,(7|0),2.37,-12.935,90.67,91.58800754,process MZMScript version 2.9 - VpiL-analysis with small signal (SS)  Large signal (LS) with error flag,2.9,0,No error,500,1550,1540.7369,0.287146108,5.742922159,0.399886907,7.997738132,0.658385741,13.16771483,0.405459726,8.109194516,-2.984755394,-33.65937505,0.531080544,0.062161087,13.5440309,0.193570277,0.998472163,0
AL810962,D05,SIPP21e,OTESTv0_1,IIIV_LMZC_IIIV230_JT100,MZMCTE_LULAB_450_500,20200319_155512,tsiara32,OIO300,ICT0104063,ICT0121063,kim96,gh/349_SIPP21e_v0,-1,-3,(-1|-3),2.37,-90.545,-19.89,92.70387869,process MZMScript version 2.9 - VpiL-analysis with small signal (SS)  Large signal (LS) with error flag,2.9,0,No error,500,1550,1542.4183,0.286729655,5.734593094,0.424212201,8.484244021,0.814985424,16.29970848,0.432173827,8.643476531,-3.487551858,-36.49584794,0.524522716,0.049045433,13.88561714,0.250834206,0.999118682,0
AL810962,D05,SIPP21e,OTESTv0_1,IIIV_LMZC_IIIV230_JT100,MZMCTE_LULAB_450_500,20200319_155512,tsiara32,OIO300,ICT0104063,ICT0121063,kim96,gh/349_SIPP21e_v0,-2,-4,(-2|-4),2.37,-116.415,-33.71,121.1974271,process MZMScript version 2.9 - VpiL-analysis with small signal (SS)  Large signal (LS) with error flag,2.9,0,No error,500,1550,1546.1161,0.297056289,5.941125777,0.430018209,8.600364178,0.778452144,15.56904288,0.436230157,8.724603137,-3.629731563,-36.20165807,0.52617217,0.052344339,13.88001367,0.343105683,0.998860113,0
AL810962,D05,SIPP21e,OTESTv0_1,IIIV_LMZC_IIIV230_JT100,MZMCTE_LULAB_450_500,20200319_155512,tsiara32,OIO300,ICT0104063,ICT0121063,kim96,gh/349_SIPP21e_v0,-7,-1,(-7|-1),2.37,-38.805,-102.81,109.8895997,process MZMScript version 2.9 - VpiL-analysis with small signal (SS)  Large signal (LS) with error flag,2.9,0,No error,500,1550,1530.1854,0.30223292,6.044658397,0.421421561,8.428431215,0.695828733,13.91657467,0.430637781,8.61275561,-3.908081931,-35.36523271,0.528488254,0.056976507,13.83094488,0.28546117,0.997675088,0
AL810962,D05,SIPP21e,OTESTv0_1,IIIV_LMZO_IIIV230_JT100,MZMOTE_LULAB_380_500,20200319_155512,tsiara32,OIO300,ICT0104063,ICT0121063,kim96,gh/349_SIPP21e_v0,-3,3,(-3|3),1.94,64.771,-44.88,78.80036067,process MZMScript version 2.9 - VpiL-analysis with small signal (SS)  Large signal (LS) with error flag,2.9,0,No error,500,1310,1305.5425,0.261861297,5.237225943,0.36712371,7.342474198,0.613896397,12.27792794,0.37169933,7.433986605,-3.615521932,-10.84103374,0.865890489,0.731780977,9.322791569,0.537495475,0.997952967,0
AL810962,D05,SIPP21e,OTESTv0_1,IIIV_LMZO_IIIV230_JT100,MZMOTE_LULAB_380_500,20200319_155512,tsiara32,OIO300,ICT0104063,ICT0121063,kim96,gh/349_SIPP21e_v0,-2,-1,(-2|-1),1.94,-38.709,-31.06,49.62973182,process MZMScript version 2.9 - VpiL-analysis with small signal (SS)  Large signal (LS) with error flag,2.9,0,No error,500,1310,1300.5399,0.262396882,5.247937649,0.379870077,7.597401543,0.687787659,13.75575319,0.383216321,7.664326423,-3.337414673,-9.697945502,0.890447298,0.780894595,9.565216018,0.600810935,0.99822516,0
AL810962,D05,SIPP21e,OTESTv0_1,IIIV_LMZO_IIIV230_JT100,MZMOTE_LULAB_380_500,20200319_155512,tsiara32,OIO300,ICT0104063,ICT0121063,kim96,gh/349_SIPP21e_v0,0,-2,(0|-2),1.94,-64.579,-3.42,64.66949544,process MZMScript version 2.9 - VpiL-analysis with small signal (SS)  Large signal (LS) with error flag,2.9,0,No error,500,1310,1305.2824,0.266961579,5.339231584,0.378758426,7.575168516,0.651655475,13.03310949,0.383470037,7.669400735,-3.720796088,-11.06039645,0.862621877,0.725243753,9.428581847,0.56544285,0.998458515,0
AL810962,D05,SIPP21e,OTESTv0_1,IIIV_LMZO_IIIV230_JT100,MZMOTE_LULAB_380_500,20200319_155512,tsiara32,OIO300,ICT0104063,ICT0121063,kim96,gh/349_SIPP21e_v0,6,2,(6|2),1.94,38.901,79.5,88.50727541,process MZMScript version 2.9 - VpiL-analysis with small signal (SS)  Large signal (LS) with error flag,2.9,0,No error,500,1310,1304.0501,0.268421107,5.368422142,0.363024779,7.260495584,0.560608394,11.21216789,0.369807421,7.396148414,-3.226540635,-10.98150055,0.85070978,0.70141956,9.310954417,0.612789306,0.998092453,0
AL810962,D05,SIPP21e,OTESTv0_1,IIIV_LMZO_IIIV230_JT100,MZMOTE_LULAB_380_500,20200319_155512,tsiara32,OIO300,ICT0104063,ICT0121063,kim96,gh/349_SIPP21e_v0,0,3,(0|3),1.94,64.771,-3.42,64.86122756,process MZMScript version 2.9 - VpiL-analysis with small signal (SS)  Large signal (LS) with error flag,2.9,0,No error,500,1310,1305.9365,0.265824642,5.316492839,0.367755726,7.355114524,0.596475759,11.92951518,0.372211563,7.444231261,-3.812956823,-11.0275708,0.86619151,0.73238302,9.273171962,0.544192809,0.996383844,0
AL810962,D05,SIPP21e,OTESTv0_1,IIIV_LMZO_IIIV230_JT100,MZMOTE_LULAB_380_500,20200319_155512,tsiara32,OIO300,ICT0104063,ICT0121063,kim96,gh/349_SIPP21e_v0,9,-2,(9|-2),1.94,-64.579,120.96,137.1195422,process MZMScript version 2.9 - VpiL-analysis with small signal (SS)  Large signal (LS) with error flag,2.9,1, Higher uncertainty SS VpiL: left/right peak diff between 20% & 40%    ,500,1310,1302.6407,0.237185945,4.743718905,0.390229268,7.804585353,1.100000149,22.00000298,0.397569272,7.951385434,-3.935363385,-10.11489371,0.895506712,0.791013424,9.276592639,0.598248762,0.997057638,0
AL810962,D05,SIPP21e,OTESTv0_1,IIIV_LMZO_IIIV230_JT100,MZMOTE_LULAB_380_500,20200319_155512,tsiara32,OIO300,ICT0104063,ICT0121063,kim96,gh/349_SIPP21e_v0,1,5,(1|5),1.94,116.511,10.4,116.9742413,process MZMScript version 2.9 - VpiL-analysis with small signal (SS)  Large signal (LS) with error flag,2.9,0,No error,500,1310,1305.9545,0.256948628,5.138972559,0.353354065,7.0670813,0.565541532,11.31083065,0.359887139,7.197742783,-3.532048994,-9.948196389,0.888869452,0.777738904,9.289226112,0.678500255,0.99886498,0
AL810962,D05,SIPP21e,OTESTv0_1,IIIV_LMZO_IIIV230_JT100,MZMOTE_LULAB_380_500,20200319_155512,tsiara32,OIO300,ICT0104063,ICT0121063,kim96,gh/349_SIPP21e_v0,-5,2,(-5|2),1.94,38.901,-72.52,82.29482487,process MZMScript version 2.9 - VpiL-analysis with small signal (SS)  Large signal (LS) with error flag,2.9,0,No error,500,1310,1310.719,0.27743889,5.548777808,0.39345083,7.869016595,0.676210267,13.52420534,0.399235782,7.984715631,-3.432387004,-9.812774513,0.889929506,0.779859013,9.539568242,0.499025113,0.99832734,0
AL810962,D05,SIPP21e,OTESTv0_1,IIIV_LMZO_IIIV230_JT100,MZMOTE_LULAB_380_500,20200319_155512,tsiara32,OIO300,ICT0104063,ICT0121063,kim96,gh/349_SIPP21e_v0,6,-1,(6|-1),1.94,-38.709,79.5,88.42305514,process MZMScript version 2.9 - VpiL-analysis with small signal (SS)  Large signal (LS) with error flag,2.9,0,No error,500,1310,1302.702,0.255575487,5.111509731,0.351283317,7.02566634,0.561585795,11.23171589,0.357048285,7.140965701,-3.660385158,-11.74370646,0.841291377,0.682582755,9.253172636,0.624573013,0.998270291,0
AL810962,D05,SIPP21e,OTESTv0_1,IIIV_LMZO_IIIV230_JT100,MZMOTE_LULAB_380_500,20200319_155512,tsiara32,OIO300,ICT0104063,ICT0121063,kim96,gh/349_SIPP21e_v0,-6,0,(-6|0),1.94,-12.839,-86.34,87.28937805,process MZMScript version 2.9 - VpiL-analysis with small signal (SS)  Large signal (LS) with error flag,2.9,1, Higher uncertainty SS VpiL: left/right peak diff between 20% & 40%    ,500,1310,1307.4355,0.269282312,5.385646238,0.370249488,7.404989768,0.592350997,11.84701993,0.374128057,7.482561137,-4.380580715,-11.52225556,0.868285057,0.736570113,9.469037508,0.613676829,0.999890482,0
AL810962,D05,SIPP21e,OTESTv0_1,IIIV_LMZO_IIIV230_JT100,MZMOTE_LULAB_380_500,20200319_155512,tsiara32,OIO300,ICT0104063,ICT0121063,kim96,gh/349_SIPP21e_v0,-3,-3,(-3|-3),1.94,-90.449,-44.88,100.9714613,process MZMScript version 2.9 - VpiL-analysis with small signal (SS)  Large signal (LS) with error flag,2.9,0,No error,500,1310,1304.4409,0.26341902,5.268380393,0.373551732,7.471034632,0.641940121,12.83880242,0.379875182,7.59750363,-3.47641759,-11.32354269,0.848049696,0.696099392,9.274380295,0.541834065,0.998238564,0
AL810962,D05,SIPP21e,OTESTv0_1,IIIV_LMZO_IIIV230_JT100,MZMOTE_LULAB_380_500,20200319_155512,tsiara32,OIO300,ICT0104063,ICT0121063,kim96,gh/349_SIPP21e_v0,-3,2,(-3|2),1.94,38.901,-44.88,59.39277903,process MZMScript version 2.9 - VpiL-analysis with small signal (SS)  Large signal (LS) with error flag,2.9,0,No error,500,1310,1307.2019,0.258739127,5.17478253,0.371502122,7.430042438,0.658478436,13.16956872,0.376152155,7.523043105,-4.032473266,-10.58116194,0.885122225,0.77024445,9.394106019,0.536989627,0.999157917,0
AL810962,D05,SIPP21e,OTESTv0_1,IIIV_LMZO_IIIV230_JT100,MZMOTE_LULAB_380_500,20200319_155512,tsiara32,OIO300,ICT0104063,ICT0121063,kim96,gh/349_SIPP21e_v0,7,-1,(7|-1),1.94,-38.709,93.32,101.0297435,process MZMScript version 2.9 - VpiL-analysis with small signal (SS)  Large signal (LS) with error flag,2.9,0,No error,500,1310,1302.7512,0.265451147,5.309022939,0.36857984,7.371596794,0.602750505,12.0550101,0.373764215,7.475284301,-3.564882797,-11.72019148,0.839224981,0.678449963,9.27655865,0.623641809,0.998420638,0
AL810962,D05,SIPP21e,OTESTv0_1,IIIV_LMZO_IIIV230_JT100,MZMOTE_LULAB_380_500,20200319_155512,tsiara32,OIO300,ICT0104063,ICT0121063,kim96,gh/349_SIPP21e_v0,0,-3,(0|-3),1.94,-90.449,-3.42,90.51363434,process MZMScript version 2.9 - VpiL-analysis with small signal (SS)  Large signal (LS) with error flag,2.9,0,No error,500,1310,1302.52,0.261452748,5.229054958,0.36492001,7.298400208,0.603912057,12.07824114,0.370284655,7.4056931,-4.456736055,-12.31539933,0.847741568,0.695483137,9.422598267,0.54723308,0.999264381,0
AL810962,D05,SIPP21e,OTESTv0_1,IIIV_LMZO_IIIV230_JT100,MZMOTE_LULAB_380_500,20200319_155512,tsiara32,OIO300,ICT0104063,ICT0121063,kim96,gh/349_SIPP21e_v0,-4,3,(-4|3),1.94,64.771,-58.7,87.41265607,process MZMScript version 2.9 - VpiL-analysis with small signal (SS)  Large signal (LS) with error flag,2.9,0,No error,500,1310,1299.9778,0.26309996,5.261999209,0.361446805,7.228936099,0.577206929,11.54413858,0.368910769,7.378215372,-3.558523559,-9.746554414,0.895263743,0.790527487,9.465047411,0.595642284,0.997991556,0
AL810962,D05,SIPP21e,OTESTv0_1,IIIV_LMZO_IIIV230_JT100,MZMOTE_LULAB_380_500,20200319_155512,tsiara32,OIO300,ICT0104063,ICT0121063,kim96,gh/349_SIPP21e_v0,-5,4,(-5|4),1.94,90.641,-72.52,116.0816147,process MZMScript version 2.9 - VpiL-analysis with small signal (SS)  Large signal (LS) with error flag,2.9,0,No error,500,1310,1302.0426,0.263316404,5.266328077,0.368848764,7.376975274,0.615549757,12.31099515,0.376799533,7.535990654,-4.102275827,-11.37332379,0.864594724,0.729189448,9.196631824,0.515739957,0.998991542,0
AL810962,D05,SIPP21e,OTESTv0_1,IIIV_LMZO_IIIV230_JT100,MZMOTE_LULAB_380_500,20200319_155512,tsiara32,OIO300,ICT0104063,ICT0121063,kim96,gh/349_SIPP21e_v0,-2,-3,(-2|-3),1.94,-90.449,-31.06,95.63338957,process MZMScript version 2.9 - VpiL-analysis with small signal (SS)  Large signal (LS) with error flag,2.9,0,No error,500,1310,1305.9452,0.270662975,5.413259499,0.379520129,7.590402587,0.634847664,12.69695329,0.384787758,7.695755163,-4.135596837,-11.77033475,0.854158768,0.708317536,9.409318699,0.637299908,0.999142225,0
AL810962,D05,SIPP21e,OTESTv0_1,IIIV_LMZO_IIIV230_JT100,MZMOTE_LULAB_380_500,20200319_155512,tsiara32,OIO300,ICT0104063,ICT0121063,kim96,gh/349_SIPP21e_v0,0,5,(0|5),1.94,116.511,-3.42,116.5611836,process MZMScript version 2.9 - VpiL-analysis with small signal (SS)  Large signal (LS) with error flag,2.9,2, Discarded -left/right peak diff on SS VpiL is larger than 40%  Discarded - RsqAdj PS < 0.96  Higher uncertainty spectral fit: 2dB > rmse > 1dB  ,500,1310,1311.2128,0.196525536,3.930510724,0.529289794,10.58579588,0.763505113,15.27010226,0.376378166,7.527563326,-3.894134913,-9.180461486,0.917436442,0.834872883,9.265593485,0.892481638,0.18705027,0
AL810962,D05,SIPP21e,OTESTv0_1,IIIV_LMZO_IIIV230_JT100,MZMOTE_LULAB_380_500,20200319_155512,tsiara32,OIO300,ICT0104063,ICT0121063,kim96,gh/349_SIPP21e_v0,1,-2,(1|-2),1.94,-64.579,10.4,65.4110636,process MZMScript version 2.9 - VpiL-analysis with small signal (SS)  Large signal (LS) with error flag,2.9,0,No error,500,1310,1301.8389,0.26407577,5.281515403,0.367131433,7.342628665,0.602101922,12.04203845,0.371876806,7.437536121,-3.741641059,-11.87394539,0.839909124,0.679818248,9.345033605,0.575227355,0.998893635,0
AL810962,D05,SIPP21e,OTESTv0_1,IIIV_LMZO_IIIV230_JT100,MZMOTE_LULAB_380_500,20200319_155512,tsiara32,OIO300,ICT0104063,ICT0121063,kim96,gh/349_SIPP21e_v0,-9,-1,(-9|-1),1.94,-38.709,-127.8,133.5336163,process MZMScript version 2.9 - VpiL-analysis with small signal (SS)  Large signal (LS) with error flag,2.9,1, Higher uncertainty SS VpiL: left/right peak diff between 20% & 40%    ,500,1310,1295.3181,0.26074196,5.214839194,0.368582382,7.371647647,0.62854105,12.57082101,0.372897846,7.457956913,-3.842537248,-10.89866996,0.870746415,0.74149283,9.261048779,0.630728048,0.998417265,0
AL810962,D05,SIPP21e,OTESTv0_1,IIIV_LMZO_IIIV230_JT100,MZMOTE_LULAB_380_500,20200319_155512,tsiara32,OIO300,ICT0104063,ICT0121063,kim96,gh/349_SIPP21e_v0,9,0,(9|0),1.94,-12.839,120.96,121.6394735,process MZMScript version 2.9 - VpiL-analysis with small signal (SS)  Large signal (LS) with error flag,2.9,0,No error,500,1310,1305.9524,0.249412941,4.988258826,0.338228206,6.764564121,0.525278407,10.50556814,0.341424669,6.828493373,-3.66201996,-10.24514769,0.884155617,0.768311234,9.234548983,0.638728006,0.996883234,0
AL810962,D05,SIPP21e,OTESTv0_1,IIIV_LMZO_IIIV230_JT100,MZMOTE_LULAB_380_500,20200319_155512,tsiara32,OIO300,ICT0104063,ICT0121063,kim96,gh/349_SIPP21e_v0,4,-1,(4|-1),1.94,-38.709,51.86,64.71357107,process MZMScript version 2.9 - VpiL-analysis with small signal (SS)  Large signal (LS) with error flag,2.9,2, Discarded -left/right peak diff on SS VpiL is larger than 40%  Discarded - RsqAdj PS < 0.96   ,500,1310,1305.3213,0.192417554,3.848351088,3.420511618,68.41023235,0.21681048,4.336209595,14.92021798,298.4043597,-3.471005357,-10.75460023,0.864060001,0.728120002,9.77484578,0.640790538,0.623912798,0
AL810962,D05,SIPP21e,OTESTv0_1,IIIV_LMZO_IIIV230_JT100,MZMOTE_LULAB_380_500,20200319_155512,tsiara32,OIO300,ICT0104063,ICT0121063,kim96,gh/349_SIPP21e_v0,-4,-2,(-4|-2),1.94,-64.579,-58.7,87.27048322,process MZMScript version 2.9 - VpiL-analysis with small signal (SS)  Large signal (LS) with error flag,2.9,1, Higher uncertainty SS VpiL: left/right peak diff between 20% & 40%    ,500,1310,1310.7396,0.271307113,5.426142269,0.383008146,7.660162925,0.651058119,13.02116237,0.388417256,7.768345125,-3.684058503,-9.840576839,0.896139432,0.792278864,9.51857747,0.556730515,0.997137838,0
AL810962,D05,SIPP21e,OTESTv0_1,IIIV_LMZO_IIIV230_JT100,MZMOTE_LULAB_380_500,20200319_155512,tsiara32,OIO300,ICT0104063,ICT0121063,kim96,gh/349_SIPP21e_v0,1,1,(1|1),1.94,13.031,10.4,16.6723412,process MZMScript version 2.9 - VpiL-analysis with small signal (SS)  Large signal (LS) with error flag,2.9,0,No error,500,1310,1305.3018,0.27026485,5.405296995,0.38074535,7.614907009,0.644006034,12.88012068,0.386576336,7.731526711,-3.616133342,-11.02537791,0.860626397,0.721252794,9.37763193,0.551991401,0.998598231,0
AL810962,D05,SIPP21e,OTESTv0_1,IIIV_LMZO_IIIV230_JT100,MZMOTE_LULAB_380_500,20200319_155512,tsiara32,OIO300,ICT0104063,ICT0121063,kim96,gh/349_SIPP21e_v0,-1,4,(-1|4),1.94,90.641,-17.24,92.265966,process MZMScript version 2.9 - VpiL-analysis with small signal (SS)  Large signal (LS) with error flag,2.9,1, Higher uncertainty SS VpiL: left/right peak diff between 20% & 40%    ,500,1310,1311.3396,0.26718253,5.343650597,0.366907415,7.3381483,0.585409233,11.70818466,0.373856362,7.477127237,-3.614141862,-9.502830803,0.90354359,0.80708718,9.433831925,0.542869245,0.996711038,0
AL810962,D05,SIPP21e,OTESTv0_1,IIIV_LMZO_IIIV230_JT100,MZMOTE_LULAB_380_500,20200319_155512,tsiara32,OIO300,ICT0104063,ICT0121063,kim96,gh/349_SIPP21e_v0,-4,0,(-4|0),1.94,-12.839,-58.7,60.08768527,process MZMScript version 2.9 - VpiL-analysis with small signal (SS)  Large signal (LS) with error flag,2.9,0,No error,500,1310,1307.8247,0.267201981,5.344039621,0.374893703,7.497874059,0.627999357,12.55998713,0.379972573,7.599451463,-3.450415054,-10.23560243,0.878443965,0.75688793,9.451237754,0.521743089,0.998711106,0
AL810962,D05,SIPP21e,OTESTv0_1,IIIV_LMZO_IIIV230_JT100,MZMOTE_LULAB_380_500,20200319_155512,tsiara32,OIO300,ICT0104063,ICT0121063,kim96,gh/349_SIPP21e_v0,-1,-3,(-1|-3),1.94,-90.449,-17.24,92.07735444,process MZMScript version 2.9 - VpiL-analysis with small signal (SS)  Large signal (LS) with error flag,2.9,0,No error,500,1310,1304.7246,0.272860066,5.457201311,0.380509182,7.610183631,0.628443578,12.56887155,0.385258801,7.705176011,-3.715083003,-11.24117476,0.857272892,0.714545784,9.422248993,0.591943037,0.998718091,0
AL810962,D05,SIPP21e,OTESTv0_1,IIIV_LMZO_IIIV230_JT100,MZMOTE_LULAB_380_500,20200319_155512,tsiara32,OIO300,ICT0104063,ICT0121063,kim96,gh/349_SIPP21e_v0,-5,3,(-5|3),1.94,64.771,-72.52,97.23390788,process MZMScript version 2.9 - VpiL-analysis with small signal (SS)  Large signal (LS) with error flag,2.9,0,No error,500,1310,1303.9511,0.269448609,5.388972177,0.372212524,7.444250484,0.601687802,12.03375604,0.377694714,7.55389428,-4.079647282,-11.82677513,0.850929761,0.701859523,9.296063127,0.590098913,0.998690447,0
AL810962,D05,SIPP21e,OTESTv0_1,IIIV_LMZO_IIIV230_JT100,MZMOTE_LULAB_380_500,20200319_155512,tsiara32,OIO300,ICT0104063,ICT0121063,kim96,gh/349_SIPP21e_v0,-2,1,(-2|1),1.94,13.031,-31.06,33.68279325,process MZMScript version 2.9 - VpiL-analysis with small signal (SS)  Large signal (LS) with error flag,2.9,0,No error,500,1310,1306.7084,0.275531437,5.510628743,0.384119772,7.68239544,0.633970924,12.67941848,0.390221213,7.804424262,-3.462988859,-10.64594544,0.867105093,0.734210185,9.411286634,0.49220368,0.99934391,0
AL810962,D05,SIPP21e,OTESTv0_1,IIIV_LMZO_IIIV230_JT100,MZMOTE_LULAB_380_500,20200319_155512,tsiara32,OIO300,ICT0104063,ICT0121063,kim96,gh/349_SIPP21e_v0,6,1,(6|1),1.94,13.031,79.5,80.56088977,process MZMScript version 2.9 - VpiL-analysis with small signal (SS)  Large signal (LS) with error flag,2.9,1, Higher uncertainty SS VpiL: left/right peak diff between 20% & 40%    ,500,1310,1308.7549,0.25926349,5.185269799,0.358354372,7.167087447,0.580050526,11.60101052,0.36285494,7.257098796,-3.712515357,-10.19483146,0.88698439,0.773968781,9.329503482,0.571719657,0.998129259,0
AL810962,D05,SIPP21e,OTESTv0_1,IIIV_LMZO_IIIV230_JT100,MZMOTE_LULAB_380_500,20200319_155512,tsiara32,OIO300,ICT0104063,ICT0121063,kim96,gh/349_SIPP21e_v0,10,0,(10|0),1.94,-12.839,134.78,135.3901338,process MZMScript version 2.9 - VpiL-analysis with small signal (SS)  Large signal (LS) with error flag,2.9,2, Discarded -left/right peak diff on SS VpiL is larger than 40%  Discarded - RsqAdj PS < 0.96  Higher uncertainty spectral fit: 2dB > rmse > 1dB  ,500,1310,1302.7514,0.127119299,2.542385977,0.267294811,5.345896216,0.065150819,1.303016389,0.233405819,4.668116381,-4.232203946,-9.824355913,0.907077572,0.814155144,8.530956251,0.827469353,0.931422261,0
AL810962,D05,SIPP21e,OTESTv0_1,IIIV_LMZO_IIIV230_JT100,MZMOTE_LULAB_380_500,20200319_155512,tsiara32,OIO300,ICT0104063,ICT0121063,kim96,gh/349_SIPP21e_v0,-6,2,(-6|2),1.94,38.901,-86.34,94.69890919,process MZMScript version 2.9 - VpiL-analysis with small signal (SS)  Large signal (LS) with error flag,2.9,0,No error,500,1310,1310.6277,0.268890356,5.377807121,0.381219041,7.624380825,0.6547332,13.094664,0.388107181,7.762143613,-4.509635922,-10.92193872,0.888988527,0.777977055,9.597102629,0.544690691,0.99822035,0
AL810962,D05,SIPP21e,OTESTv0_1,IIIV_LMZO_IIIV230_JT100,MZMOTE_LULAB_380_500,20200319_155512,tsiara32,OIO300,ICT0104063,ICT0121063,kim96,gh/349_SIPP21e_v0,-4,1,(-4|1),1.94,13.031,-58.7,60.12900266,process MZMScript version 2.9 - VpiL-analysis with small signal (SS)  Large signal (LS) with error flag,2.9,0,No error,500,1310,1306.7338,0.278397734,5.567954686,0.384686339,7.693726782,0.622255226,12.44510452,0.391296918,7.825938356,-3.719078189,-10.79669085,0.870102507,0.740205013,9.470161501,0.5641874,0.998884819,0
AL810962,D05,SIPP21e,OTESTv0_1,IIIV_LMZO_IIIV230_JT100,MZMOTE_LULAB_380_500,20200319_155512,tsiara32,OIO300,ICT0104063,ICT0121063,kim96,gh/349_SIPP21e_v0,-9,0,(-9|0),1.94,-12.839,-127.8,128.4432946,process MZMScript version 2.9 - VpiL-analysis with small signal (SS)  Large signal (LS) with error flag,2.9,2, Discarded -left/right peak diff on SS VpiL is larger than 40%  Discarded - RsqAdj PS < 0.96  Higher uncertainty spectral fit: 2dB > rmse > 1dB  ,500,1310,1309.5303,0.229516976,4.590339517,0.606911295,12.1382259,0.941972866,18.83945733,0.653805847,13.07611694,-3.979655571,-9.618241449,0.907860282,0.815720565,8.379891031,0.887736931,0.799478691,0
AL810962,D05,SIPP21e,OTESTv0_1,IIIV_LMZO_IIIV230_JT100,MZMOTE_LULAB_380_500,20200319_155512,tsiara32,OIO300,ICT0104063,ICT0121063,kim96,gh/349_SIPP21e_v0,3,1,(3|1),1.94,13.031,38.04,40.21005547,process MZMScript version 2.9 - VpiL-analysis with small signal (SS)  Large signal (LS) with error flag,2.9,2, Discarded -left/right peak diff on SS VpiL is larger than 40%  Discarded - RsqAdj PS < 0.96   ,500,1310,1307.8011,0.26117859,5.223571804,2.265394635,45.30789271,0.212240047,4.244800945,33.03828687,660.7657374,-3.569516557,-10.12681794,0.884706141,0.769412283,10.20501496,0.649387326,0.600489121,0
AL810962,D05,SIPP21e,OTESTv0_1,IIIV_LMZO_IIIV230_JT100,MZMOTE_LULAB_380_500,20200319_155512,tsiara32,OIO300,ICT0104063,ICT0121063,kim96,gh/349_SIPP21e_v0,3,-4,(3|-4),1.94,-116.319,38.04,122.3811724,process MZMScript version 2.9 - VpiL-analysis with small signal (SS)  Large signal (LS) with error flag,2.9,0,No error,500,1310,1308.3994,0.262633896,5.252677923,0.363404983,7.268099664,0.589650378,11.79300757,0.367903452,7.358069049,-3.732601683,-9.862617083,0.896895805,0.79379161,9.420338876,0.65933036,0.999318848,0
AL810962,D05,SIPP21e,OTESTv0_1,IIIV_LMZO_IIIV230_JT100,MZMOTE_LULAB_380_500,20200319_155512,tsiara32,OIO300,ICT0104063,ICT0121063,kim96,gh/349_SIPP21e_v0,-4,-1,(-4|-1),1.94,-38.709,-58.7,70.3141286,process MZMScript version 2.9 - VpiL-analysis with small signal (SS)  Large signal (LS) with error flag,2.9,0,No error,500,1310,1305.3423,0.269803356,5.39606712,0.373196685,7.463933706,0.60507002,12.1014004,0.378358671,7.567173415,-3.703443987,-11.05985453,0.862138715,0.724277431,9.406801451,0.522340328,0.998310319,0
AL810962,D05,SIPP21e,OTESTv0_1,IIIV_LMZO_IIIV230_JT100,MZMOTE_LULAB_380_500,20200319_155512,tsiara32,OIO300,ICT0104063,ICT0121063,kim96,gh/349_SIPP21e_v0,5,-3,(5|-3),1.94,-90.449,65.68,111.7805171,process MZMScript version 2.9 - VpiL-analysis with small signal (SS)  Large signal (LS) with error flag,2.9,0,No error,500,1310,1302.9715,0.259588005,5.191760093,0.361615986,7.232319729,0.595780393,11.91560786,0.368145169,7.362903389,-4.091709134,-11.66422258,0.855940792,0.711881584,9.260221206,0.564061811,0.998714179,0
AL810962,D05,SIPP21e,OTESTv0_1,IIIV_LMZO_IIIV230_JT100,MZMOTE_LULAB_380_500,20200319_155512,tsiara32,OIO300,ICT0104063,ICT0121063,kim96,gh/349_SIPP21e_v0,8,0,(8|0),1.94,-12.839,107.14,107.9065314,process MZMScript version 2.9 - VpiL-analysis with small signal (SS)  Large signal (LS) with error flag,2.9,0,No error,500,1310,1299.9883,0.260195574,5.20391148,0.359339805,7.186796093,0.580551672,11.61103345,0.365127782,7.302555633,-3.448905049,-9.776869953,0.89137004,0.78274008,9.382222138,0.654278393,0.998348012,0
AL810962,D05,SIPP21e,OTESTv0_1,IIIV_LMZO_IIIV230_JT100,MZMOTE_LULAB_380_500,20200319_155512,tsiara32,OIO300,ICT0104063,ICT0121063,kim96,gh/349_SIPP21e_v0,-8,-2,(-8|-2),1.94,-64.579,-113.98,131.0033879,process MZMScript version 2.9 - VpiL-analysis with small signal (SS)  Large signal (LS) with error flag,2.9,0,No error,500,1310,1305.0563,0.277242684,5.54485369,0.389663374,7.79326749,0.655442378,13.10884756,0.397863762,7.957275238,-3.738811181,-10.89406147,0.867907635,0.735815271,9.223553262,0.614639068,0.999010825,0
AL810962,D05,SIPP21e,OTESTv0_1,IIIV_LMZO_IIIV230_JT100,MZMOTE_LULAB_380_500,20200319_155512,tsiara32,OIO300,ICT0104063,ICT0121063,kim96,gh/349_SIPP21e_v0,6,-3,(6|-3),1.94,-90.449,79.5,120.4212257,process MZMScript version 2.9 - VpiL-analysis with small signal (SS)  Large signal (LS) with error flag,2.9,1, Higher uncertainty SS VpiL: left/right peak diff between 20% & 40%    ,500,1310,1303.3428,0.252048295,5.040965906,0.348306423,6.966128454,0.563514638,11.27029276,0.353956474,7.07912948,-3.717657095,-10.58834607,0.87603388,0.752067761,9.272739831,0.658111869,0.998463417,0
AL810962,D05,SIPP21e,OTESTv0_1,IIIV_LMZO_IIIV230_JT100,MZMOTE_LULAB_380_500,20200319_155512,tsiara32,OIO300,ICT0104063,ICT0121063,kim96,gh/349_SIPP21e_v0,7,-2,(7|-2),1.94,-64.579,93.32,113.4859887,process MZMScript version 2.9 - VpiL-analysis with small signal (SS)  Large signal (LS) with error flag,2.9,0,No error,500,1310,1300.0195,0.256640996,5.132819911,0.357573746,7.151474924,0.589359172,11.78718343,0.36060959,7.212191795,-3.030432903,-9.308705068,0.892753598,0.785507196,9.43208032,0.691844363,0.996326856,0
AL810962,D05,SIPP21e,OTESTv0_1,IIIV_LMZO_IIIV230_JT100,MZMOTE_LULAB_380_500,20200319_155512,tsiara32,OIO300,ICT0104063,ICT0121063,kim96,gh/349_SIPP21e_v0,-7,0,(-7|0),1.94,-12.839,-100.16,100.9795302,process MZMScript version 2.9 - VpiL-analysis with small signal (SS)  Large signal (LS) with error flag,2.9,0,No error,500,1310,1301.9531,0.271499472,5.42998943,0.384325235,7.686504705,0.657601689,13.15203378,0.390739384,7.814787679,-3.496613277,-11.94843336,0.830783288,0.661566575,9.318897131,0.625231445,0.998533455,0
AL810962,D05,SIPP21e,OTESTv0_1,IIIV_LMZO_IIIV230_JT100,MZMOTE_LULAB_380_500,20200319_155512,tsiara32,OIO300,ICT0104063,ICT0121063,kim96,gh/349_SIPP21e_v0,-9,-2,(-9|-2),1.94,-64.579,-127.8,143.1896897,process MZMScript version 2.9 - VpiL-analysis with small signal (SS)  Large signal (LS) with error flag,2.9,0,No error,500,1310,1302.4501,0.260650455,5.213009094,0.357165791,7.143315826,0.567187735,11.34375471,0.363257688,7.265153763,-4.058383684,-10.78154492,0.880212024,0.760424048,9.265129911,0.590577172,0.999235737,0
AL810962,D05,SIPP21e,OTESTv0_1,IIIV_LMZO_IIIV230_JT100,MZMOTE_LULAB_380_500,20200319_155512,tsiara32,OIO300,ICT0104063,ICT0121063,kim96,gh/349_SIPP21e_v0,-7,2,(-7|2),1.94,38.901,-100.16,107.4491201,process MZMScript version 2.9 - VpiL-analysis with small signal (SS)  Large signal (LS) with error flag,2.9,0,No error,500,1310,1301.8598,0.260768123,5.21536246,0.368949492,7.37898984,0.6305283,12.61056599,0.374708626,7.494172524,-3.955425333,-12.42811394,0.830140808,0.660281615,9.260766264,0.654659436,0.997966655,0
AL810962,D05,SIPP21e,OTESTv0_1,IIIV_LMZO_IIIV230_JT100,MZMOTE_LULAB_380_500,20200319_155512,tsiara32,OIO300,ICT0104063,ICT0121063,kim96,gh/349_SIPP21e_v0,-4,2,(-4|2),1.94,38.901,-58.7,70.42000995,process MZMScript version 2.9 - VpiL-analysis with small signal (SS)  Large signal (LS) with error flag,2.9,1, Higher uncertainty SS VpiL: left/right peak diff between 20% & 40%    ,500,1310,1304.7233,0.262710233,5.254204659,0.371699677,7.433993531,0.635238142,12.70476284,0.37943979,7.588795802,-3.898572856,-11.3437503,0.859597248,0.719194497,9.322957461,0.62229532,0.998077269,0
AL810962,D05,SIPP21e,OTESTv0_1,IIIV_LMZO_IIIV230_JT100,MZMOTE_LULAB_380_500,20200319_155512,tsiara32,OIO300,ICT0104063,ICT0121063,kim96,gh/349_SIPP21e_v0,3,-2,(3|-2),1.94,-64.579,38.04,74.94990888,process MZMScript version 2.9 - VpiL-analysis with small signal (SS)  Large signal (LS) with error flag,2.9,0,No error,500,1310,1310.7069,0.261361464,5.227229274,0.361730054,7.234601087,0.587245228,11.74490456,0.36575865,7.315172999,-3.454604587,-9.599148655,0.896453771,0.792907542,9.39652007,0.646694048,0.997264004,0
AL810962,D05,SIPP21e,OTESTv0_1,IIIV_LMZO_IIIV230_JT100,MZMOTE_LULAB_380_500,20200319_155512,tsiara32,OIO300,ICT0104063,ICT0121063,kim96,gh/349_SIPP21e_v0,1,-5,(1|-5),1.94,-142.189,10.4,142.5688315,process MZMScript version 2.9 - VpiL-analysis with small signal (SS)  Large signal (LS) with error flag,2.9,0,No error,500,1310,1303.553,0.25450971,5.090194193,0.351691275,7.033825503,0.568930911,11.37861821,0.357183152,7.143663031,-3.754976363,-9.833644167,0.898303298,0.796606597,9.631196546,0.579593572,0.995615627,0
