Repository: YKgroup-HYU/wafermap_iiivwfmod

# wafermap_iiivwfmod

This is a repository to plot a wafer map.

Here is the requirement for the code.
- Import csv file in the `data` folder using Pandas
- Filter the table with the conditions below:  
  - Lot: AL810962
  - Wafer: D08
  - TestSite: IIIV_LMZC_IIIV230_JT100
- Plot X: `Row`, Y: `Column`, Z: `VpiL@0V [V.cm]` using [wafer map repo](https://github.com/dougthor42/wafer_map)
- Additional info.
  - die_size_X = 25870 um
  - die_size_Y = 13820 um
  - dia = 300000 um

File: data/Info_LMZ_AL810962.csv (part 29 of 36)
Lot,Wafer,Mask,OTEST,TestSite,Name,Date,Operator,Tester,Measurement PC,Analysis PC,Analysis user,Git Tag/Branch,Row,Column,DieLabel,FiberPower [dBm],Abs position x [mm],Abs position y [mm],Radial position [mm],Script ID,Script Version,ErrorFlag,Error description,Device length [um],Analysis Wavelength [nm],Dip Wavelength [nm],VpiL@0V [V.cm],Vpi@0V [V],VpiL@-2V [V.cm],Vpi@-2V [V],VpiL_v2.7@-2V [V.cm],Vpi_v2.7@-2V [V],VpiL_2.0Vpp [V.cm],Vpi_2.0Vpp [V],mean IL [dB],mean Deep [dB],mean Power ratio (higher part),mean Power imbalance,mean FSR [nm],mean RMSE spectral fit,Ajd. Rsquare PhaseFit,Date Flag
AL810962,D05,SIPP21e,OTESTv0_1,IIIV_LMZO_IIIV230_JT100,MZMOTE_LULAB_380_500,20200319_155512,tsiara32,OIO300,ICT0104063,ICT0121063,kim96,gh/349_SIPP21e_v0,7,2,(7|2),1.94,38.901,93.32,101.1034629,process MZMScript version 2.9 - VpiL-analysis with small signal (SS)  Large signal (LS) with error flag,2.9,0,No error,500,1310,1300.0167,0.257220964,5.144419282,0.357637037,7.152740745,0.586663738,11.73327477,0.363153468,7.263069368,-3.209294428,-9.636653287,0.888572179,0.777144359,9.416438778,0.67500793,0.997952719,0
AL810962,D05,SIPP21e,OTESTv0_1,IIIV_LMZO_IIIV230_JT100,MZMOTE_LULAB_380_500,20200319_155512,tsiara32,OIO300,ICT0104063,ICT0121063,kim96,gh/349_SIPP21e_v0,-2,2,(-2|2),1.94,38.901,-31.06,49.77962837,process MZMScript version 2.9 - VpiL-analysis with small signal (SS)  Large signal (LS) with error flag,2.9,0,No error,500,1310,1303.9501,0.257587764,5.151755287,0.371646444,7.43292887,0.666983813,13.33967626,0.376706547,7.534130945,-3.567638232,-11.17138507,0.855047731,0.710095461,9.256090391,0.594526782,0.998787073,0
AL810962,D05,SIPP21e,OTESTv0_1,IIIV_LMZO_IIIV230_JT100,MZMOTE_LULAB_380_500,20200319_155512,tsiara32,OIO300,ICT0104063,ICT0121063,kim96,gh/349_SIPP21e_v0,-1,2,(-1|2),1.94,38.901,-17.24,42.55003409,process MZMScript version 2.9 - VpiL-analysis with small signal (SS)  Large signal (LS) with error flag,2.9,0,No error,500,1310,1304.1005,0.258544335,5.170886706,0.369563847,7.39127694,0.647678383,12.95356766,0.375646813,7.512936268,-3.889513754,-11.59005579,0.852264858,0.704529716,9.474151747,0.506634261,0.998171559,0
AL810962,D05,SIPP21e,OTESTv0_1,IIIV_LMZO_IIIV230_JT100,MZMOTE_LULAB_380_500,20200319_155512,tsiara32,OIO300,ICT0104063,ICT0121063,kim96,gh/349_SIPP21e_v0,3,-1,(3|-1),1.94,-38.709,38.04,54.27180005,process MZMScript version 2.9 - VpiL-analysis with small signal (SS)  Large signal (LS) with error flag,2.9,0,No error,500,1310,1300.0574,0.261473468,5.22946935,0.364878897,7.297577943,0.603576483,12.07152967,0.369988476,7.399769518,-3.547604481,-9.837973209,0.892402926,0.784805851,9.388655668,0.539722054,0.997540483,0
AL810962,D05,SIPP21e,OTESTv0_1,IIIV_LMZO_IIIV230_JT100,MZMOTE_LULAB_380_500,20200319_155512,tsiara32,OIO300,ICT0104063,ICT0121063,kim96,gh/349_SIPP21e_v0,5,4,(5|4),1.94,90.641,65.68,111.9359338,process MZMScript version 2.9 - VpiL-analysis with small signal (SS)  Large signal (LS) with error flag,2.9,0,No error,500,1310,1302.7122,0.252738102,5.054762045,0.360118535,7.202370696,0.626149795,12.52299589,0.364328862,7.286577248,-3.851601099,-11.0330092,0.867161236,0.734322472,9.359468514,0.578582419,0.998502293,0
AL810962,D05,SIPP21e,OTESTv0_1,IIIV_LMZO_IIIV230_JT100,MZMOTE_LULAB_380_500,20200319_155512,tsiara32,OIO300,ICT0104063,ICT0121063,kim96,gh/349_SIPP21e_v0,5,-1,(5|-1),1.94,-38.709,65.68,76.2381078,process MZMScript version 2.9 - VpiL-analysis with small signal (SS)  Large signal (LS) with error flag,2.9,0,No error,500,1310,1305.3403,0.262236069,5.244721376,0.36428251,7.285650202,0.596343314,11.92686629,0.369870895,7.39741791,-3.485433702,-10.96527922,0.858596392,0.717192784,9.396414345,0.555605293,0.999555035,0
AL810962,D05,SIPP21e,OTESTv0_1,IIIV_LMZO_IIIV230_JT100,MZMOTE_LULAB_380_500,20200319_155512,tsiara32,OIO300,ICT0104063,ICT0121063,kim96,gh/349_SIPP21e_v0,0,2,(0|2),1.94,38.901,-3.42,39.05104609,process MZMScript version 2.9 - VpiL-analysis with small signal (SS)  Large signal (LS) with error flag,2.9,1, Higher uncertainty SS VpiL: left/right peak diff between 20% & 40%    ,500,1310,1305.342,0.273690963,5.473819258,0.375280895,7.5056179,0.596806359,11.93612717,0.382803496,7.656069912,-3.260972788,-10.72221618,0.859130378,0.718260755,9.335265089,0.578826318,0.998541672,0
AL810962,D05,SIPP21e,OTESTv0_1,IIIV_LMZO_IIIV230_JT100,MZMOTE_LULAB_380_500,20200319_155512,tsiara32,OIO300,ICT0104063,ICT0121063,kim96,gh/349_SIPP21e_v0,-8,2,(-8|2),1.94,38.901,-113.98,120.435577,process MZMScript version 2.9 - VpiL-analysis with small signal (SS)  Large signal (LS) with error flag,2.9,0,No error,500,1310,1302.6727,0.265351368,5.307027366,0.368908719,7.378174378,0.605031229,12.10062458,0.373626123,7.472522465,-3.844891963,-11.52347818,0.852903012,0.705806023,9.268183887,0.529428309,0.998719374,0
AL810962,D05,SIPP21e,OTESTv0_1,IIIV_LMZO_IIIV230_JT100,MZMOTE_LULAB_380_500,20200319_155512,tsiara32,OIO300,ICT0104063,ICT0121063,kim96,gh/349_SIPP21e_v0,-4,-3,(-4|-3),1.94,-90.449,-58.7,107.8272303,process MZMScript version 2.9 - VpiL-analysis with small signal (SS)  Large signal (LS) with error flag,2.9,0,No error,500,1310,1304.7129,0.275130381,5.502607625,0.373110964,7.462219272,0.579476591,11.58953183,0.378516769,7.570335387,-3.59668227,-11.11735581,0.857428203,0.714856405,9.387571667,0.597000438,0.998145582,0
AL810962,D05,SIPP21e,OTESTv0_1,IIIV_LMZO_IIIV230_JT100,MZMOTE_LULAB_380_500,20200319_155512,tsiara32,OIO300,ICT0104063,ICT0121063,kim96,gh/349_SIPP21e_v0,1,-1,(1|-1),1.94,-38.709,10.4,40.08174997,process MZMScript version 2.9 - VpiL-analysis with small signal (SS)  Large signal (LS) with error flag,2.9,0,No error,500,1310,1308.1305,0.259959426,5.199188516,0.369619839,7.392396781,0.639300016,12.78600031,0.374270624,7.485412489,-3.453827319,-10.38938699,0.874180349,0.748360698,9.454507411,0.582379403,0.999081619,0
AL810962,D11,SIPP21e,OTESTv0_1,IIIV_LMZO_IIIV230_JT100,MZMOTE_LULAB_380_500,20200320_153910,tsiara32,OIO300,ICT0104063,ICT0121063,kim96,gh/349_SIPP21e_v0,-6,-2,(-6|-2),1.94,-64.579,-86.34,107.8194919,process MZMScript version 2.9 - VpiL-analysis with small signal (SS)  Large signal (LS) with error flag,2.9,0,No error,500,1310,1310.185,0.290310047,5.806200932,0.435402633,8.708052654,0.870430857,17.40861713,0.442005474,8.840109486,-4.959606045,-11.63554543,0.881564218,0.763128436,9.4954814,0.588289264,0.997961037,0
AL810962,D11,SIPP21e,OTESTv0_1,IIIV_LMZO_IIIV230_JT100,MZMOTE_LULAB_380_500,20200320_153910,tsiara32,OIO300,ICT0104063,ICT0121063,kim96,gh/349_SIPP21e_v0,-5,-1,(-5|-1),1.94,-38.709,-72.52,82.20424004,process MZMScript version 2.9 - VpiL-analysis with small signal (SS)  Large signal (LS) with error flag,2.9,0,No error,500,1310,1310.6364,0.297156507,5.94313013,0.433084828,8.661696551,0.798210152,15.96420303,0.439559505,8.791190105,-4.642978318,-11.25654017,0.883328663,0.766657326,9.496211861,0.488689132,0.998661266,0
AL810962,D11,SIPP21e,OTESTv0_1,IIIV_LMZO_IIIV230_JT100,MZMOTE_LULAB_380_500,20200320_153910,tsiara32,OIO300,ICT0104063,ICT0121063,kim96,gh/349_SIPP21e_v0,-7,-1,(-7|-1),1.94,-38.709,-100.16,107.3797573,process MZMScript version 2.9 - VpiL-analysis with small signal (SS)  Large signal (LS) with error flag,2.9,0,No error,500,1310,1305.9876,0.287866471,5.757329412,0.427279139,8.54558278,0.828536123,16.57072246,0.434361658,8.687233163,-5.190780172,-12.96504299,0.850148286,0.700296572,9.433999945,0.56620771,0.998787791,0
AL810962,D11,SIPP21e,OTESTv0_1,IIIV_LMZO_IIIV230_JT100,MZMOTE_LULAB_380_500,20200320_153910,tsiara32,OIO300,ICT0104063,ICT0121063,kim96,gh/349_SIPP21e_v0,0,-3,(0|-3),1.94,-90.449,-3.42,90.51363434,process MZMScript version 2.9 - VpiL-analysis with small signal (SS)  Large signal (LS) with error flag,2.9,0,No error,500,1310,1302.7537,0.277449275,5.5489855,0.41585532,8.317106397,0.829804924,16.59609847,0.422762678,8.455253563,-5.167286271,-13.52468662,0.833456588,0.666913176,9.293257319,0.54174179,0.998169715,0
AL810962,D11,SIPP21e,OTESTv0_1,IIIV_LMZO_IIIV230_JT100,MZMOTE_LULAB_380_500,20200320_153910,tsiara32,OIO300,ICT0104063,ICT0121063,kim96,gh/349_SIPP21e_v0,-3,4,(-3|4),1.94,90.641,-44.88,101.1434886,process MZMScript version 2.9 - VpiL-analysis with small signal (SS)  Large signal (LS) with error flag,2.9,0,No error,500,1310,1300.412,0.283059513,5.661190266,0.421777917,8.43555834,0.827125773,16.54251547,0.433023277,8.660465546,-5.019798527,-11.66726488,0.882378484,0.764756969,9.498243147,0.592417769,0.995497482,0
AL810962,D11,SIPP21e,OTESTv0_1,IIIV_LMZO_IIIV230_JT100,MZMOTE_LULAB_380_500,20200320_153910,tsiara32,OIO300,ICT0104063,ICT0121063,kim96,gh/349_SIPP21e_v0,6,1,(6|1),1.94,13.031,79.5,80.56088977,process MZMScript version 2.9 - VpiL-analysis with small signal (SS)  Large signal (LS) with error flag,2.9,1, Higher uncertainty SS VpiL: left/right peak diff between 20% & 40%    ,500,1310,1307.8133,0.279093564,5.58187128,0.417756949,8.355138984,0.830257975,16.6051595,0.424749398,8.494987966,-5.064189438,-11.99946888,0.874198972,0.748397945,9.263958085,0.550827997,0.998396276,0
AL810962,D11,SIPP21e,OTESTv0_1,IIIV_LMZO_IIIV230_JT100,MZMOTE_LULAB_380_500,20200320_153910,tsiara32,OIO300,ICT0104063,ICT0121063,kim96,gh/349_SIPP21e_v0,1,4,(1|4),1.94,90.641,10.4,91.23568864,process MZMScript version 2.9 - VpiL-analysis with small signal (SS)  Large signal (LS) with error flag,2.9,1, Higher uncertainty SS VpiL: left/right peak diff between 20% & 40%    ,500,1310,1305.2235,0.276587652,5.531753034,0.399348853,7.986977064,0.718049213,14.36098426,0.404479207,8.08958414,-5.187205863,-12.75429447,0.856095266,0.712190532,9.301077028,0.583977059,0.996642683,0
AL810962,D11,SIPP21e,OTESTv0_1,IIIV_LMZO_IIIV230_JT100,MZMOTE_LULAB_380_500,20200320_153910,tsiara32,OIO300,ICT0104063,ICT0121063,kim96,gh/349_SIPP21e_v0,5,-4,(5|-4),1.94,-116.319,65.68,133.5813316,process MZMScript version 2.9 - VpiL-analysis with small signal (SS)  Large signal (LS) with error flag,2.9,0,No error,500,1310,1302.5106,0.284985764,5.699715282,0.428390965,8.567819308,0.862302877,17.24605753,0.433288606,8.665772114,-4.989878716,-11.92499801,0.874196227,0.748392454,9.100990936,0.566032886,0.998672097,0
AL810962,D11,SIPP21e,OTESTv0_1,IIIV_LMZO_IIIV230_JT100,MZMOTE_LULAB_380_500,20200320_153910,tsiara32,OIO300,ICT0104063,ICT0121063,kim96,gh/349_SIPP21e_v0,7,1,(7|1),1.94,13.031,93.32,94.22541781,process MZMScript version 2.9 - VpiL-analysis with small signal (SS)  Large signal (LS) with error flag,2.9,0,No error,500,1310,1302.4578,0.283077085,5.661541695,0.423313002,8.466260038,0.838905286,16.77810572,0.429714927,8.594298547,-5.005663538,-13.08002604,0.841550034,0.683100068,9.172147552,0.533390802,0.998582536,0
AL810962,D11,SIPP21e,OTESTv0_1,IIIV_LMZO_IIIV230_JT100,MZMOTE_LULAB_380_500,20200320_153910,tsiara32,OIO300,ICT0104063,ICT0121063,kim96,gh/349_SIPP21e_v0,3,0,(3|0),1.94,-12.839,38.04,40.14824431,process MZMScript version 2.9 - VpiL-analysis with small signal (SS)  Large signal (LS) with error flag,2.9,0,No error,500,1310,1310.6174,0.28913365,5.782673002,0.437647759,8.752955175,0.899865642,17.99731284,0.441904825,8.838096495,-4.71497282,-11.36632549,0.882261363,0.764522726,9.562070787,0.429719008,0.998765367,0
AL810962,D11,SIPP21e,OTESTv0_1,IIIV_LMZO_IIIV230_JT100,MZMOTE_LULAB_380_500,20200320_153910,tsiara32,OIO300,ICT0104063,ICT0121063,kim96,gh/349_SIPP21e_v0,-9,0,(-9|0),1.94,-12.839,-127.8,128.4432946,process MZMScript version 2.9 - VpiL-analysis with small signal (SS)  Large signal (LS) with error flag,2.9,0,No error,500,1310,1300.573,0.288732547,5.774650943,0.427126794,8.542535886,0.820319288,16.40638577,0.436141629,8.722832573,-4.994140898,-11.46314263,0.887403142,0.774806284,9.490786249,0.667350026,0.997485025,0
AL810962,D11,SIPP21e,OTESTv0_1,IIIV_LMZO_IIIV230_JT100,MZMOTE_LULAB_380_500,20200320_153910,tsiara32,OIO300,ICT0104063,ICT0121063,kim96,gh/349_SIPP21e_v0,-3,3,(-3|3),1.94,64.771,-44.88,78.80036067,process MZMScript version 2.9 - VpiL-analysis with small signal (SS)  Large signal (LS) with error flag,2.9,1, Higher uncertainty SS VpiL: left/right peak diff between 20% & 40%    ,500,1310,1310.1468,0.275700005,5.51400011,0.415896756,8.317935125,0.846199143,16.92398285,0.424713656,8.494273114,-5.396104,-12.08232448,0.881261897,0.762523794,9.492790645,0.474817256,0.998150808,0
AL810962,D11,SIPP21e,OTESTv0_1,DCM_LMZC,MZMCTE_LULAB_450_500,20200320_153910,tsiara32,OIO300,ICT0104063,ICT0121063,kim96,gh/349_SIPP21e_v0,3,-4,(3|-4),2.37,-98.18,32.193,103.3232871,process MZMScript version 2.9 - VpiL-analysis with small signal (SS)  Large signal (LS) with error flag,2.9,2, Discarded -left/right peak diff on SS VpiL is larger than 40%  Discarded - RsqAdj PS < 0.96  Discareded - max rmse spectral fit is > 2dB ,500,1550,1538.6692,0.390868765,7.817375294,0.192695124,3.853902485,0.127866015,2.557320305,0.090821876,1.81643752,-3.320916863,-33.50041342,0.596041348,0.192082697,11.41155905,1.522114062,0.998078812,0
AL810962,D11,SIPP21e,OTESTv0_1,IIIV_LMZO_IIIV230_JT100,MZMOTE_LULAB_380_500,20200320_153910,tsiara32,OIO300,ICT0104063,ICT0121063,kim96,gh/349_SIPP21e_v0,-1,5,(-1|5),1.94,116.511,-17.24,117.7795853,process MZMScript version 2.9 - VpiL-analysis with small signal (SS)  Large signal (LS) with error flag,2.9,0,No error,500,1310,1305.3435,0.274300348,5.486006968,0.410843007,8.216860133,0.818062351,16.36124702,0.419080385,8.381607705,-4.925811511,-11.6991226,0.878786996,0.757573992,9.24821608,0.638757856,0.997889927,0
AL810962,D11,SIPP21e,OTESTv0_1,DCM_LMZC,MZMCTE_LULAB_450_500,20200320_153910,tsiara32,OIO300,ICT0104063,ICT0121063,kim96,gh/349_SIPP21e_v0,-7,-1,(-7|-1),2.37,-20.57,-106.007,107.9842995,,,-13,No contact,,,,,,,,,,,,,,,,,,,0
AL810962,D11,SIPP21e,OTESTv0_1,IIIV_LMZC_IIIV230_JT100,MZMCTE_LULAB_450_500,20200320_153910,tsiara32,OIO300,ICT0104063,ICT0121063,kim96,gh/349_SIPP21e_v0,-2,-2,(-2|-2),2.37,-64.675,-33.71,72.93298105,process MZMScript version 2.9 - VpiL-analysis with small signal (SS)  Large signal (LS) with error flag,2.9,0,No error,500,1550,1560.7275,0.298068405,5.961368092,0.465752749,9.315054982,1.064748089,21.29496178,0.474051902,9.481038041,-4.176262736,-34.66360592,0.53320216,0.066404319,13.78833217,0.209029671,0.998575811,0
AL810962,D11,SIPP21e,OTESTv0_1,IIIV_LMZC_IIIV230_JT100,MZMCTE_LULAB_450_500,20200320_153910,tsiara32,OIO300,ICT0104063,ICT0121063,kim96,gh/349_SIPP21e_v0,-3,1,(-3|1),2.37,12.935,-47.53,49.25865533,process MZMScript version 2.9 - VpiL-analysis with small signal (SS)  Large signal (LS) with error flag,2.9,0,No error,500,1550,1543.4491,0.308343146,6.166862915,0.475808728,9.516174561,1.0414175,20.82835001,0.489372209,9.787444189,-4.050279494,-37.09704923,0.5249968,0.0499936,13.77051662,0.249644233,0.997164572,0
AL810962,D11,SIPP21e,OTESTv0_1,IIIV_LMZC_IIIV230_JT100,MZMCTE_LULAB_450_500,20200320_153910,tsiara32,OIO300,ICT0104063,ICT0121063,kim96,gh/349_SIPP21e_v0,-7,-1,(-7|-1),2.37,-38.805,-102.81,109.8895997,process MZMScript version 2.9 - VpiL-analysis with small signal (SS)  Large signal (LS) with error flag,2.9,2,  Discarded - RsqAdj PS < 0.96  Discareded - max rmse spectral fit is > 2dB ,500,1550,1541.2474,0.001765845,0.035316896,0.010763173,0.215263459,0.001329575,0.026591502,0.082717119,1.654342382,-6.218945366,-28.91643583,0.667052279,0.334104559,9.208019932,2.772552313,0.05906555,0
AL810962,D11,SIPP21e,OTESTv0_1,IIIV_LMZC_IIIV230_JT100,MZMCTE_LULAB_450_500,20200320_153910,tsiara32,OIO300,ICT0104063,ICT0121063,kim96,gh/349_SIPP21e_v0,-6,2,(-6|2),2.37,38.805,-88.99,97.08268705,process MZMScript version 2.9 - VpiL-analysis with small signal (SS)  Large signal (LS) with error flag,2.9,2, Discarded -left/right peak diff on SS VpiL is larger than 40%  Discarded - RsqAdj PS < 0.96  Discareded - max rmse spectral fit is > 2dB ,500,1550,1549.7763,0.224408886,4.48817772,0.159435807,3.18871614,0.123638706,2.47277413,0.082845213,1.656904252,-5.91877221,-31.53355973,0.602272206,0.204544412,11.67549845,1.493015662,0.997824802,0
AL810962,D11,SIPP21e,OTESTv0_1,IIIV_LMZC_IIIV230_JT100,MZMCTE_LULAB_450_500,20200320_153910,tsiara32,OIO300,ICT0104063,ICT0121063,kim96,gh/349_SIPP21e_v0,2,5,(2|5),2.37,116.415,21.57,118.3964405,process MZMScript version 2.9 - VpiL-analysis with small signal (SS)  Large signal (LS) with error flag,2.9,0,No error,500,1550,1561.4984,0.302739186,6.054783715,0.465008941,9.300178814,1.00218551,20.0437102,0.47420906,9.48418121,-5.027911834,-35.91836173,0.530891488,0.061782977,13.77737694,0.195876356,0.997469769,0
AL810962,D11,SIPP21e,OTESTv0_1,IIIV_LMZC_IIIV230_JT100,MZMCTE_LULAB_450_500,20200320_153910,tsiara32,OIO300,ICT0104063,ICT0121063,kim96,gh/349_SIPP21e_v0,-8,-1,(-8|-1),2.37,-38.805,-116.63,122.9161703,process MZMScript version 2.9 - VpiL-analysis with small signal (SS)  Large signal (LS) with error flag,2.9,0,No error,500,1550,1549.4733,0.31074411,6.214882193,0.489414,9.788280007,1.151492843,23.02985685,0.496772524,9.935450474,-4.656627247,-37.78521254,0.524113375,0.048226751,13.9981847,0.307718968,0.999128688,0
AL810962,D11,SIPP21e,OTESTv0_1,IIIV_LMZC_IIIV230_JT100,MZMCTE_LULAB_450_500,20200320_153910,tsiara32,OIO300,ICT0104063,ICT0121063,kim96,gh/349_SIPP21e_v0,-5,2,(-5|2),2.37,38.805,-75.17,84.59525356,process MZMScript version 2.9 - VpiL-analysis with small signal (SS)  Large signal (LS) with error flag,2.9,2, Discarded -left/right peak diff on SS VpiL is larger than 40%  Discarded - RsqAdj PS < 0.96  Discareded - max rmse spectral fit is > 2dB ,500,1550,1539.242,0.216145092,4.322901833,0.159420746,3.188414915,0.126280217,2.525604334,0.082515277,1.650305548,-4.755505704,-31.68699058,0.59691748,0.193834959,11.43657436,1.472886606,0.999514463,0
AL810962,D11,SIPP21e,OTESTv0_1,IIIV_LMZC_IIIV230_JT100,MZMCTE_LULAB_450_500,20200320_153910,tsiara32,OIO300,ICT0104063,ICT0121063,kim96,gh/349_SIPP21e_v0,6,-2,(6|-2),2.37,-64.675,76.85,100.4429098,process MZMScript version 2.9 - VpiL-analysis with small signal (SS)  Large signal (LS) with error flag,2.9,0,No error,500,1550,1560.468,0.307969839,6.159396772,0.470204709,9.404094189,0.993645319,19.87290637,0.47840838,9.568167603,-4.234988712,-33.49543578,0.540532051,0.081064103,13.69185297,0.238760391,0.998320545,0
AL810962,D11,SIPP21e,OTESTv0_1,IIIV_LMZC_IIIV230_JT100,MZMCTE_LULAB_450_500,20200320_153910,tsiara32,OIO300,ICT0104063,ICT0121063,kim96,gh/349_SIPP21e_v0,-8,0,(-8|0),2.37,-12.935,-116.63,117.3450942,process MZMScript version 2.9 - VpiL-analysis with small signal (SS)  Large signal (LS) with error flag,2.9,1, Higher uncertainty SS VpiL: left/right peak diff between 20% & 40%    ,500,1550,1535.1262,0.308603559,6.172071184,0.481843545,9.636870892,1.098512906,21.97025813,0.491131538,9.822630754,-4.533160995,-37.59853793,0.524279417,0.048558833,13.96718235,0.256364931,0.997128799,0
AL810962,D11,SIPP21e,OTESTv0_1,IIIV_LMZC_IIIV230_JT100,MZMCTE_LULAB_450_500,20200320_153910,tsiara32,OIO300,ICT0104063,ICT0121063,kim96,gh/349_SIPP21e_v0,1,4,(1|4),2.37,90.545,7.75,90.87606684,process MZMScript version 2.9 - VpiL-analysis with small signal (SS)  Large signal (LS) with error flag,2.9,0,No error,500,1550,1546.3555,0.302214253,6.044285068,0.452624824,9.05249647,0.901095877,18.02191754,0.463082064,9.261641285,-4.697038076,-36.37343303,0.528713467,0.057426934,13.81606593,0.227998663,0.996418553,0
AL810962,D11,SIPP21e,OTESTv0_1,IIIV_LMZC_IIIV230_JT100,MZMCTE_LULAB_450_500,20200320_153910,tsiara32,OIO300,ICT0104063,ICT0121063,kim96,gh/349_SIPP21e_v0,1,3,(1|3),2.37,64.675,7.75,65.1376859,process MZMScript version 2.9 - VpiL-analysis with small signal (SS)  Large signal (LS) with error flag,2.9,2, Discarded -left/right peak diff on SS VpiL is larger than 40%  Discarded - RsqAdj PS < 0.96  Discareded - max rmse spectral fit is > 2dB ,500,1550,1546.8364,0.216511594,4.330231877,0.156214827,3.124296546,0.122186776,2.443735528,0.081761075,1.635221506,-5.20641538,-30.42356599,0.598179195,0.196358391,11.53356548,1.539586819,0.999483796,0
AL810962,D11,SIPP21e,OTESTv0_1,IIIV_LMZC_IIIV230_JT100,MZMCTE_LULAB_450_500,20200320_153910,tsiara32,OIO300,ICT0104063,ICT0121063,kim96,gh/349_SIPP21e_v0,-5,-3,(-5|-3),2.37,-90.545,-75.17,117.6814596,process MZMScript version 2.9 - VpiL-analysis with small signal (SS)  Large signal (LS) with error flag,2.9,0,No error,500,1550,1530.7916,0.304671977,6.093439531,0.476759113,9.535182251,1.09556372,21.91127441,0.485420202,9.708404046,-4.04138776,-35.83555521,0.527939796,0.055879592,13.79347653,0.236219974,0.998766929,0
AL810962,D11,SIPP21e,OTESTv0_1,IIIV_LMZC_IIIV230_JT100,MZMCTE_LULAB_450_500,20200320_153910,tsiara32,OIO300,ICT0104063,ICT0121063,kim96,gh/349_SIPP21e_v0,3,4,(3|4),2.37,90.545,35.39,97.21547781,process MZMScript version 2.9 - VpiL-analysis with small signal (SS)  Large signal (LS) with error flag,2.9,0,No error,500,1550,1548.7547,0.307283145,6.1456629,0.464877117,9.297542333,0.954303502,19.08607005,0.474339602,9.486792041,-4.624536161,-36.08906123,0.529026294,0.058052588,13.82199451,0.223490646,0.997272447,0
AL810962,D11,SIPP21e,OTESTv0_1,IIIV_LMZC_IIIV230_JT100,MZMCTE_LULAB_450_500,20200320_153910,tsiara32,OIO300,ICT0104063,ICT0121063,kim96,gh/349_SIPP21e_v0,-1,4,(-1|4),2.37,90.545,-19.89,92.70387869,process MZMScript version 2.9 - VpiL-analysis with small signal (SS)  Large signal (LS) with error flag,2.9,2, Discarded -left/right peak diff on SS VpiL is larger than 40%  Discarded - RsqAdj PS < 0.96  Discareded - max rmse spectral fit is > 2dB ,500,1550,1530.6252,0.219905453,4.39810906,0.159297693,3.185953855,0.12487979,2.497595808,0.082748842,1.654976847,-5.661749947,-31.52760649,0.600469916,0.200939831,11.52349733,1.485420684,0.997253811,0
AL810962,D11,SIPP21e,OTESTv0_1,IIIV_LMZC_IIIV230_JT100,MZMCTE_LULAB_450_500,20200320_153910,tsiara32,OIO300,ICT0104063,ICT0121063,kim96,gh/349_SIPP21e_v0,-3,0,(-3|0),2.37,-12.935,-47.53,49.25865533,process MZMScript version 2.9 - VpiL-analysis with small signal (SS)  Large signal (LS) with error flag,2.9,0,No error,500,1550,1530.2362,0.305788189,6.115763781,0.466100331,9.322006615,0.979735006,19.59470011,0.473239463,9.464789257,-3.783545002,-36.30553697,0.526650552,0.053301103,13.76445205,0.261757832,0.999051337,0
AL810962,D11,SIPP21e,OTESTv0_1,IIIV_LMZC_IIIV230_JT100,MZMCTE_LULAB_450_500,20200320_153910,tsiara32,OIO300,ICT0104063,ICT0121063,kim96,gh/349_SIPP21e_v0,-2,4,(-2|4),2.37,90.545,-33.71,96.61656755,process MZMScript version 2.9 - VpiL-analysis with small signal (SS)  Large signal (LS) with error flag,2.9,0,No error,500,1550,1542.3437,0.30991711,6.198342204,0.457719127,9.154382532,0.875026413,17.50052826,0.467591646,9.351832919,-4.173914141,-35.82953645,0.528138707,0.056277413,13.79229758,0.194305855,0.997539309,0
AL810962,D11,SIPP21e,OTESTv0_1,IIIV_LMZC_IIIV230_JT100,MZMCTE_LULAB_450_500,20200320_153910,tsiara32,OIO300,ICT0104063,ICT0121063,kim96,gh/349_SIPP21e_v0,8,0,(8|0),2.37,-12.935,104.49,105.2875792,process MZMScript version 2.9 - VpiL-analysis with small signal (SS)  Large signal (LS) with error flag,2.9,2, Discarded -left/right peak diff on SS VpiL is larger than 40%  Discarded - RsqAdj PS < 0.96  Discareded - max rmse spectral fit is > 2dB ,500,1550,1540.1451,0.000224559,0.004491172,0.000416379,0.008327586,0.000108032,0.002160645,0.49663124,9.932624807,-4.662350025,-32.98548571,0.591353065,0.18270613,11.28485835,1.460286485,0.056718022,0
AL810962,D11,SIPP21e,OTESTv0_1,IIIV_LMZC_IIIV230_JT100,MZMCTE_LULAB_450_500,20200320_153910,tsiara32,OIO300,ICT0104063,ICT0121063,kim96,gh/349_SIPP21e_v0,-6,-2,(-6|-2),2.37,-64.675,-88.99,110.0094347,process MZMScript version 2.9 - VpiL-analysis with small signal (SS)  Large signal (LS) with error flag,2.9,0,No error,500,1550,1542.3189,0.311842626,6.236852517,0.469779858,9.395597161,0.951866475,19.03732949,0.477207852,9.544157049,-4.177030701,-35.4263177,0.529431591,0.058863183,13.78578693,0.198788868,0.998777177,0
AL810962,D11,SIPP21e,OTESTv0_1,IIIV_LMZC_IIIV230_JT100,MZMCTE_LULAB_450_500,20200320_153910,tsiara32,OIO300,ICT0104063,ICT0121063,kim96,gh/349_SIPP21e_v0,5,2,(5|2),2.37,38.805,63.03,74.01762577,process MZMScript version 2.9 - VpiL-analysis with small signal (SS)  Large signal (LS) with error flag,2.9,0,No error,500,1550,1539.3994,0.29131577,5.826315396,0.465961647,9.319232932,1.163470475,23.2694095,0.475110216,9.502204316,-3.712057092,-35.21058812,0.529418759,0.058837517,13.61809507,0.229584937,0.997838282,0
AL810962,D11,SIPP21e,OTESTv0_1,IIIV_LMZC_IIIV230_JT100,MZMCTE_LULAB_450_500,20200320_153910,tsiara32,OIO300,ICT0104063,ICT0121063,kim96,gh/349_SIPP21e_v0,0,-4,(0|-4),2.37,-116.415,-6.07,116.5731407,process MZMScript version 2.9 - VpiL-analysis with small signal (SS)  Large signal (LS) with error flag,2.9,0,No error,500,1550,1549.08,0.313977489,6.279549786,0.489263707,9.785274143,1.107624069,22.15248138,0.502450456,10.04900912,-4.541006757,-37.00241917,0.528201571,0.056403143,13.84162939,0.196608905,0.998131816,0
AL810962,D11,SIPP21e,OTESTv0_1,IIIV_LMZC_IIIV230_JT100,MZMCTE_LULAB_450_500,20200320_153910,tsiara32,OIO300,ICT0104063,ICT0121063,kim96,gh/349_SIPP21e_v0,-3,-1,(-3|-1),2.37,-38.805,-47.53,61.35901666,process MZMScript version 2.9 - VpiL-analysis with small signal (SS)  Large signal (LS) with error flag,2.9,2, Discarded -left/right peak diff on SS VpiL is larger than 40%  Discarded - RsqAdj PS < 0.96  Discareded - max rmse spectral fit is > 2dB ,500,1550,1543.3943,0.224506212,4.490124241,0.158395708,3.167914151,0.122363299,2.447265989,0.082432233,1.648644663,-4.888656632,-30.19913608,0.602096854,0.204193707,11.49369089,1.469191527,0.999128046,0
AL810962,D11,SIPP21e,OTESTv0_1,IIIV_LMZC_IIIV230_JT100,MZMCTE_LULAB_450_500,20200320_153910,tsiara32,OIO300,ICT0104063,ICT0121063,kim96,gh/349_SIPP21e_v0,4,-2,(4|-2),2.37,-64.675,49.21,81.26795017,process MZMScript version 2.9 - VpiL-analysis with small signal (SS)  Large signal (LS) with error flag,2.9,2, Discarded -left/right peak diff on SS VpiL is larger than 40%  Discarded - RsqAdj PS < 0.96  Discareded - max rmse spectral fit is > 2dB ,500,1550,1542.1076,0.220689538,4.413790756,0.158612044,3.172240884,0.123791018,2.475820364,0.082453902,1.64907803,-4.904073136,-30.08853685,0.600587535,0.201175069,11.41073606,1.465598877,0.99879232,0
AL810962,D11,SIPP21e,OTESTv0_1,IIIV_LMZC_IIIV230_JT100,MZMCTE_LULAB_450_500,20200320_153910,tsiara32,OIO300,ICT0104063,ICT0121063,kim96,gh/349_SIPP21e_v0,9,-1,(9|-1),2.37,-38.805,118.31,124.5113815,process MZMScript version 2.9 - VpiL-analysis with small signal (SS)  Large signal (LS) with error flag,2.9,1, Higher uncertainty SS VpiL: left/right peak diff between 20% & 40%    ,500,1550,1545.7567,0.31668605,6.33372101,0.487763099,9.75526197,1.060839417,21.21678833,0.497281792,9.945635847,-4.654265167,-36.40123634,0.527400392,0.054800784,13.59950139,0.216132136,0.997464752,0
AL810962,D11,SIPP21e,OTESTv0_1,IIIV_LMZC_IIIV230_JT100,MZMCTE_LULAB_450_500,20200320_153910,tsiara32,OIO300,ICT0104063,ICT0121063,kim96,gh/349_SIPP21e_v0,2,-2,(2|-2),2.37,-64.675,21.57,68.17712611,process MZMScript version 2.9 - VpiL-analysis with small signal (SS)  Large signal (LS) with error flag,2.9,0,No error,500,1550,1539.1878,0.303419621,6.068392423,0.464972539,9.299450775,0.994467257,19.88934513,0.474174625,9.483492504,-3.522667182,-33.69794305,0.536497811,0.072995622,13.68741004,0.229485323,0.998101961,0
AL810962,D11,SIPP21e,OTESTv0_1,IIIV_LMZC_IIIV230_JT100,MZMCTE_LULAB_450_500,20200320_153910,tsiara32,OIO300,ICT0104063,ICT0121063,kim96,gh/349_SIPP21e_v0,-1,-5,(-1|-5),2.37,-142.285,-19.89,143.6684841,process MZMScript version 2.9 - VpiL-analysis with small signal (SS)  Large signal (LS) with error flag,2.9,0,No error,500,1550,1541.0295,0.314028613,6.280572266,0.474894862,9.497897247,0.973676372,19.47352744,0.482064096,9.641281918,-4.706808971,-36.00031024,0.529268998,0.058537996,13.72192369,0.259286718,0.998207419,0
AL810962,D11,SIPP21e,OTESTv0_1,IIIV_LMZC_IIIV230_JT100,MZMCTE_LULAB_450_500,20200320_153910,tsiara32,OIO300,ICT0104063,ICT0121063,kim96,gh/349_SIPP21e_v0,-7,2,(-7|2),2.37,38.805,-102.81,109.8895997,process MZMScript version 2.9 - VpiL-analysis with small signal (SS)  Large signal (LS) with error flag,2.9,0,No error,500,1550,1547.3407,0.318208041,6.364160829,0.471398062,9.427961232,0.909007712,18.18015423,0.483030589,9.660611778,-4.290897009,-35.39731901,0.529381416,0.058762833,13.95835982,0.261711751,0.996863369,0
AL810962,D11,SIPP21e,OTESTv0_1,IIIV_LMZC_IIIV230_JT100,MZMCTE_LULAB_450_500,20200320_153910,tsiara32,OIO300,ICT0104063,ICT0121063,kim96,gh/349_SIPP21e_v0,9,0,(9|0),2.37,-12.935,118.31,119.0150004,process MZMScript version 2.9 - VpiL-analysis with small signal (SS)  Large signal (LS) with error flag,2.9,0,No error,500,1550,1550.221,0.310716764,6.214335286,0.483837731,9.676754619,1.092595099,21.85190198,0.494379779,9.887595573,-5.243729522,-37.17460869,0.527909951,0.055819902,13.64790988,0.234940216,0.99683332,0
AL810962,D11,SIPP21e,OTESTv0_1,IIIV_LMZC_IIIV230_JT100,MZMCTE_LULAB_450_500,20200320_153910,tsiara32,OIO300,ICT0104063,ICT0121063,kim96,gh/349_SIPP21e_v0,7,2,(7|2),2.37,38.805,90.67,98.62493054,process MZMScript version 2.9 - VpiL-analysis with small signal (SS)  Large signal (LS) with error flag,2.9,2, Discarded -left/right peak diff on SS VpiL is larger than 40%  Discarded - RsqAdj PS < 0.96  Discareded - max rmse spectral fit is > 2dB ,500,1550,1531.2563,0.224418699,4.488373974,0.160314197,3.206283933,0.124695357,2.493907131,0.082772093,1.655441859,-4.933308414,-30.34557209,0.601169532,0.202339064,11.36518882,1.469478195,0.999338064,0
AL810962,D11,SIPP21e,OTESTv0_1,IIIV_LMZC_IIIV230_JT100,MZMCTE_LULAB_450_500,20200320_153910,tsiara32,OIO300,ICT0104063,ICT0121063,kim96,gh/349_SIPP21e_v0,6,0,(6|0),2.37,-12.935,76.85,77.93097411,process MZMScript version 2.9 - VpiL-analysis with small signal (SS)  Large signal (LS) with error flag,2.9,2, Discarded -left/right peak diff on SS VpiL is larger than 40%  Discarded - RsqAdj PS < 0.96  Discareded - max rmse spectral fit is > 2dB ,500,1550,1538.6393,0.218102832,4.362056635,0.159219804,3.18439609,0.125372069,2.50744138,0.082481689,1.649633771,-4.452206323,-31.80496919,0.594600338,0.189200677,11.34968798,1.512833479,0.99950033,0
AL810962,D11,SIPP21e,OTESTv0_1,IIIV_LMZC_IIIV230_JT100,MZMCTE_LULAB_450_500,20200320_153910,tsiara32,OIO300,ICT0104063,ICT0121063,kim96,gh/349_SIPP21e_v0,0,-1,(0|-1),2.37,-38.805,-6.07,39.27687519,process MZMScript version 2.9 - VpiL-analysis with small signal (SS)  Large signal (LS) with error flag,2.9,0,No error,500,1550,1530.7799,0.308852583,6.177051653,0.481501824,9.630036474,1.091846059,21.83692119,0.490337769,9.806755371,-3.79588466,-36.71256771,0.525029716,0.050059432,13.76001143,0.223186613,0.998246025,0
AL810962,D11,SIPP21e,OTESTv0_1,IIIV_LMZC_IIIV230_JT100,MZMCTE_LULAB_450_500,20200320_153910,tsiara32,OIO300,ICT0104063,ICT0121063,kim96,gh/349_SIPP21e_v0,-2,-3,(-2|-3),2.37,-90.545,-33.71,96.61656755,process MZMScript version 2.9 - VpiL-analysis with small signal (SS)  Large signal (LS) with error flag,2.9,0,No error,500,1550,1547.5164,0.312158761,6.243175218,0.468785391,9.375707817,0.940869683,18.81739366,0.478170896,9.56341793,-4.550447623,-37.12715169,0.527029123,0.054058246,13.83134105,0.246012625,0.997243417,0
AL810962,D11,SIPP21e,OTESTv0_1,IIIV_LMZC_IIIV230_JT100,MZMCTE_LULAB_450_500,20200320_153910,tsiara32,OIO300,ICT0104063,ICT0121063,kim96,gh/349_SIPP21e_v0,2,1,(2|1),2.37,12.935,21.57,25.15112572,process MZMScript version 2.9 - VpiL-analysis with small signal (SS)  Large signal (LS) with error flag,2.9,0,No error,500,1550,1564.1675,0.312789564,6.255791289,0.477684465,9.553689296,1.010277934,20.20555868,0.487208031,9.74416062,-4.294972521,-35.39582605,0.531870502,0.063741005,13.86512937,0.236320374,0.998874246,0
AL810962,D11,SIPP21e,OTESTv0_1,IIIV_LMZC_IIIV230_JT100,MZMCTE_LULAB_450_500,20200320_153910,tsiara32,OIO300,ICT0104063,ICT0121063,kim96,gh/349_SIPP21e_v0,5,3,(5|3),2.37,64.675,63.03,90.30856286,process MZMScript version 2.9 - VpiL-analysis with small signal (SS)  Large signal (LS) with error flag,2.9,0,No error,500,1550,1539.2812,0.301351006,6.027020121,0.459724941,9.194498825,0.96895658,19.37913159,0.467055828,9.341116568,-3.954475195,-34.93540289,0.530534646,0.061069293,13.6249387,0.194062762,0.998485926,0
AL810962,D11,SIPP21e,OTESTv0_1,IIIV_LMZC_IIIV230_JT100,MZMCTE_LULAB_450_500,20200320_153910,tsiara32,OIO300,ICT0104063,ICT0121063,kim96,gh/349_SIPP21e_v0,-5,-1,(-5|-1),2.37,-38.805,-75.17,84.59525356,process MZMScript version 2.9 - VpiL-analysis with small signal (SS)  Large signal (LS) with error flag,2.9,0,No error,500,1550,1530.6078,0.314258202,6.285164031,0.467906361,9.358127227,0.915530623,18.31061246,0.477402561,9.548051223,-4.08140224,-35.95720351,0.527141032,0.054282064,13.79471747,0.242243937,0.99753194,0
AL810962,D11,SIPP21e,OTESTv0_1,IIIV_LMZC_IIIV230_JT100,MZMCTE_LULAB_450_500,20200320_153910,tsiara32,OIO300,ICT0104063,ICT0121063,kim96,gh/349_SIPP21e_v0,-7,0,(-7|0),2.37,-12.935,-102.81,103.6205111,process MZMScript version 2.9 - VpiL-analysis with small signal (SS)  Large signal (LS) with error flag,2.9,1, Higher uncertainty SS VpiL: left/right peak diff between 20% & 40%    ,500,1550,1551.4267,0.317085323,6.341706457,0.485426262,9.708525244,1.034805748,20.69611496,0.493418093,9.86836186,-4.803368804,-37.64876469,0.524981729,0.049963457,14.06145357,0.368294394,0.998219565,0
AL810962,D11,SIPP21e,OTESTv0_1,IIIV_LMZC_IIIV230_JT100,MZMCTE_LULAB_450_500,20200320_153910,tsiara32,OIO300,ICT0104063,ICT0121063,kim96,gh/349_SIPP21e_v0,-3,-2,(-3|-2),2.37,-64.675,-47.53,80.26179991,process MZMScript version 2.9 - VpiL-analysis with small signal (SS)  Large signal (LS) with error flag,2.9,0,No error,500,1550,1560.7544,0.297441864,5.948837278,0.466883135,9.337662694,1.084921456,21.69842912,0.477488782,9.549775649,-4.345567792,-36.7535097,0.527574376,0.055148753,13.78138614,0.240275107,0.998085543,0
AL810962,D11,SIPP21e,OTESTv0_1,IIIV_LMZC_IIIV230_JT100,MZMCTE_LULAB_450_500,20200320_153910,tsiara32,OIO300,ICT0104063,ICT0121063,kim96,gh/349_SIPP21e_v0,-5,-4,(-5|-4),2.37,-116.415,-75.17,138.5748214,process MZMScript version 2.9 - VpiL-analysis with small signal (SS)  Large signal (LS) with error flag,2.9,1, Higher uncertainty SS VpiL: left/right peak diff between 20% & 40%    ,500,1550,1550.7981,0.32103922,6.420784405,0.498591452,9.971829031,1.115553487,22.31106974,0.508351781,10.16703563,-5.055818406,-36.67343238,0.527828392,0.055656784,13.94271065,0.358706707,0.999279038,0
AL810962,D11,SIPP21e,OTESTv0_1,IIIV_LMZC_IIIV230_JT100,MZMCTE_LULAB_450_500,20200320_153910,tsiara32,OIO300,ICT0104063,ICT0121063,kim96,gh/349_SIPP21e_v0,4,2,(4|2),2.37,38.805,49.21,62.66938746,process MZMScript version 2.9 - VpiL-analysis with small signal (SS)  Large signal (LS) with error flag,2.9,2, Discarded -left/right peak diff on SS VpiL is larger than 40%  Discarded - RsqAdj PS < 0.96  Discareded - max rmse spectral fit is > 2dB ,500,1550,1530.4453,0.221995704,4.439914079,0.15913997,3.182799395,0.124023912,2.480478234,0.082625103,1.652502068,-4.887824287,-30.54630302,0.599357993,0.198715985,11.50976049,1.481618752,0.998910198,0
AL810962,D11,SIPP21e,OTESTv0_1,IIIV_LMZC_IIIV230_JT100,MZMCTE_LULAB_450_500,20200320_153910,tsiara32,OIO300,ICT0104063,ICT0121063,kim96,gh/349_SIPP21e_v0,4,-3,(4|-3),2.37,-90.545,49.21,103.0534867,process MZMScript version 2.9 - VpiL-analysis with small signal (SS)  Large signal (LS) with error flag,2.9,0,No error,500,1550,1542.2121,0.307479203,6.149584051,0.469807363,9.396147256,0.995211546,19.90423092,0.477612555,9.552251094,-4.303143085,-37.7725903,0.52372873,0.04745746,13.66382078,0.226581068,0.998232017,0
AL810962,D11,SIPP21e,OTESTv0_1,IIIV_LMZC_IIIV230_JT100,MZMCTE_LULAB_450_500,20200320_153910,tsiara32,OIO300,ICT0104063,ICT0121063,kim96,gh/349_SIPP21e_v0,-5,4,(-5|4),2.37,90.545,-75.17,117.6814596,process MZMScript version 2.9 - VpiL-analysis with small signal (SS)  Large signal (LS) with error flag,2.9,1, Higher uncertainty SS VpiL: left/right peak diff between 20% & 40%    ,500,1550,1549.6158,0.315519763,6.310395266,0.492212063,9.844241267,1.118673713,22.37347426,0.503101817,10.06203633,-4.751223112,-36.3076289,0.528172801,0.056345602,13.92821708,0.182794561,0.998355623,0
AL810962,D11,SIPP21e,OTESTv0_1,IIIV_LMZC_IIIV230_JT100,MZMCTE_LULAB_450_500,20200320_153910,tsiara32,OIO300,ICT0104063,ICT0121063,kim96,gh/349_SIPP21e_v0,5,4,(5|4),2.37,90.545,63.03,110.3230616,process MZMScript version 2.9 - VpiL-analysis with small signal (SS)  Large signal (LS) with error flag,2.9,0,No error,500,1550,1539.4872,0.302043196,6.040863914,0.480934103,9.618682062,1.179538565,23.59077129,0.489115997,9.782319937,-4.146475354,-35.18662543,0.530346342,0.060692684,13.52192174,0.250116351,0.998729223,0
AL810962,D11,SIPP21e,OTESTv0_1,IIIV_LMZC_IIIV230_JT100,MZMCTE_LULAB_450_500,20200320_153910,tsiara32,OIO300,ICT0104063,ICT0121063,kim96,gh/349_SIPP21e_v0,-6,-1,(-6|-1),2.37,-38.805,-88.99,97.08268705,process MZMScript version 2.9 - VpiL-analysis with small signal (SS)  Large signal (LS) with error flag,2.9,0,No error,500,1550,1541.9026,0.310777471,6.215549425,0.472139617,9.442792346,0.982030164,19.64060329,0.482113547,9.642270938,-4.032906485,-36.18595361,0.526939004,0.053878009,13.7765593,0.168146296,0.99769522,0
AL810962,D11,SIPP21e,OTESTv0_1,IIIV_LMZC_IIIV230_JT100,MZMCTE_LULAB_450_500,20200320_153910,tsiara32,OIO300,ICT0104063,ICT0121063,kim96,gh/349_SIPP21e_v0,-1,1,(-1|1),2.37,12.935,-19.89,23.72606847,process MZMScript version 2.9 - VpiL-analysis with small signal (SS)  Large signal (LS) with error flag,2.9,0,No error,500,1550,1531.1067,0.309970492,6.19940985,0.471113089,9.422261788,0.981208232,19.62416465,0.479882227,9.597644546,-3.998336977,-35.293583,0.531475662,0.062951323,13.77738369,0.225880843,0.997705431,0
AL810962,D11,SIPP21e,OTESTv0_1,IIIV_LMZC_IIIV230_JT100,MZMCTE_LULAB_450_500,20200320_153910,tsiara32,OIO300,ICT0104063,ICT0121063,kim96,gh/349_SIPP21e_v0,-4,-2,(-4|-2),2.37,-64.675,-61.35,89.1441424,process MZMScript version 2.9 - VpiL-analysis with small signal (SS)  Large signal (LS) with error flag,2.9,0,No error,500,1550,1532.0109,0.303385524,6.067710474,0.477314324,9.546286478,1.118599731,22.37199462,0.486373967,9.727479333,-4.420122235,-37.11768407,0.524821498,0.049642996,13.81298611,0.215470116,0.99810797,0
AL810962,D11,SIPP21e,OTESTv0_1,IIIV_LMZC_IIIV230_JT100,MZMCTE_LULAB_450_500,20200320_153910,tsiara32,OIO300,ICT0104063,ICT0121063,kim96,gh/349_SIPP21e_v0,2,2,(2|2),2.37,38.805,21.57,44.3969923,process MZMScript version 2.9 - VpiL-analysis with small signal (SS)  Large signal (LS) with error flag,2.9,0,No error,500,1550,1540.671,0.310824183,6.21648367,0.467362626,9.347252513,0.941549137,18.83098273,0.477540337,9.550806744,-3.580830358,-35.09917517,0.530847951,0.061695903,13.76233194,0.235841747,0.997817216,0
AL810962,D11,SIPP21e,OTESTv0_1,IIIV_LMZC_IIIV230_JT100,MZMCTE_LULAB_450_500,20200320_153910,tsiara32,OIO300,ICT0104063,ICT0121063,kim96,gh/349_SIPP21e_v0,-4,3,(-4|3),2.37,64.675,-61.35,89.1441424,process MZMScript version 2.9 - VpiL-analysis with small signal (SS)  Large signal (LS) with error flag,2.9,2, Discarded -left/right peak diff on SS VpiL is larger than 40%  Discarded - RsqAdj PS < 0.96  Discareded - max rmse spectral fit is > 2dB ,500,1550,1540.9552,0.000410713,0.008214266,0.000760472,0.015209439,0.000197444,0.003948875,0.473196454,9.463929077,-4.942519306,-32.47278351,0.593007516,0.186015031,11.48104473,1.48544218,0.056162782,0
AL810962,D11,SIPP21e,OTESTv0_1,IIIV_LMZC_IIIV230_JT100,MZMCTE_LULAB_450_500,20200320_153910,tsiara32,OIO300,ICT0104063,ICT0121063,kim96,gh/349_SIPP21e_v0,3,3,(3|3),2.37,64.675,35.39,73.7245395,process MZMScript version 2.9 - VpiL-analysis with small signal (SS)  Large signal (LS) with error flag,2.9,0,No error,500,1550,1549.1717,0.3006435,6.01287,0.460411701,9.208234025,0.982569596,19.65139191,0.467518693,9.350373868,-4.623798045,-36.92423216,0.527088728,0.054177456,13.88027674,0.230796334,0.997950318,0
AL810962,D11,SIPP21e,OTESTv0_1,IIIV_LMZC_IIIV230_JT100,MZMCTE_LULAB_450_500,20200320_153910,tsiara32,OIO300,ICT0104063,ICT0121063,kim96,gh/349_SIPP21e_v0,1,-5,(1|-5),2.37,-142.285,7.75,142.4959077,process MZMScript version 2.9 - VpiL-analysis with small signal (SS)  Large signal (LS) with error flag,2.9,0,No error,500,1550,1541.1813,0.311018046,6.220360921,0.482065231,9.641304621,1.071158562,21.42317124,0.491592949,9.831858976,-4.92279605,-37.51508259,0.524842041,0.049684083,13.63484503,0.255140722,0.998354701,0
