Repository: YKgroup-HYU/wafermap_iiivwfmod

# wafermap_iiivwfmod

This is a repository to plot a wafer map.

Here is the requirement for the code.
- Import csv file in the `data` folder using Pandas
- Filter the table with the conditions below:  
  - Lot: AL810962
  - Wafer: D08
  - TestSite: IIIV_LMZC_IIIV230_JT100
- Plot X: `Row`, Y: `Column`, Z: `VpiL@0V [V.cm]` using [wafer map repo](https://github.com/dougthor42/wafer_map)
- Additional info.
  - die_size_X = 25870 um
  - die_size_Y = 13820 um
  - dia = 300000 um

File: data/Info_LMZ_AL810962.csv (part 30 of 36)
Lot,Wafer,Mask,OTEST,TestSite,Name,Date,Operator,Tester,Measurement PC,Analysis PC,Analysis user,Git Tag/Branch,Row,Column,DieLabel,FiberPower [dBm],Abs position x [mm],Abs position y [mm],Radial position [mm],Script ID,Script Version,ErrorFlag,Error description,Device length [um],Analysis Wavelength [nm],Dip Wavelength [nm],VpiL@0V [V.cm],Vpi@0V [V],VpiL@-2V [V.cm],Vpi@-2V [V],VpiL_v2.7@-2V [V.cm],Vpi_v2.7@-2V [V],VpiL_2.0Vpp [V.cm],Vpi_2.0Vpp [V],mean IL [dB],mean Deep [dB],mean Power ratio (higher part),mean Power imbalance,mean FSR [nm],mean RMSE spectral fit,Ajd. Rsquare PhaseFit,Date Flag
AL810962,D11,SIPP21e,OTESTv0_1,IIIV_LMZC_IIIV230_JT100,MZMCTE_LULAB_450_500,20200320_153910,tsiara32,OIO300,ICT0104063,ICT0121063,kim96,gh/349_SIPP21e_v0,-2,-4,(-2|-4),2.37,-116.415,-33.71,121.1974271,process MZMScript version 2.9 - VpiL-analysis with small signal (SS)  Large signal (LS) with error flag,2.9,0,No error,500,1550,1550.5943,0.309453462,6.189069239,0.49306424,9.8612848,1.212469659,24.24939318,0.501182343,10.02364685,-4.717145902,-37.6023945,0.524441796,0.048883593,13.86530338,0.225617089,0.998787147,0
AL810962,D11,SIPP21e,OTESTv0_1,IIIV_LMZC_IIIV230_JT100,MZMCTE_LULAB_450_500,20200320_153910,tsiara32,OIO300,ICT0104063,ICT0121063,kim96,gh/349_SIPP21e_v0,-4,2,(-4|2),2.37,38.805,-61.35,72.59235859,process MZMScript version 2.9 - VpiL-analysis with small signal (SS)  Large signal (LS) with error flag,2.9,2, Discarded -left/right peak diff on SS VpiL is larger than 40%  Discarded - RsqAdj PS < 0.96  Discareded - max rmse spectral fit is > 2dB ,500,1550,1542.7506,0.217163932,4.343278639,0.158145951,3.162919029,0.124351361,2.487027216,0.082418371,1.648367414,-5.068938669,-31.35426771,0.599294789,0.198589577,11.47653874,1.540081,0.99986414,0
AL810962,D11,SIPP21e,OTESTv0_1,IIIV_LMZC_IIIV230_JT100,MZMCTE_LULAB_450_500,20200320_153910,tsiara32,OIO300,ICT0104063,ICT0121063,kim96,gh/349_SIPP21e_v0,4,4,(4|4),2.37,90.545,49.21,103.0534867,process MZMScript version 2.9 - VpiL-analysis with small signal (SS)  Large signal (LS) with error flag,2.9,0,No error,500,1550,1550.5451,0.303548493,6.070969858,0.468743179,9.374863584,1.028423353,20.56846705,0.475918169,9.518363371,-4.742544608,-35.72959774,0.5308192,0.0616384,13.82179164,0.270025938,0.998715293,0
AL810962,D11,SIPP21e,OTESTv0_1,IIIV_LMZC_IIIV230_JT100,MZMCTE_LULAB_450_500,20200320_153910,tsiara32,OIO300,ICT0104063,ICT0121063,kim96,gh/349_SIPP21e_v0,0,-2,(0|-2),2.37,-64.675,-6.07,64.95922202,process MZMScript version 2.9 - VpiL-analysis with small signal (SS)  Large signal (LS) with error flag,2.9,2, Discarded -left/right peak diff on SS VpiL is larger than 40%  Discarded - RsqAdj PS < 0.96  Discareded - max rmse spectral fit is > 2dB ,500,1550,1530.2351,0.220799194,4.415983886,0.159319653,3.186393065,0.124620266,2.49240532,0.082833726,1.656674527,-4.829620499,-31.32221934,0.596856539,0.193713078,11.46257029,1.549125673,0.99787429,0
AL810962,D11,SIPP21e,OTESTv0_1,IIIV_LMZC_IIIV230_JT100,MZMCTE_LULAB_450_500,20200320_153910,tsiara32,OIO300,ICT0104063,ICT0121063,kim96,gh/349_SIPP21e_v0,2,4,(2|4),2.37,90.545,21.57,93.07879417,process MZMScript version 2.9 - VpiL-analysis with small signal (SS)  Large signal (LS) with error flag,2.9,2, Discarded -left/right peak diff on SS VpiL is larger than 40%  Discarded - RsqAdj PS < 0.96  Discareded - max rmse spectral fit is > 2dB ,500,1550,1543.3122,0.218706727,4.374134536,0.157756155,3.155123098,0.123373616,2.467472327,0.082329212,1.646584247,-5.45933901,-30.61056635,0.601383952,0.202767904,11.51224702,1.467372405,0.998416321,0
AL810962,D11,SIPP21e,OTESTv0_1,IIIV_LMZC_IIIV230_JT100,MZMCTE_LULAB_450_500,20200320_153910,tsiara32,OIO300,ICT0104063,ICT0121063,kim96,gh/349_SIPP21e_v0,-1,3,(-1|3),2.37,64.675,-19.89,67.6643756,process MZMScript version 2.9 - VpiL-analysis with small signal (SS)  Large signal (LS) with error flag,2.9,0,No error,500,1550,1548.594,0.302307789,6.046155776,0.455516027,9.110320548,0.923584564,18.47169128,0.464196618,9.283932361,-4.432363255,-35.39449673,0.5310605,0.062120999,13.88122095,0.226371076,0.99772486,0
AL810962,D11,SIPP21e,OTESTv0_1,IIIV_LMZC_IIIV230_JT100,MZMCTE_LULAB_450_500,20200320_153910,tsiara32,OIO300,ICT0104063,ICT0121063,kim96,gh/349_SIPP21e_v0,8,-1,(8|-1),2.37,-38.805,104.49,111.4629451,process MZMScript version 2.9 - VpiL-analysis with small signal (SS)  Large signal (LS) with error flag,2.9,0,No error,500,1550,1561.5067,0.31182975,6.236594995,0.483089246,9.661784913,1.071646344,21.43292687,0.492608555,9.852171106,-4.296615126,-35.48076515,0.530855556,0.061711113,13.68648964,0.215788442,0.998091648,0
AL810962,D11,SIPP21e,OTESTv0_1,IIIV_LMZC_IIIV230_JT100,MZMCTE_LULAB_450_500,20200320_153910,tsiara32,OIO300,ICT0104063,ICT0121063,kim96,gh/349_SIPP21e_v0,4,1,(4|1),2.37,12.935,49.21,50.88161087,process MZMScript version 2.9 - VpiL-analysis with small signal (SS)  Large signal (LS) with error flag,2.9,0,No error,500,1550,1542.186,0.302132794,6.042655878,0.467938981,9.358779627,1.037066171,20.74132343,0.475495217,9.509904336,-3.802157319,-36.55518932,0.525641759,0.051283517,13.72886572,0.187665108,0.99866193,0
AL810962,D11,SIPP21e,OTESTv0_1,IIIV_LMZC_IIIV230_JT100,MZMCTE_LULAB_450_500,20200320_153910,tsiara32,OIO300,ICT0104063,ICT0121063,kim96,gh/349_SIPP21e_v0,-9,2,(-9|2),2.37,38.805,-130.45,136.0993406,process MZMScript version 2.9 - VpiL-analysis with small signal (SS)  Large signal (LS) with error flag,2.9,1, Higher uncertainty SS VpiL: left/right peak diff between 20% & 40%    ,500,1550,1540.7938,0.318567987,6.371359744,0.497981184,9.959623689,1.140031641,22.80063282,0.509420699,10.18841398,-4.344653439,-36.40602132,0.527634608,0.055269217,13.85730725,0.218071409,0.997394341,0
AL810962,D11,SIPP21e,OTESTv0_1,IIIV_LMZC_IIIV230_JT100,MZMCTE_LULAB_450_500,20200320_153910,tsiara32,OIO300,ICT0104063,ICT0121063,kim96,gh/349_SIPP21e_v0,3,2,(3|2),2.37,38.805,35.39,52.51933096,process MZMScript version 2.9 - VpiL-analysis with small signal (SS)  Large signal (LS) with error flag,2.9,0,No error,500,1550,1547.2602,0.298644443,5.972888867,0.470135895,9.4027179,1.104208959,22.08417918,0.478791852,9.57583704,-4.153653241,-36.72594737,0.525205502,0.050411003,13.8426797,0.190910069,0.997770328,1
AL810962,D11,SIPP21e,OTESTv0_1,IIIV_LMZC_IIIV230_JT100,MZMCTE_LULAB_450_500,20200320_153910,tsiara32,OIO300,ICT0104063,ICT0121063,kim96,gh/349_SIPP21e_v0,-2,5,(-2|5),2.37,116.415,-33.71,121.1974271,process MZMScript version 2.9 - VpiL-analysis with small signal (SS)  Large signal (LS) with error flag,2.9,0,No error,500,1550,1540.9109,0.312149283,6.242985663,0.491455082,9.829101635,1.154797708,23.09595415,0.501423902,10.02847804,-4.435518325,-35.87998512,0.529767019,0.059534038,13.76994035,0.212935444,0.997657334,0
AL810962,D11,SIPP21e,OTESTv0_1,IIIV_LMZC_IIIV230_JT100,MZMCTE_LULAB_450_500,20200320_153910,tsiara32,OIO300,ICT0104063,ICT0121063,kim96,gh/349_SIPP21e_v0,7,3,(7|3),2.37,64.675,90.67,111.3728177,process MZMScript version 2.9 - VpiL-analysis with small signal (SS)  Large signal (LS) with error flag,2.9,0,No error,500,1550,1530.677,0.305204381,6.104087621,0.478498411,9.569968218,1.107114112,22.14228225,0.489379835,9.787596696,-4.344485438,-34.04232014,0.538063615,0.076127229,13.62798794,0.248099411,0.997760742,1
AL810962,D11,SIPP21e,OTESTv0_1,IIIV_LMZC_IIIV230_JT100,MZMCTE_LULAB_450_500,20200320_153910,tsiara32,OIO300,ICT0104063,ICT0121063,kim96,gh/349_SIPP21e_v0,3,-2,(3|-2),2.37,-64.675,35.39,73.7245395,process MZMScript version 2.9 - VpiL-analysis with small signal (SS)  Large signal (LS) with error flag,2.9,2, Discarded -left/right peak diff on SS VpiL is larger than 40%  Discarded - RsqAdj PS < 0.96  Discareded - max rmse spectral fit is > 2dB ,500,1550,1541.8262,0.219036437,4.380728736,0.159699481,3.193989613,0.12565858,2.513171595,0.082809418,1.65618835,-4.930048149,-30.42803303,0.604404027,0.208808055,11.40197383,1.49573982,0.997962897,0
AL810962,D11,SIPP21e,OTESTv0_1,IIIV_LMZC_IIIV230_JT100,MZMCTE_LULAB_450_500,20200320_153910,tsiara32,OIO300,ICT0104063,ICT0121063,kim96,gh/349_SIPP21e_v0,8,1,(8|1),2.37,12.935,104.49,105.2875792,process MZMScript version 2.9 - VpiL-analysis with small signal (SS)  Large signal (LS) with error flag,2.9,0,No error,500,1550,1542.5193,0.313738562,6.274771241,0.496183975,9.923679498,1.185682938,23.71365875,0.505546338,10.11092675,-4.076544004,-38.04392834,0.522177325,0.04435465,13.58823676,0.222785473,0.997858254,0
AL810962,D11,SIPP21e,OTESTv0_1,IIIV_LMZC_IIIV230_JT100,MZMCTE_LULAB_450_500,20200320_153910,tsiara32,OIO300,ICT0104063,ICT0121063,kim96,gh/349_SIPP21e_v0,7,1,(7|1),2.37,12.935,90.67,91.58800754,process MZMScript version 2.9 - VpiL-analysis with small signal (SS)  Large signal (LS) with error flag,2.9,0,No error,500,1550,1541.2284,0.31009162,6.201832397,0.464822173,9.296443452,0.92775792,18.5551584,0.474123803,9.482476059,-3.938489215,-35.84302375,0.527938964,0.055877928,13.57664605,0.221215095,0.997781859,0
AL810962,D11,SIPP21e,OTESTv0_1,IIIV_LMZC_IIIV230_JT100,MZMCTE_LULAB_450_500,20200320_153910,tsiara32,OIO300,ICT0104063,ICT0121063,kim96,gh/349_SIPP21e_v0,-2,2,(-2|2),2.37,38.805,-33.71,51.40225798,process MZMScript version 2.9 - VpiL-analysis with small signal (SS)  Large signal (LS) with error flag,2.9,2, Discarded -left/right peak diff on SS VpiL is larger than 40%  Discarded - RsqAdj PS < 0.96  Discareded - max rmse spectral fit is > 2dB ,500,1550,1532.4541,0.218721894,4.374437889,0.159951002,3.199020037,0.126074578,2.521491568,0.082897544,1.657950876,-4.951116135,-31.66879423,0.598671982,0.197343964,11.51421259,1.4819154,0.998715225,0
AL810962,D11,SIPP21e,OTESTv0_1,IIIV_LMZC_IIIV230_JT100,MZMCTE_LULAB_450_500,20200320_153910,tsiara32,OIO300,ICT0104063,ICT0121063,kim96,gh/349_SIPP21e_v0,-10,0,(-10|0),2.37,-12.935,-144.27,144.8487043,process MZMScript version 2.9 - VpiL-analysis with small signal (SS)  Large signal (LS) with error flag,2.9,0,No error,500,1550,1539.1121,0.328938846,6.578776928,0.49824624,9.964924801,1.026693303,20.53386605,0.510222617,10.20445235,-4.402043511,-36.0845404,0.528417304,0.056834608,13.70313693,0.259670245,0.99739148,0
AL810962,D11,SIPP21e,OTESTv0_1,IIIV_LMZC_IIIV230_JT100,MZMCTE_LULAB_450_500,20200320_153910,tsiara32,OIO300,ICT0104063,ICT0121063,kim96,gh/349_SIPP21e_v0,-8,-2,(-8|-2),2.37,-64.675,-116.63,133.3619606,process MZMScript version 2.9 - VpiL-analysis with small signal (SS)  Large signal (LS) with error flag,2.9,1, Higher uncertainty SS VpiL: left/right peak diff between 20% & 40%    ,500,1550,1531.4245,0.316523298,6.330465954,0.496487944,9.929758881,1.15078759,23.0157518,0.505208314,10.10416627,-4.52961264,-36.84693075,0.525809948,0.051619896,13.9148456,0.2998732,0.998689379,0
AL810962,D11,SIPP21e,OTESTv0_1,IIIV_LMZC_IIIV230_JT100,MZMCTE_LULAB_450_500,20200320_153910,tsiara32,OIO300,ICT0104063,ICT0121063,kim96,gh/349_SIPP21e_v0,1,-2,(1|-2),2.37,-64.675,7.75,65.1376859,process MZMScript version 2.9 - VpiL-analysis with small signal (SS)  Large signal (LS) with error flag,2.9,0,No error,500,1550,1534.004,0.305412063,6.108241266,0.472416174,9.448323471,1.042437195,20.8487439,0.484242714,9.684854288,-4.173474924,-35.57711264,0.529662462,0.059324924,13.82512783,0.197374095,0.997466668,0
AL810962,D11,SIPP21e,OTESTv0_1,IIIV_LMZC_IIIV230_JT100,MZMCTE_LULAB_450_500,20200320_153910,tsiara32,OIO300,ICT0104063,ICT0121063,kim96,gh/349_SIPP21e_v0,5,-3,(5|-3),2.37,-90.545,63.03,110.3230616,process MZMScript version 2.9 - VpiL-analysis with small signal (SS)  Large signal (LS) with error flag,2.9,0,No error,500,1550,1530.5611,0.31062059,6.212411801,0.48607624,9.721524799,1.117044762,22.34089525,0.494532558,9.890651158,-3.921778233,-37.34043594,0.523523348,0.047046696,13.6385595,0.193868084,0.99804215,0
AL810962,D11,SIPP21e,OTESTv0_1,IIIV_LMZC_IIIV230_JT100,MZMCTE_LULAB_450_500,20200320_153910,tsiara32,OIO300,ICT0104063,ICT0121063,kim96,gh/349_SIPP21e_v0,9,1,(9|1),2.37,12.935,118.31,119.0150004,process MZMScript version 2.9 - VpiL-analysis with small signal (SS)  Large signal (LS) with error flag,2.9,0,No error,500,1550,1530.9803,0.319977415,6.399548299,0.496304128,9.926082568,1.10550182,22.11003641,0.507829659,10.15659318,-4.460329441,-35.35407175,0.532283033,0.064566066,13.6206277,0.250207939,0.997630146,0
AL810962,D11,SIPP21e,OTESTv0_1,IIIV_LMZC_IIIV230_JT100,MZMCTE_LULAB_450_500,20200320_153910,tsiara32,OIO300,ICT0104063,ICT0121063,kim96,gh/349_SIPP21e_v0,1,1,(1|1),2.37,12.935,7.75,15.07901605,process MZMScript version 2.9 - VpiL-analysis with small signal (SS)  Large signal (LS) with error flag,2.9,0,No error,500,1550,1550.0859,0.303846287,6.076925741,0.462771895,9.255437905,0.970265412,19.40530823,0.471811364,9.436227287,-4.137124754,-37.87661384,0.523615125,0.04723025,13.84356838,0.297837717,0.998591521,0
AL810962,D11,SIPP21e,OTESTv0_1,IIIV_LMZC_IIIV230_JT100,MZMCTE_LULAB_450_500,20200320_153910,tsiara32,OIO300,ICT0104063,ICT0121063,kim96,gh/349_SIPP21e_v0,1,-3,(1|-3),2.37,-90.545,7.75,90.87606684,process MZMScript version 2.9 - VpiL-analysis with small signal (SS)  Large signal (LS) with error flag,2.9,0,No error,500,1550,1550.6544,0.310875857,6.217517133,0.473604192,9.472083832,0.993820937,19.87641873,0.483867051,9.677341021,-4.650649791,-36.20955292,0.528955158,0.057910316,13.87058259,0.165037022,0.998285029,0
AL810962,D11,SIPP21e,OTESTv0_1,IIIV_LMZC_IIIV230_JT100,MZMCTE_LULAB_450_500,20200320_153910,tsiara32,OIO300,ICT0104063,ICT0121063,kim96,gh/349_SIPP21e_v0,6,-3,(6|-3),2.37,-90.545,76.85,118.761608,process MZMScript version 2.9 - VpiL-analysis with small signal (SS)  Large signal (LS) with error flag,2.9,0,No error,500,1550,1541.9442,0.307577675,6.151553509,0.478775049,9.575500978,1.07977849,21.5955698,0.485774058,9.715481157,-4.09466157,-31.66754522,0.54970287,0.099405739,13.59812187,0.210572385,0.998738095,0
AL810962,D11,SIPP21e,OTESTv0_1,IIIV_LMZC_IIIV230_JT100,MZMCTE_LULAB_450_500,20200320_153910,tsiara32,OIO300,ICT0104063,ICT0121063,kim96,gh/349_SIPP21e_v0,-7,-3,(-7|-3),2.37,-90.545,-102.81,136.9974201,process MZMScript version 2.9 - VpiL-analysis with small signal (SS)  Large signal (LS) with error flag,2.9,0,No error,500,1550,1549.1161,0.322751109,6.455022189,0.49933039,9.986607801,1.102534179,22.05068359,0.508588507,10.17177013,-4.845793963,-38.00336006,0.524678559,0.049357118,13.99297534,0.330864219,0.997034604,0
AL810962,D11,SIPP21e,OTESTv0_1,IIIV_LMZC_IIIV230_JT100,MZMCTE_LULAB_450_500,20200320_153910,tsiara32,OIO300,ICT0104063,ICT0121063,kim96,gh/349_SIPP21e_v0,-1,-4,(-1|-4),2.37,-116.415,-19.89,118.1019235,process MZMScript version 2.9 - VpiL-analysis with small signal (SS)  Large signal (LS) with error flag,2.9,0,No error,500,1550,1535.8105,0.315778875,6.315577495,0.496355949,9.927118979,1.159294642,23.18589285,0.506713556,10.13427113,-4.505036869,-38.03429805,0.524034273,0.048068546,13.83561561,0.215421706,0.998563597,0
AL810962,D11,SIPP21e,OTESTv0_1,IIIV_LMZC_IIIV230_JT100,MZMCTE_LULAB_450_500,20200320_153910,tsiara32,OIO300,ICT0104063,ICT0121063,kim96,gh/349_SIPP21e_v0,4,-4,(4|-4),2.37,-116.415,49.21,126.3885925,process MZMScript version 2.9 - VpiL-analysis with small signal (SS)  Large signal (LS) with error flag,2.9,0,No error,500,1550,1542.2859,0.310520893,6.210417863,0.482053874,9.64107748,1.0769843,21.53968601,0.492806293,9.856125859,-4.398943647,-35.790358,0.530814594,0.061629188,13.66333383,0.206595058,0.997536518,0
AL810962,D11,SIPP21e,OTESTv0_1,IIIV_LMZC_IIIV230_JT100,MZMCTE_LULAB_450_500,20200320_153910,tsiara32,OIO300,ICT0104063,ICT0121063,kim96,gh/349_SIPP21e_v0,7,-1,(7|-1),2.37,-38.805,90.67,98.62493054,process MZMScript version 2.9 - VpiL-analysis with small signal (SS)  Large signal (LS) with error flag,2.9,2, Discarded -left/right peak diff on SS VpiL is larger than 40%  Discarded - RsqAdj PS < 0.96  Discareded - max rmse spectral fit is > 2dB ,500,1550,1545.992,0.222282633,4.44565266,0.161857516,3.237150323,0.12726257,2.545251404,0.083487303,1.669746061,-4.969440234,-32.11451281,0.600692597,0.201385194,11.38553566,1.48263055,0.997227891,0
AL810962,D11,SIPP21e,OTESTv0_1,IIIV_LMZC_IIIV230_JT100,MZMCTE_LULAB_450_500,20200320_153910,tsiara32,OIO300,ICT0104063,ICT0121063,kim96,gh/349_SIPP21e_v0,0,-3,(0|-3),2.37,-90.545,-6.07,90.74823373,process MZMScript version 2.9 - VpiL-analysis with small signal (SS)  Large signal (LS) with error flag,2.9,0,No error,500,1550,1548.7888,0.305414742,6.108294847,0.464455974,9.289119471,0.969107732,19.38215464,0.473963152,9.479263036,-4.533724125,-35.89765229,0.529729496,0.059458992,13.8250968,0.172985664,0.997085682,0
AL810962,D11,SIPP21e,OTESTv0_1,IIIV_LMZC_IIIV230_JT100,MZMCTE_LULAB_450_500,20200320_153910,tsiara32,OIO300,ICT0104063,ICT0121063,kim96,gh/349_SIPP21e_v0,-3,3,(-3|3),2.37,64.675,-47.53,80.26179991,process MZMScript version 2.9 - VpiL-analysis with small signal (SS)  Large signal (LS) with error flag,2.9,2, Discarded -left/right peak diff on SS VpiL is larger than 40%  Discarded - RsqAdj PS < 0.96  Discareded - max rmse spectral fit is > 2dB ,500,1550,1540.3957,0.215825267,4.316505342,0.158604168,3.172083364,0.125366206,2.50732412,0.082617262,1.652345245,-4.88691414,-30.5431812,0.59941409,0.198828179,11.47158873,1.501068283,0.998072326,0
AL810962,D11,SIPP21e,OTESTv0_1,IIIV_LMZC_IIIV230_JT100,MZMCTE_LULAB_450_500,20200320_153910,tsiara32,OIO300,ICT0104063,ICT0121063,kim96,gh/349_SIPP21e_v0,2,0,(2|0),2.37,-12.935,21.57,25.15112572,process MZMScript version 2.9 - VpiL-analysis with small signal (SS)  Large signal (LS) with error flag,2.9,0,No error,500,1550,1551.1241,0.304731977,6.094639536,0.472056759,9.441135172,1.046894155,20.93788309,0.479839427,9.596788549,-4.201152785,-37.8857476,0.52348635,0.0469727,13.86360851,0.288658407,0.99861542,0
AL810962,D11,SIPP21e,OTESTv0_1,IIIV_LMZC_IIIV230_JT100,MZMCTE_LULAB_450_500,20200320_153910,tsiara32,OIO300,ICT0104063,ICT0121063,kim96,gh/349_SIPP21e_v0,-9,-2,(-9|-2),2.37,-64.675,-130.45,145.6023974,process MZMScript version 2.9 - VpiL-analysis with small signal (SS)  Large signal (LS) with error flag,2.9,1, Higher uncertainty SS VpiL: left/right peak diff between 20% & 40%    ,500,1550,1542.821,0.30976553,6.195310605,0.477163616,9.543272319,1.038220788,20.76441577,0.484301934,9.686038683,-4.776036101,-36.80958009,0.5263255,0.052651,13.69657575,0.232952136,0.999323706,0
AL810962,D11,SIPP21e,OTESTv0_1,IIIV_LMZC_IIIV230_JT100,MZMCTE_LULAB_450_500,20200320_153910,tsiara32,OIO300,ICT0104063,ICT0121063,kim96,gh/349_SIPP21e_v0,-3,4,(-3|4),2.37,90.545,-47.53,102.2619085,process MZMScript version 2.9 - VpiL-analysis with small signal (SS)  Large signal (LS) with error flag,2.9,0,No error,500,1550,1539.4061,0.312143146,6.242862921,0.463730693,9.274613862,0.901559076,18.03118152,0.472048934,9.44097867,-3.995166853,-34.9322831,0.531418623,0.062837245,13.74750869,0.23058003,0.997593642,0
AL810962,D11,SIPP21e,OTESTv0_1,IIIV_LMZC_IIIV230_JT100,MZMCTE_LULAB_450_500,20200320_153910,tsiara32,OIO300,ICT0104063,ICT0121063,kim96,gh/349_SIPP21e_v0,-8,2,(-8|2),2.37,38.805,-116.63,122.9161703,process MZMScript version 2.9 - VpiL-analysis with small signal (SS)  Large signal (LS) with error flag,2.9,0,No error,500,1550,1546.7597,0.312064515,6.241290295,0.480445248,9.608904953,1.043471372,20.86942745,0.489470311,9.789406215,-4.705129323,-36.19074106,0.52864134,0.057282681,13.93451187,0.230663383,0.998046115,0
AL810962,D11,SIPP21e,OTESTv0_1,IIIV_LMZC_IIIV230_JT100,MZMCTE_LULAB_450_500,20200320_153910,tsiara32,OIO300,ICT0104063,ICT0121063,kim96,gh/349_SIPP21e_v0,3,0,(3|0),2.37,-12.935,35.39,37.67978669,process MZMScript version 2.9 - VpiL-analysis with small signal (SS)  Large signal (LS) with error flag,2.9,2, Discarded -left/right peak diff on SS VpiL is larger than 40%  Discarded - RsqAdj PS < 0.96  Discareded - max rmse spectral fit is > 2dB ,500,1550,1538.9805,0.223646992,4.472939836,0.159391535,3.187830696,0.123817763,2.476355268,0.082727543,1.654550852,-4.289207002,-28.97167901,0.612415892,0.224831784,11.365712,1.494990068,0.998963014,0
AL810962,D11,SIPP21e,OTESTv0_1,IIIV_LMZC_IIIV230_JT100,MZMCTE_LULAB_450_500,20200320_153910,tsiara32,OIO300,ICT0104063,ICT0121063,kim96,gh/349_SIPP21e_v0,-4,-3,(-4|-3),2.37,-90.545,-61.35,109.3719321,process MZMScript version 2.9 - VpiL-analysis with small signal (SS)  Large signal (LS) with error flag,2.9,0,No error,500,1550,1530.1664,0.317223072,6.344461448,0.478640667,9.572813345,0.974521984,19.49043968,0.488723915,9.774478302,-4.150737653,-36.43401915,0.52609968,0.052199359,13.81305247,0.224805602,0.997582022,0
AL810962,D11,SIPP21e,OTESTv0_1,IIIV_LMZC_IIIV230_JT100,MZMCTE_LULAB_450_500,20200320_153910,tsiara32,OIO300,ICT0104063,ICT0121063,kim96,gh/349_SIPP21e_v0,0,-5,(0|-5),2.37,-142.285,-6.07,142.4144168,process MZMScript version 2.9 - VpiL-analysis with small signal (SS)  Large signal (LS) with error flag,2.9,0,No error,500,1550,1531.1205,0.315300234,6.306004674,0.482734199,9.654683989,1.029350426,20.58700852,0.490954097,9.819081938,-5.149736791,-37.82997522,0.52568341,0.051366821,13.71469125,0.243619058,0.997392276,0
AL810962,D11,SIPP21e,OTESTv0_1,IIIV_LMZC_IIIV230_JT100,MZMCTE_LULAB_450_500,20200320_153910,tsiara32,OIO300,ICT0104063,ICT0121063,kim96,gh/349_SIPP21e_v0,-5,3,(-5|3),2.37,64.675,-75.17,99.16342332,process MZMScript version 2.9 - VpiL-analysis with small signal (SS)  Large signal (LS) with error flag,2.9,2, Discarded -left/right peak diff on SS VpiL is larger than 40%  Discarded - RsqAdj PS < 0.96  Discareded - max rmse spectral fit is > 2dB ,500,1550,1538.8853,0.221207224,4.424144481,0.157718304,3.154366089,0.122546192,2.450923842,0.08191546,1.638309195,-5.093749041,-30.50527168,0.601624115,0.20324823,11.45594515,1.452683871,0.999742841,0
AL810962,D11,SIPP21e,OTESTv0_1,IIIV_LMZC_IIIV230_JT100,MZMCTE_LULAB_450_500,20200320_153910,tsiara32,OIO300,ICT0104063,ICT0121063,kim96,gh/349_SIPP21e_v0,-6,-3,(-6|-3),2.37,-90.545,-88.99,126.9551776,process MZMScript version 2.9 - VpiL-analysis with small signal (SS)  Large signal (LS) with error flag,2.9,0,No error,500,1550,1539.427,0.314156012,6.283120242,0.504650816,10.09301632,1.282043819,25.64087638,0.514014112,10.28028224,-3.891606694,-37.16973563,0.522820986,0.045641973,13.73750203,0.26804703,0.998106889,0
AL810962,D11,SIPP21e,OTESTv0_1,IIIV_LMZC_IIIV230_JT100,MZMCTE_LULAB_450_500,20200320_153910,tsiara32,OIO300,ICT0104063,ICT0121063,kim96,gh/349_SIPP21e_v0,1,-1,(1|-1),2.37,-38.805,7.75,39.57133464,process MZMScript version 2.9 - VpiL-analysis with small signal (SS)  Large signal (LS) with error flag,2.9,2, Discarded -left/right peak diff on SS VpiL is larger than 40%  Discarded - RsqAdj PS < 0.96  Discareded - max rmse spectral fit is > 2dB ,500,1550,1565.3619,0.224079824,4.481596488,0.161549644,3.230992871,0.12630409,2.526081791,0.083485593,1.669711856,-5.505278857,-31.27412087,0.601420352,0.202840704,11.58192585,1.484259313,0.997323027,0
AL810962,D11,SIPP21e,OTESTv0_1,IIIV_LMZC_IIIV230_JT100,MZMCTE_LULAB_450_500,20200320_153910,tsiara32,OIO300,ICT0104063,ICT0121063,kim96,gh/349_SIPP21e_v0,5,-4,(5|-4),2.37,-116.415,63.03,132.3829034,process MZMScript version 2.9 - VpiL-analysis with small signal (SS)  Large signal (LS) with error flag,2.9,0,No error,500,1550,1541.1266,0.310336876,6.206737523,0.483949703,9.678994069,1.098471267,21.96942534,0.490541716,9.810834329,-4.399397383,-34.62937838,0.5339433,0.0678866,13.5661035,0.225660695,0.999276219,0
AL810962,D11,SIPP21e,OTESTv0_1,IIIV_LMZC_IIIV230_JT100,MZMCTE_LULAB_450_500,20200320_153910,tsiara32,OIO300,ICT0104063,ICT0121063,kim96,gh/349_SIPP21e_v0,-7,1,(-7|1),2.37,12.935,-102.81,103.6205111,process MZMScript version 2.9 - VpiL-analysis with small signal (SS)  Large signal (LS) with error flag,2.9,0,No error,500,1550,1540.7938,0.306368395,6.127367909,0.470338217,9.406764335,1.011925616,20.23851231,0.478244801,9.564896021,-4.028034357,-35.37630838,0.528808462,0.057616924,13.7732779,0.200753981,0.998324836,0
AL810962,D11,SIPP21e,OTESTv0_1,DCM_LMZC,MZMCTE_LULAB_450_500,20200320_153910,tsiara32,OIO300,ICT0104063,ICT0121063,kim96,gh/349_SIPP21e_v0,8,0,(8|0),2.37,5.3,101.293,101.4315624,process MZMScript version 2.9 - VpiL-analysis with small signal (SS)  Large signal (LS) with error flag,2.9,0,No error,500,1550,1559.8462,0.775868958,15.51737917,0.902606755,18.05213509,1.078833683,21.57667367,0.903599693,18.07199387,-2.382906095,-43.65574598,0.509613239,0.019226477,13.82558662,0.359918594,0.999488745,0
AL810962,D11,SIPP21e,OTESTv0_1,DCM_LMZC,MZMCTE_LULAB_450_500,20200320_153910,tsiara32,OIO300,ICT0104063,ICT0121063,kim96,gh/349_SIPP21e_v0,2,2,(2|2),2.37,57.04,18.373,59.92602714,process MZMScript version 2.9 - VpiL-analysis with small signal (SS)  Large signal (LS) with error flag,2.9,2, Discarded -left/right peak diff on SS VpiL is larger than 40%  Discarded - RsqAdj PS < 0.96  Discareded - max rmse spectral fit is > 2dB ,500,1550,1537.4164,0.00019985,0.003996993,0.004788714,0.095774287,0.00021805,0.004360991,0.925400077,18.50800153,-4.359212999,-33.3038158,0.666248787,0.332497575,9.16610177,2.948829543,0.199502847,0
AL810962,D11,SIPP21e,OTESTv0_1,DCM_LMZC,MZMCTE_LULAB_450_500,20200320_153910,tsiara32,OIO300,ICT0104063,ICT0121063,kim96,gh/349_SIPP21e_v0,-5,-4,(-5|-4),2.37,-98.18,-78.367,125.6212525,process MZMScript version 2.9 - VpiL-analysis with small signal (SS)  Large signal (LS) with error flag,2.9,0,No error,500,1550,1538.1428,0.740167996,14.80335992,0.897973673,17.95947347,1.141302163,22.82604326,0.903757937,18.07515873,-2.183439352,-41.79717546,0.511328166,0.022656331,13.66697038,0.404491445,0.999623051,0
AL810962,D11,SIPP21e,OTESTv0_1,DCM_LMZC,MZMCTE_LULAB_450_500,20200320_153910,tsiara32,OIO300,ICT0104063,ICT0121063,kim96,gh/349_SIPP21e_v0,2,-1,(2|-1),2.37,-20.57,18.373,27.58064591,process MZMScript version 2.9 - VpiL-analysis with small signal (SS)  Large signal (LS) with error flag,2.9,2, Discarded -left/right peak diff on SS VpiL is larger than 40%  Discarded - RsqAdj PS < 0.96  Discareded - max rmse spectral fit is > 2dB ,500,1550,1537.197,0.002055305,0.041106099,0.047577695,0.951553901,0.002249672,0.044993434,0.090152635,1.803052708,-6.584530441,-21.77307674,0.82077783,0.64155566,4.594026274,5.556510969,0.343636489,0
AL810962,D11,SIPP21e,OTESTv0_1,DCM_LMZC,MZMCTE_LULAB_450_500,20200320_153910,tsiara32,OIO300,ICT0104063,ICT0121063,kim96,gh/349_SIPP21e_v0,-6,1,(-6|1),2.37,31.17,-92.187,97.31398599,process MZMScript version 2.9 - VpiL-analysis with small signal (SS)  Large signal (LS) with error flag,2.9,2, Discarded -left/right peak diff on SS VpiL is larger than 40%  Discarded - RsqAdj PS < 0.96  Discareded - max rmse spectral fit is > 2dB ,500,1550,1550.4305,0.000530351,0.010607023,0.001089152,0.021783048,0.020303328,0.406066552,0.979946059,19.59892118,-3.630141701,-38.02551485,0.584879287,0.169758573,11.60683023,1.71058403,-0.035297314,0
AL810962,D11,SIPP21e,OTESTv0_1,DCM_LMZC,MZMCTE_LULAB_450_500,20200320_153910,tsiara32,OIO300,ICT0104063,ICT0121063,kim96,gh/349_SIPP21e_v0,0,-5,(0|-5),2.37,-124.05,-9.267,124.3956582,process MZMScript version 2.9 - VpiL-analysis with small signal (SS)  Large signal (LS) with error flag,2.9,0,No error,500,1550,1563.2469,0.735552997,14.71105993,0.88804602,17.76092041,1.120304843,22.40609685,0.893406383,17.86812767,-2.662320421,-41.83824176,0.512551317,0.025102634,13.88593234,0.347144032,0.999368283,0
AL810962,D11,SIPP21e,OTESTv0_1,DCM_LMZC,MZMCTE_LULAB_450_500,20200320_153910,tsiara32,OIO300,ICT0104063,ICT0121063,kim96,gh/349_SIPP21e_v0,9,2,(9|2),2.37,57.04,115.113,128.4700913,process MZMScript version 2.9 - VpiL-analysis with small signal (SS)  Large signal (LS) with error flag,2.9,0,No error,500,1550,1538.1346,0.747951727,14.95903454,0.946074423,18.92148847,1.286978241,25.73956482,0.945646552,18.91293104,-2.36538576,-42.78615669,0.509730209,0.019460418,13.63384108,0.338159485,0.999780345,0
AL810962,D11,SIPP21e,OTESTv0_1,DCM_LMZC,MZMCTE_LULAB_450_500,20200320_153910,tsiara32,OIO300,ICT0104063,ICT0121063,kim96,gh/349_SIPP21e_v0,-7,1,(-7|1),2.37,31.17,-106.007,110.4945833,process MZMScript version 2.9 - VpiL-analysis with small signal (SS)  Large signal (LS) with error flag,2.9,2, Discarded -left/right peak diff on SS VpiL is larger than 40%  Discarded - RsqAdj PS < 0.96  Discareded - max rmse spectral fit is > 2dB ,500,1550,1537.838,0.000508076,0.010161511,0.00027385,0.005476999,0.000107858,0.002157153,0.000254283,0.005085657,-3.343082233,-35.34047909,0.590939206,0.181878411,11.39205303,1.631670973,0.733019075,0
AL810962,D11,SIPP21e,OTESTv0_1,DCM_LMZC,MZMCTE_LULAB_450_500,20200320_153910,tsiara32,OIO300,ICT0104063,ICT0121063,kim96,gh/349_SIPP21e_v0,3,0,(3|0),2.37,5.3,32.193,32.62635819,process MZMScript version 2.9 - VpiL-analysis with small signal (SS)  Large signal (LS) with error flag,2.9,0,No error,500,1550,1536.3741,0.75799869,15.1599738,0.911118737,18.22237475,1.141760943,22.83521887,0.915920121,18.31840242,-2.346890225,-42.67150045,0.5111336,0.022267199,13.94596893,0.353180397,0.999746353,0
AL810962,D11,SIPP21e,OTESTv0_1,IIIV_LMZC_IIIV230_JT100,MZMCTE_LULAB_450_500,20200320_153910,tsiara32,OIO300,ICT0104063,ICT0121063,kim96,gh/349_SIPP21e_v0,3,-1,(3|-1),2.37,-38.805,35.39,52.51933096,process MZMScript version 2.9 - VpiL-analysis with small signal (SS)  Large signal (LS) with error flag,2.9,2, Higher uncertainty SS VpiL: left/right peak diff between 20% & 40%  Discarded - RsqAdj PS < 0.96  Discareded - max rmse spectral fit is > 2dB ,500,1550,1537.9632,0.007735856,0.154717123,0.016428181,0.32856362,0.003983902,0.079678038,0.082494657,1.649893144,-5.590303406,-27.02631859,0.673657964,0.347315927,9.122509195,2.778248642,0.055817515,0
AL810962,D11,SIPP21e,OTESTv0_1,IIIV_LMZC_IIIV230_JT100,MZMCTE_LULAB_450_500,20200320_153910,tsiara32,OIO300,ICT0104063,ICT0121063,kim96,gh/349_SIPP21e_v0,3,-4,(3|-4),2.37,-116.415,35.39,121.6754056,process MZMScript version 2.9 - VpiL-analysis with small signal (SS)  Large signal (LS) with error flag,2.9,0,No error,500,1550,1539.8243,0.308350277,6.167005545,0.487447464,9.748949273,1.162870146,23.25740291,0.499202422,9.98404844,-4.010999695,-35.96032209,0.527863342,0.055726684,13.60202763,0.193532211,0.997337529,0
AL810962,D11,SIPP21e,OTESTv0_1,IIIV_LMZC_IIIV230_JT100,MZMCTE_LULAB_450_500,20200320_153910,tsiara32,OIO300,ICT0104063,ICT0121063,kim96,gh/349_SIPP21e_v0,-3,-3,(-3|-3),2.37,-90.545,-47.53,102.2619085,process MZMScript version 2.9 - VpiL-analysis with small signal (SS)  Large signal (LS) with error flag,2.9,0,No error,500,1550,1549.2225,0.30978295,6.195658996,0.475535336,9.510706725,1.022788051,20.45576102,0.484144855,9.682897091,-4.66968022,-37.53819202,0.525107045,0.05021409,13.84721042,0.232799731,0.997956703,0
AL810962,D11,SIPP21e,OTESTv0_1,IIIV_LMZC_IIIV230_JT100,MZMCTE_LULAB_450_500,20200320_153910,tsiara32,OIO300,ICT0104063,ICT0121063,kim96,gh/349_SIPP21e_v0,1,5,(1|5),2.37,116.415,7.75,116.672682,process MZMScript version 2.9 - VpiL-analysis with small signal (SS)  Large signal (LS) with error flag,2.9,0,No error,500,1550,1530.8512,0.30214476,6.042895209,0.452688886,9.053777719,0.902222969,18.04445938,0.459494864,9.189897284,-4.901193567,-35.55241767,0.532500821,0.065001643,13.77662624,0.216174613,0.998418017,0
AL810962,D11,SIPP21e,OTESTv0_1,IIIV_LMZC_IIIV230_JT100,MZMCTE_LULAB_450_500,20200320_153910,tsiara32,OIO300,ICT0104063,ICT0121063,kim96,gh/349_SIPP21e_v0,-6,0,(-6|0),2.37,-12.935,-88.99,89.92515958,process MZMScript version 2.9 - VpiL-analysis with small signal (SS)  Large signal (LS) with error flag,2.9,2, Discarded -left/right peak diff on SS VpiL is larger than 40%  Discarded - RsqAdj PS < 0.96  Discareded - max rmse spectral fit is > 2dB ,500,1550,1540.784,0.220505564,4.410111285,0.161501786,3.230035716,0.127409131,2.548182616,0.083222566,1.664451311,-5.099209459,-32.59545471,0.595876306,0.191752611,11.47789946,1.47572738,0.998251362,0
AL810962,D11,SIPP21e,OTESTv0_1,IIIV_LMZC_IIIV230_JT100,MZMCTE_LULAB_450_500,20200320_153910,tsiara32,OIO300,ICT0104063,ICT0121063,kim96,gh/349_SIPP21e_v0,4,3,(4|3),2.37,64.675,49.21,81.26795017,process MZMScript version 2.9 - VpiL-analysis with small signal (SS)  Large signal (LS) with error flag,2.9,0,No error,500,1550,1548.502,0.305118611,6.102372225,0.462599173,9.251983459,0.956038214,19.12076427,0.471856317,9.437126331,-4.621577909,-35.89233814,0.529319494,0.058638989,13.82053251,0.199119205,0.997543395,0
AL810962,D11,SIPP21e,OTESTv0_1,IIIV_LMZC_IIIV230_JT100,MZMCTE_LULAB_450_500,20200320_153910,tsiara32,OIO300,ICT0104063,ICT0121063,kim96,gh/349_SIPP21e_v0,5,0,(5|0),2.37,-12.935,63.03,64.34357097,process MZMScript version 2.9 - VpiL-analysis with small signal (SS)  Large signal (LS) with error flag,2.9,0,No error,500,1550,1535.3812,0.300068608,6.001372162,0.468922724,9.378454479,1.072358599,21.44717198,0.476979355,9.539587099,-4.379734442,-37.1483236,0.525993201,0.051986402,13.85866227,0.255552999,0.998643742,0
AL810962,D11,SIPP21e,OTESTv0_1,IIIV_LMZC_IIIV230_JT100,MZMCTE_LULAB_450_500,20200320_153910,tsiara32,OIO300,ICT0104063,ICT0121063,kim96,gh/349_SIPP21e_v0,-1,-3,(-1|-3),2.37,-90.545,-19.89,92.70387869,process MZMScript version 2.9 - VpiL-analysis with small signal (SS)  Large signal (LS) with error flag,2.9,1, Higher uncertainty SS VpiL: left/right peak diff between 20% & 40%    ,500,1550,1547.9801,0.302220331,6.044406617,0.464458255,9.2891651,1.002759781,20.05519562,0.471282034,9.425640687,-4.443107485,-36.87808577,0.528733018,0.057466035,13.86192842,0.350543503,0.999201604,0
AL810962,D11,SIPP21e,OTESTv0_1,IIIV_LMZC_IIIV230_JT100,MZMCTE_LULAB_450_500,20200320_153910,tsiara32,OIO300,ICT0104063,ICT0121063,kim96,gh/349_SIPP21e_v0,8,2,(8|2),2.37,38.805,104.49,111.4629451,process MZMScript version 2.9 - VpiL-analysis with small signal (SS)  Large signal (LS) with error flag,2.9,0,No error,500,1550,1539.164,0.30248413,6.049682591,0.477677601,9.553552011,1.135117807,22.70235615,0.487338983,9.746779656,-3.820997097,-33.54421069,0.537332868,0.074665737,13.56116893,0.180105667,0.998040805,0
AL810962,D11,SIPP21e,OTESTv0_1,IIIV_LMZC_IIIV230_JT100,MZMCTE_LULAB_450_500,20200320_153910,tsiara32,OIO300,ICT0104063,ICT0121063,kim96,gh/349_SIPP21e_v0,3,1,(3|1),2.37,12.935,35.39,37.67978669,process MZMScript version 2.9 - VpiL-analysis with small signal (SS)  Large signal (LS) with error flag,2.9,0,No error,500,1550,1562.9167,0.307779152,6.155583034,0.473211301,9.464226022,1.023165718,20.46331436,0.483456625,9.669132505,-4.128648302,-35.60489041,0.53095813,0.06191626,13.83207673,0.233643833,0.997792825,0
AL810962,D11,SIPP21e,OTESTv0_1,IIIV_LMZC_IIIV230_JT100,MZMCTE_LULAB_450_500,20200320_153910,tsiara32,OIO300,ICT0104063,ICT0121063,kim96,gh/349_SIPP21e_v0,4,-1,(4|-1),2.37,-38.805,49.21,62.66938746,process MZMScript version 2.9 - VpiL-analysis with small signal (SS)  Large signal (LS) with error flag,2.9,2, Discarded -left/right peak diff on SS VpiL is larger than 40%  Discarded - RsqAdj PS < 0.96  Discareded - max rmse spectral fit is > 2dB ,500,1550,1550.6013,0.216637818,4.33275636,0.158485367,3.169707342,0.124945924,2.498918484,0.082294174,1.645883489,-5.483514368,-31.68481317,0.598356251,0.196712502,11.57108245,1.478515275,0.999370737,0
AL810962,D11,SIPP21e,OTESTv0_1,IIIV_LMZC_IIIV230_JT100,MZMCTE_LULAB_450_500,20200320_153910,tsiara32,OIO300,ICT0104063,ICT0121063,kim96,gh/349_SIPP21e_v0,-4,4,(-4|4),2.37,90.545,-61.35,109.3719321,process MZMScript version 2.9 - VpiL-analysis with small signal (SS)  Large signal (LS) with error flag,2.9,1, Higher uncertainty SS VpiL: left/right peak diff between 20% & 40%    ,500,1550,1551.5188,0.307707091,6.154141825,0.475105378,9.502107568,1.041939563,20.83879126,0.484988907,9.699778148,-4.678822632,-35.20660327,0.53296744,0.065934881,13.98909845,0.19712032,0.997669206,0
AL810962,D11,SIPP21e,OTESTv0_1,IIIV_LMZC_IIIV230_JT100,MZMCTE_LULAB_450_500,20200320_153910,tsiara32,OIO300,ICT0104063,ICT0121063,kim96,gh/349_SIPP21e_v0,6,2,(6|2),2.37,38.805,76.85,86.09152412,process MZMScript version 2.9 - VpiL-analysis with small signal (SS)  Large signal (LS) with error flag,2.9,0,No error,500,1550,1549.4756,0.306371053,6.127421065,0.472218272,9.444365445,1.029533603,20.59067207,0.479729045,9.594580898,-4.685551925,-36.98047393,0.526299472,0.052598944,13.83480133,0.274772402,0.99829608,0
AL810962,D11,SIPP21e,OTESTv0_1,IIIV_LMZC_IIIV230_JT100,MZMCTE_LULAB_450_500,20200320_153910,tsiara32,OIO300,ICT0104063,ICT0121063,kim96,gh/349_SIPP21e_v0,4,0,(4|0),2.37,-12.935,49.21,50.88161087,process MZMScript version 2.9 - VpiL-analysis with small signal (SS)  Large signal (LS) with error flag,2.9,0,No error,500,1550,1562.4417,0.297592428,5.951848558,0.472400807,9.448016131,1.144960635,22.8992127,0.482639865,9.652797309,-4.194157325,-35.03655289,0.531847881,0.063695762,13.85852642,0.249382791,0.99790276,0
AL810962,D11,SIPP21e,OTESTv0_1,IIIV_LMZC_IIIV230_JT100,MZMCTE_LULAB_450_500,20200320_153910,tsiara32,OIO300,ICT0104063,ICT0121063,kim96,gh/349_SIPP21e_v0,9,2,(9|2),2.37,38.805,118.31,124.5113815,process MZMScript version 2.9 - VpiL-analysis with small signal (SS)  Large signal (LS) with error flag,2.9,0,No error,500,1550,1542.7805,0.316930576,6.338611523,0.486073672,9.721473448,1.042386061,20.84772122,0.493815833,9.876316653,-4.799567653,-35.93123077,0.529972885,0.059945771,13.70301959,0.248070542,0.997816958,0
AL810962,D11,SIPP21e,OTESTv0_1,IIIV_LMZC_IIIV230_JT100,MZMCTE_LULAB_450_500,20200320_153910,tsiara32,OIO300,ICT0104063,ICT0121063,kim96,gh/349_SIPP21e_v0,5,-1,(5|-1),2.37,-38.805,63.03,74.01762577,process MZMScript version 2.9 - VpiL-analysis with small signal (SS)  Large signal (LS) with error flag,2.9,0,No error,500,1550,1542.2105,0.302679777,6.053595535,0.46132304,9.226460797,0.96942887,19.38857741,0.469165068,9.383301358,-3.81078973,-35.22474906,0.530185426,0.060370853,13.63880956,0.204277162,0.998458386,0
AL810962,D11,SIPP21e,OTESTv0_1,IIIV_LMZC_IIIV230_JT100,MZMCTE_LULAB_450_500,20200320_153910,tsiara32,OIO300,ICT0104063,ICT0121063,kim96,gh/349_SIPP21e_v0,-7,3,(-7|3),2.37,64.675,-102.81,121.4609062,process MZMScript version 2.9 - VpiL-analysis with small signal (SS)  Large signal (LS) with error flag,2.9,1, Higher uncertainty SS VpiL: left/right peak diff between 20% & 40%    ,500,1550,1549.776,0.30704182,6.140836394,0.485356543,9.70713087,1.157679782,23.15359564,0.493023082,9.86046164,-4.598158467,-37.52794772,0.524138312,0.048276624,13.96837279,0.336607676,0.998636181,0
AL810962,D11,SIPP21e,OTESTv0_1,IIIV_LMZC_IIIV230_JT100,MZMCTE_LULAB_450_500,20200320_153910,tsiara32,OIO300,ICT0104063,ICT0121063,kim96,gh/349_SIPP21e_v0,-9,1,(-9|1),2.37,12.935,-130.45,131.0897278,process MZMScript version 2.9 - VpiL-analysis with small signal (SS)  Large signal (LS) with error flag,2.9,0,No error,500,1550,1543.4855,0.322190888,6.443817763,0.500934328,10.01868656,1.125126156,22.50252313,0.511573175,10.23146349,-4.551284152,-37.00276813,0.525012559,0.050025118,13.90148935,0.218924757,0.997962398,0
AL810962,D11,SIPP21e,OTESTv0_1,IIIV_LMZC_IIIV230_JT100,MZMCTE_LULAB_450_500,20200320_153910,tsiara32,OIO300,ICT0104063,ICT0121063,kim96,gh/349_SIPP21e_v0,1,-4,(1|-4),2.37,-116.415,7.75,116.672682,process MZMScript version 2.9 - VpiL-analysis with small signal (SS)  Large signal (LS) with error flag,2.9,0,No error,500,1550,1539.8141,0.312146467,6.242929335,0.470233915,9.404678298,0.952763794,19.05527588,0.478519127,9.570382541,-3.765285097,-36.38268319,0.525673444,0.051346887,13.60843748,0.213978291,0.998918979,0
AL810962,D11,SIPP21e,OTESTv0_1,IIIV_LMZC_IIIV230_JT100,MZMCTE_LULAB_450_500,20200320_153910,tsiara32,OIO300,ICT0104063,ICT0121063,kim96,gh/349_SIPP21e_v0,7,-2,(7|-2),2.37,-64.675,90.67,111.3728177,process MZMScript version 2.9 - VpiL-analysis with small signal (SS)  Large signal (LS) with error flag,2.9,0,No error,500,1550,1551.0427,0.311911554,6.238231076,0.482482131,9.649642613,1.064742542,21.29485083,0.492308208,9.846164162,-4.56131059,-34.56300397,0.535447112,0.070894224,13.86536705,0.190000942,0.997456243,0
AL810962,D11,SIPP21e,OTESTv0_1,IIIV_LMZC_IIIV230_JT100,MZMCTE_LULAB_450_500,20200320_153910,tsiara32,OIO300,ICT0104063,ICT0121063,kim96,gh/349_SIPP21e_v0,0,5,(0|5),2.37,116.415,-6.07,116.5731407,process MZMScript version 2.9 - VpiL-analysis with small signal (SS)  Large signal (LS) with error flag,2.9,0,No error,500,1550,1530.9771,0.306977774,6.139555486,0.470160269,9.403205384,1.003709952,20.07419904,0.479567014,9.591340287,-4.741520245,-35.19760141,0.532666913,0.065333827,13.8253249,0.186760231,0.998167129,0
