Repository: YKgroup-HYU/wafermap_iiivwfmod

# wafermap_iiivwfmod

This is a repository to plot a wafer map.

Here is the requirement for the code.
- Import csv file in the `data` folder using Pandas
- Filter the table with the conditions below:  
  - Lot: AL810962
  - Wafer: D08
  - TestSite: IIIV_LMZC_IIIV230_JT100
- Plot X: `Row`, Y: `Column`, Z: `VpiL@0V [V.cm]` using [wafer map repo](https://github.com/dougthor42/wafer_map)
- Additional info.
  - die_size_X = 25870 um
  - die_size_Y = 13820 um
  - dia = 300000 um

File: data/Info_LMZ_AL810962.csv (part 31 of 36)
Lot,Wafer,Mask,OTEST,TestSite,Name,Date,Operator,Tester,Measurement PC,Analysis PC,Analysis user,Git Tag/Branch,Row,Column,DieLabel,FiberPower [dBm],Abs position x [mm],Abs position y [mm],Radial position [mm],Script ID,Script Version,ErrorFlag,Error description,Device length [um],Analysis Wavelength [nm],Dip Wavelength [nm],VpiL@0V [V.cm],Vpi@0V [V],VpiL@-2V [V.cm],Vpi@-2V [V],VpiL_v2.7@-2V [V.cm],Vpi_v2.7@-2V [V],VpiL_2.0Vpp [V.cm],Vpi_2.0Vpp [V],mean IL [dB],mean Deep [dB],mean Power ratio (higher part),mean Power imbalance,mean FSR [nm],mean RMSE spectral fit,Ajd. Rsquare PhaseFit,Date Flag
AL810962,D11,SIPP21e,OTESTv0_1,IIIV_LMZC_IIIV230_JT100,MZMCTE_LULAB_450_500,20200320_153910,tsiara32,OIO300,ICT0104063,ICT0121063,kim96,gh/349_SIPP21e_v0,-4,-4,(-4|-4),2.37,-116.415,-61.35,131.5913171,process MZMScript version 2.9 - VpiL-analysis with small signal (SS)  Large signal (LS) with error flag,2.9,0,No error,500,1550,1541.01,0.317044257,6.340885141,0.49251124,9.850224802,1.102916137,22.05832275,0.501533811,10.03067622,-4.375068186,-37.7552172,0.523356561,0.046713122,13.71472991,0.211519439,0.997657277,0
AL810962,D11,SIPP21e,OTESTv0_1,IIIV_LMZC_IIIV230_JT100,MZMCTE_LULAB_450_500,20200320_153910,tsiara32,OIO300,ICT0104063,ICT0121063,kim96,gh/349_SIPP21e_v0,0,3,(0|3),2.37,64.675,-6.07,64.95922202,process MZMScript version 2.9 - VpiL-analysis with small signal (SS)  Large signal (LS) with error flag,2.9,0,No error,500,1550,1559.1255,0.297500191,5.950003827,0.458171746,9.163434922,0.996181688,19.92363376,0.468527394,9.370547875,-4.35992987,-35.86611736,0.52970768,0.059415359,13.78851607,0.217006854,0.997833265,0
AL810962,D11,SIPP21e,OTESTv0_1,IIIV_LMZC_IIIV230_JT100,MZMCTE_LULAB_450_500,20200320_153910,tsiara32,OIO300,ICT0104063,ICT0121063,kim96,gh/349_SIPP21e_v0,2,3,(2|3),2.37,64.675,21.57,68.17712611,process MZMScript version 2.9 - VpiL-analysis with small signal (SS)  Large signal (LS) with error flag,2.9,0,No error,500,1550,1545.1189,0.299614322,5.992286439,0.463183252,9.263665039,1.020073771,20.40147542,0.472101676,9.442033525,-4.229804906,-36.21614812,0.527863363,0.055726726,13.81347796,0.179853273,0.998383661,0
AL810962,D11,SIPP21e,OTESTv0_1,IIIV_LMZC_IIIV230_JT100,MZMCTE_LULAB_450_500,20200320_153910,tsiara32,OIO300,ICT0104063,ICT0121063,kim96,gh/349_SIPP21e_v0,7,-3,(7|-3),2.37,-90.545,90.67,128.1383858,process MZMScript version 2.9 - VpiL-analysis with small signal (SS)  Large signal (LS) with error flag,2.9,0,No error,500,1550,1541.7117,0.320577565,6.411551297,0.486818599,9.736371971,1.011187174,20.22374348,0.496504311,9.930086214,-4.486367898,-33.82207403,0.540742817,0.081485635,13.59065998,0.240735338,0.997931983,0
AL810962,D11,SIPP21e,OTESTv0_1,IIIV_LMZC_IIIV230_JT100,MZMCTE_LULAB_450_500,20200320_153910,tsiara32,OIO300,ICT0104063,ICT0121063,kim96,gh/349_SIPP21e_v0,5,-2,(5|-2),2.37,-64.675,63.03,90.30856286,process MZMScript version 2.9 - VpiL-analysis with small signal (SS)  Large signal (LS) with error flag,2.9,2, Discarded -left/right peak diff on SS VpiL is larger than 40%  Discarded - RsqAdj PS < 0.96  Discareded - max rmse spectral fit is > 2dB ,500,1550,1542.4617,0.219123045,4.382460902,0.157430681,3.148613618,0.12284472,2.45689439,0.082031615,1.640632297,-5.179024157,-29.53262018,0.606175055,0.21235011,11.35278381,1.446655581,0.999380072,0
AL810962,D11,SIPP21e,OTESTv0_1,IIIV_LMZC_IIIV230_JT100,MZMCTE_LULAB_450_500,20200320_153910,tsiara32,OIO300,ICT0104063,ICT0121063,kim96,gh/349_SIPP21e_v0,0,4,(0|4),2.37,90.545,-6.07,90.74823373,process MZMScript version 2.9 - VpiL-analysis with small signal (SS)  Large signal (LS) with error flag,2.9,2, Discarded -left/right peak diff on SS VpiL is larger than 40%  Discarded - RsqAdj PS < 0.96  Discareded - max rmse spectral fit is > 2dB ,500,1550,1546.2477,0.219700885,4.394017707,0.159713573,3.194271463,0.125458327,2.509166545,0.08291135,1.658227004,-5.706256368,-32.22924966,0.599842716,0.199685432,11.54042178,1.437035134,0.99739268,0
AL810962,D11,SIPP21e,OTESTv0_1,IIIV_LMZC_IIIV230_JT100,MZMCTE_LULAB_450_500,20200320_153910,tsiara32,OIO300,ICT0104063,ICT0121063,kim96,gh/349_SIPP21e_v0,-9,-1,(-9|-1),2.37,-38.805,-130.45,136.0993406,process MZMScript version 2.9 - VpiL-analysis with small signal (SS)  Large signal (LS) with error flag,2.9,0,No error,500,1550,1530.3927,0.312467443,6.249348857,0.488876755,9.777535102,1.122741205,22.45482411,0.497816705,9.956334099,-4.565122664,-37.16352529,0.525215349,0.050430698,13.89816671,0.283799082,0.998464733,0
AL810962,D11,SIPP21e,OTESTv0_1,IIIV_LMZC_IIIV230_JT100,MZMCTE_LULAB_450_500,20200320_153910,tsiara32,OIO300,ICT0104063,ICT0121063,kim96,gh/349_SIPP21e_v0,0,1,(0|1),2.37,12.935,-6.07,14.28842626,process MZMScript version 2.9 - VpiL-analysis with small signal (SS)  Large signal (LS) with error flag,2.9,0,No error,500,1550,1561.7988,0.313200648,6.264012958,0.471013265,9.420265296,0.949375951,18.98751902,0.480261714,9.605234289,-4.094965048,-35.73843524,0.529176457,0.058352915,13.8262338,0.264178016,0.997766391,0
AL810962,D11,SIPP21e,OTESTv0_1,IIIV_LMZC_IIIV230_JT100,MZMCTE_LULAB_450_500,20200320_153910,tsiara32,OIO300,ICT0104063,ICT0121063,kim96,gh/349_SIPP21e_v0,0,2,(0|2),2.37,38.805,-6.07,39.27687519,process MZMScript version 2.9 - VpiL-analysis with small signal (SS)  Large signal (LS) with error flag,2.9,2, Discarded -left/right peak diff on SS VpiL is larger than 40%  Discarded - RsqAdj PS < 0.96  Discareded - max rmse spectral fit is > 2dB ,500,1550,1530.2366,0.221547085,4.430941706,0.158473516,3.169470318,0.123354876,2.467097518,0.082517675,1.650353493,-4.925037924,-30.41169308,0.603291296,0.206582593,11.49785071,1.47852026,0.998195089,0
AL810962,D11,SIPP21e,OTESTv0_1,IIIV_LMZC_IIIV230_JT100,MZMCTE_LULAB_450_500,20200320_153910,tsiara32,OIO300,ICT0104063,ICT0121063,kim96,gh/349_SIPP21e_v0,-2,0,(-2|0),2.37,-12.935,-33.71,36.10648591,process MZMScript version 2.9 - VpiL-analysis with small signal (SS)  Large signal (LS) with error flag,2.9,2, Discarded -left/right peak diff on SS VpiL is larger than 40%  Discarded - RsqAdj PS < 0.96  Discareded - max rmse spectral fit is > 2dB ,500,1550,1543.5125,0.225887998,4.517759955,0.160536552,3.210731048,0.12451363,2.490272608,0.082790168,1.655803357,-4.875312262,-30.82013763,0.599347206,0.198694412,11.48358397,1.466161984,0.999142125,0
AL810962,D11,SIPP21e,OTESTv0_1,IIIV_LMZC_IIIV230_JT100,MZMCTE_LULAB_450_500,20200320_153910,tsiara32,OIO300,ICT0104063,ICT0121063,kim96,gh/349_SIPP21e_v0,2,-1,(2|-1),2.37,-38.805,21.57,44.3969923,process MZMScript version 2.9 - VpiL-analysis with small signal (SS)  Large signal (LS) with error flag,2.9,2, Discarded -left/right peak diff on SS VpiL is larger than 40%  Discarded - RsqAdj PS < 0.96  Discareded - max rmse spectral fit is > 2dB ,500,1550,1550.0863,0.22389206,4.477841204,0.161835356,3.236707127,0.126713789,2.534275779,0.08346688,1.669337593,-5.428774854,-31.4086602,0.604440931,0.208881862,11.58017478,1.441279276,0.998283626,0
AL810962,D11,SIPP21e,OTESTv0_1,IIIV_LMZC_IIIV230_JT100,MZMCTE_LULAB_450_500,20200320_153910,tsiara32,OIO300,ICT0104063,ICT0121063,kim96,gh/349_SIPP21e_v0,-3,2,(-3|2),2.37,38.805,-47.53,61.35901666,process MZMScript version 2.9 - VpiL-analysis with small signal (SS)  Large signal (LS) with error flag,2.9,2, Discarded -left/right peak diff on SS VpiL is larger than 40%  Discarded - RsqAdj PS < 0.96  Discareded - max rmse spectral fit is > 2dB ,500,1550,1531.3707,0.000210117,0.004202346,0.000389616,0.007792315,0.000101087,0.002021732,0.467789035,9.355780702,-4.964805964,-32.29497054,0.592521392,0.185042784,11.50840206,1.538218256,0.056561662,0
AL810962,D11,SIPP21e,OTESTv0_1,IIIV_LMZC_IIIV230_JT100,MZMCTE_LULAB_450_500,20200320_153910,tsiara32,OIO300,ICT0104063,ICT0121063,kim96,gh/349_SIPP21e_v0,-4,0,(-4|0),2.37,-12.935,-61.35,62.6987777,process MZMScript version 2.9 - VpiL-analysis with small signal (SS)  Large signal (LS) with error flag,2.9,2, Discarded -left/right peak diff on SS VpiL is larger than 40%  Discarded - RsqAdj PS < 0.96  Discareded - max rmse spectral fit is > 2dB ,500,1550,1530.6258,0.000308238,0.006164766,0.000571178,0.011423568,0.000148241,0.002964818,0.482111505,9.642230099,-5.063203203,-31.96032024,0.597970097,0.195940195,11.50058802,1.505909908,0.056357856,0
AL810962,D11,SIPP21e,OTESTv0_1,IIIV_LMZC_IIIV230_JT100,MZMCTE_LULAB_450_500,20200320_153910,tsiara32,OIO300,ICT0104063,ICT0121063,kim96,gh/349_SIPP21e_v0,-5,0,(-5|0),2.37,-12.935,-75.17,76.27478695,process MZMScript version 2.9 - VpiL-analysis with small signal (SS)  Large signal (LS) with error flag,2.9,0,No error,500,1550,1547.7175,0.300815075,6.016301501,0.467493912,9.349878239,1.048405846,20.96811691,0.477507506,9.55015011,-4.424011283,-36.76424994,0.526058403,0.052116805,13.81473818,0.24135895,0.99849661,0
AL810962,D11,SIPP21e,OTESTv0_1,IIIV_LMZC_IIIV230_JT100,MZMCTE_LULAB_450_500,20200320_153910,tsiara32,OIO300,ICT0104063,ICT0121063,kim96,gh/349_SIPP21e_v0,-3,-4,(-3|-4),2.37,-116.415,-47.53,125.7439984,process MZMScript version 2.9 - VpiL-analysis with small signal (SS)  Large signal (LS) with error flag,2.9,0,No error,500,1550,1545.9125,0.314522739,6.290454773,0.488056987,9.761139735,1.08877696,21.7755392,0.497140519,9.942810389,-4.498681667,-37.00339597,0.525669781,0.051339561,13.80339172,0.253368522,0.997507914,0
AL810962,D11,SIPP21e,OTESTv0_1,IIIV_LMZC_IIIV230_JT100,MZMCTE_LULAB_450_500,20200320_153910,tsiara32,OIO300,ICT0104063,ICT0121063,kim96,gh/349_SIPP21e_v0,-5,-2,(-5|-2),2.37,-64.675,-75.17,99.16342332,process MZMScript version 2.9 - VpiL-analysis with small signal (SS)  Large signal (LS) with error flag,2.9,0,No error,500,1550,1531.94,0.304275459,6.085509172,0.476814298,9.536285969,1.101310256,22.02620512,0.485239939,9.704798781,-4.262937058,-37.16724426,0.524311254,0.048622508,13.78848395,0.234217463,0.998978993,0
AL810962,D11,SIPP21e,OTESTv0_1,IIIV_LMZC_IIIV230_JT100,MZMCTE_LULAB_450_500,20200320_153910,tsiara32,OIO300,ICT0104063,ICT0121063,kim96,gh/349_SIPP21e_v0,3,-3,(3|-3),2.37,-90.545,35.39,97.21547781,process MZMScript version 2.9 - VpiL-analysis with small signal (SS)  Large signal (LS) with error flag,2.9,2, Discarded -left/right peak diff on SS VpiL is larger than 40%  Discarded - RsqAdj PS < 0.96  Discareded - max rmse spectral fit is > 2dB ,500,1550,1538.7506,0.216368367,4.327367334,0.159842703,3.196854066,0.126733826,2.534676528,0.082692542,1.653850833,-5.063406907,-31.66166634,0.598863678,0.197727356,11.32681954,1.515424493,0.998540558,0
AL810962,D11,SIPP21e,OTESTv0_1,IIIV_LMZC_IIIV230_JT100,MZMCTE_LULAB_450_500,20200320_153910,tsiara32,OIO300,ICT0104063,ICT0121063,kim96,gh/349_SIPP21e_v0,6,3,(6|3),2.37,64.675,76.85,100.4429098,process MZMScript version 2.9 - VpiL-analysis with small signal (SS)  Large signal (LS) with error flag,2.9,1, Higher uncertainty SS VpiL: left/right peak diff between 20% & 40%    ,500,1550,1540.646,0.299354511,5.987090215,0.471431277,9.428625532,1.108796194,22.17592388,0.477348793,9.546975852,-3.948533571,-34.99258715,0.530410369,0.060820737,13.58445399,0.301188586,0.998907521,0
AL810962,D11,SIPP21e,OTESTv0_1,DCM_LMZC,MZMCTE_LULAB_450_500,20200320_153910,tsiara32,OIO300,ICT0104063,ICT0121063,kim96,gh/349_SIPP21e_v0,5,4,(5|4),2.37,108.78,59.833,124.1494112,process MZMScript version 2.9 - VpiL-analysis with small signal (SS)  Large signal (LS) with error flag,2.9,0,No error,500,1550,1540.3882,0.711220504,14.22441008,0.886364512,17.72729024,1.175952723,23.51905445,0.892331335,17.84662669,-2.459109933,-41.02808172,0.512638465,0.025276931,13.69330724,0.295573334,0.999859353,0
AL810962,D11,SIPP21e,OTESTv0_1,DCM_LMZC,MZMCTE_LULAB_450_500,20200320_153910,tsiara32,OIO300,ICT0104063,ICT0121063,kim96,gh/349_SIPP21e_v0,-1,2,(-1|2),2.37,57.04,-23.087,61.53512143,process MZMScript version 2.9 - VpiL-analysis with small signal (SS)  Large signal (LS) with error flag,2.9,2,  Discarded - RsqAdj PS < 0.96  Discareded - max rmse spectral fit is > 2dB ,500,1550,1538.6955,0.003177317,0.063546341,0.002328537,0.046570742,0.001837636,0.03675272,0.002878418,0.05756837,-6.899931918,-21.75440896,0.831824107,0.663648214,4.590434708,5.423157115,0.633034511,0
AL810962,D11,SIPP21e,OTESTv0_1,DCM_LMZC,MZMCTE_LULAB_450_500,20200320_153910,tsiara32,OIO300,ICT0104063,ICT0121063,kim96,gh/349_SIPP21e_v0,-6,-2,(-6|-2),2.37,-46.44,-92.187,103.2236241,process MZMScript version 2.9 - VpiL-analysis with small signal (SS)  Large signal (LS) with error flag,2.9,0,No error,500,1550,1538.4593,0.741699375,14.83398749,0.914068244,18.28136489,1.190808923,23.81617846,0.925634344,18.51268689,-2.328018112,-38.83754734,0.515550934,0.031101868,13.71899409,0.33323374,0.999394307,0
AL810962,D11,SIPP21e,OTESTv0_1,DCM_LMZC,MZMCTE_LULAB_450_500,20200320_153910,tsiara32,OIO300,ICT0104063,ICT0121063,kim96,gh/349_SIPP21e_v0,8,-2,(8|-2),2.37,-46.44,101.293,111.4313486,process MZMScript version 2.9 - VpiL-analysis with small signal (SS)  Large signal (LS) with error flag,2.9,0,No error,500,1550,1559.8864,0.751905921,15.03811843,0.889679872,17.79359744,1.089270052,21.78540105,0.894006513,17.88013026,-2.59398031,-43.00753288,0.510447713,0.020895427,13.82593761,0.388011084,0.999816485,0
AL810962,D11,SIPP21e,OTESTv0_1,DCM_LMZC,MZMCTE_LULAB_450_500,20200320_153910,tsiara32,OIO300,ICT0104063,ICT0121063,kim96,gh/349_SIPP21e_v0,4,1,(4|1),2.37,31.17,46.013,55.57665939,process MZMScript version 2.9 - VpiL-analysis with small signal (SS)  Large signal (LS) with error flag,2.9,0,No error,500,1550,1562.6428,0.763368369,15.26736738,0.933951089,18.67902177,1.202709142,24.05418283,0.936937737,18.73875475,-2.614692061,-46.90706553,0.506492513,0.012985027,13.8884867,0.448647148,0.999169118,0
AL810962,D11,SIPP21e,OTESTv0_1,DCM_LMZC,MZMCTE_LULAB_450_500,20200320_153910,tsiara32,OIO300,ICT0104063,ICT0121063,kim96,gh/349_SIPP21e_v0,-8,1,(-8|1),2.37,31.17,-119.827,123.8146955,process MZMScript version 2.9 - VpiL-analysis with small signal (SS)  Large signal (LS) with error flag,2.9,2,  Discarded - RsqAdj PS < 0.96  Discareded - max rmse spectral fit is > 2dB ,500,1550,1537.68,0.002100735,0.042014698,0.001901322,0.038026443,0.001736486,0.034729717,0.001960562,0.039211244,-7.847748747,-17.02980542,0.902206924,0.804413848,2.293915068,6.728990831,0.853416199,0
AL810962,D11,SIPP21e,OTESTv0_1,DCM_LMZC,MZMCTE_LULAB_450_500,20200320_153910,tsiara32,OIO300,ICT0104063,ICT0121063,kim96,gh/349_SIPP21e_v0,7,1,(7|1),2.37,31.17,87.473,92.86061937,process MZMScript version 2.9 - VpiL-analysis with small signal (SS)  Large signal (LS) with error flag,2.9,2, Discarded -left/right peak diff on SS VpiL is larger than 40%  Discarded - RsqAdj PS < 0.96  Discareded - max rmse spectral fit is > 2dB ,500,1550,1549.6776,0.000512709,0.010254182,0.000276345,0.005526906,0.000108841,0.002176812,0.0002566,0.005131997,-3.759382174,-38.8280749,0.587859353,0.175718707,11.57667076,1.732206397,0.733046505,0
AL810962,D11,SIPP21e,OTESTv0_1,DCM_LMZC,MZMCTE_LULAB_450_500,20200320_153910,tsiara32,OIO300,ICT0104063,ICT0121063,kim96,gh/349_SIPP21e_v0,1,3,(1|3),2.37,82.91,4.553,83.03491982,process MZMScript version 2.9 - VpiL-analysis with small signal (SS)  Large signal (LS) with error flag,2.9,0,No error,500,1550,1535.5546,0.772537838,15.45075676,0.928026526,18.56053053,1.161877634,23.23755269,0.937236441,18.74472882,-2.38515634,-37.68413601,0.517634992,0.035269984,13.91007597,0.279028542,0.998377384,0
AL810962,D11,SIPP21e,OTESTv0_1,DCM_LMZC,MZMCTE_LULAB_450_500,20200320_153910,tsiara32,OIO300,ICT0104063,ICT0121063,kim96,gh/349_SIPP21e_v0,2,3,(2|3),2.37,82.91,18.373,84.92134731,process MZMScript version 2.9 - VpiL-analysis with small signal (SS)  Large signal (LS) with error flag,2.9,0,No error,500,1550,1550.3593,0.793546302,15.87092605,0.905312736,18.10625471,1.053723652,21.07447304,0.919554158,18.39108316,-2.53953408,-42.92418779,0.510024656,0.020049313,13.90329981,0.438385304,0.999716012,0
AL810962,D11,SIPP21e,OTESTv0_1,DCM_LMZC,MZMCTE_LULAB_450_500,20200320_153910,tsiara32,OIO300,ICT0104063,ICT0121063,kim96,gh/349_SIPP21e_v0,-9,-1,(-9|-1),2.37,-20.57,-133.647,135.2207288,process MZMScript version 2.9 - VpiL-analysis with small signal (SS)  Large signal (LS) with error flag,2.9,0,No error,500,1550,1534.5016,0.737630739,14.75261477,0.927744146,18.55488293,1.249882992,24.99765984,0.940759561,18.81519122,-2.553956443,-42.26010484,0.510405036,0.020810073,13.88387071,0.397906062,0.9984122,0
AL810962,D11,SIPP21e,OTESTv0_1,DCM_LMZC,MZMCTE_LULAB_450_500,20200320_153910,tsiara32,OIO300,ICT0104063,ICT0121063,kim96,gh/349_SIPP21e_v0,-8,2,(-8|2),2.37,57.04,-119.827,132.7104801,process MZMScript version 2.9 - VpiL-analysis with small signal (SS)  Large signal (LS) with error flag,2.9,0,No error,500,1550,1560.2142,0.751833927,15.03667853,0.920428313,18.40856626,1.186492315,23.7298463,0.917596842,18.35193683,-2.481230241,-41.85252314,0.511017186,0.022034371,13.83302136,0.412550887,0.999498445,0
AL810962,D11,SIPP21e,OTESTv0_1,DCM_LMZC,MZMCTE_LULAB_450_500,20200320_153910,tsiara32,OIO300,ICT0104063,ICT0121063,kim96,gh/349_SIPP21e_v0,6,1,(6|1),2.37,31.17,73.653,79.9770799,process MZMScript version 2.9 - VpiL-analysis with small signal (SS)  Large signal (LS) with error flag,2.9,0,No error,500,1550,1537.5546,0.797790039,15.95580079,0.943136447,18.86272894,1.153241178,23.06482357,0.950575828,19.01151657,-2.122214716,-42.17737979,0.510313106,0.020626213,13.697056,0.409525351,0.999132006,0
AL810962,D11,SIPP21e,OTESTv0_1,DCM_LMZC,MZMCTE_LULAB_450_500,20200320_153910,tsiara32,OIO300,ICT0104063,ICT0121063,kim96,gh/349_SIPP21e_v0,-1,3,(-1|3),2.37,82.91,-23.087,86.06438095,process MZMScript version 2.9 - VpiL-analysis with small signal (SS)  Large signal (LS) with error flag,2.9,0,No error,500,1550,1538.6273,0.762110053,15.24220107,0.925979567,18.51959135,1.179623063,23.59246126,0.936777231,18.73554462,-2.293236862,-39.84952926,0.514262288,0.028524576,13.68786733,0.338626098,0.999448938,0
AL810962,D11,SIPP21e,OTESTv0_1,DCM_LMZC,MZMCTE_LULAB_450_500,20200320_153910,tsiara32,OIO300,ICT0104063,ICT0121063,kim96,gh/349_SIPP21e_v0,-9,2,(-9|2),2.37,57.04,-133.647,145.3102963,process MZMScript version 2.9 - VpiL-analysis with small signal (SS)  Large signal (LS) with error flag,2.9,0,No error,500,1550,1543.3735,0.787930439,15.75860879,0.940178769,18.80357538,1.165355229,23.30710459,0.947627165,18.95254331,-2.281150341,-41.55660358,0.511010522,0.022021044,13.78185437,0.30491987,0.999503975,0
AL810962,D11,SIPP21e,OTESTv0_1,DCM_LMZC,MZMCTE_LULAB_450_500,20200320_153910,tsiara32,OIO300,ICT0104063,ICT0121063,kim96,gh/349_SIPP21e_v0,4,0,(4|0),2.37,5.3,46.013,46.31723404,process MZMScript version 2.9 - VpiL-analysis with small signal (SS)  Large signal (LS) with error flag,2.9,0,No error,500,1550,1535.1193,0.748145064,14.96290127,0.904156531,18.08313061,1.142377749,22.84755498,0.916669837,18.33339674,-2.425554319,-42.41052362,0.51035207,0.020704139,13.91498019,0.261484423,0.999429672,0
AL810962,D11,SIPP21e,OTESTv0_1,DCM_LMZC,MZMCTE_LULAB_450_500,20200320_153910,tsiara32,OIO300,ICT0104063,ICT0121063,kim96,gh/349_SIPP21e_v0,-5,3,(-5|3),2.37,82.91,-78.367,114.0852961,process MZMScript version 2.9 - VpiL-analysis with small signal (SS)  Large signal (LS) with error flag,2.9,0,No error,500,1550,1563.6547,0.733638775,14.6727755,0.947389002,18.94778003,1.336904436,26.73808873,0.949048307,18.98096615,-2.289874576,-41.72811194,0.511184639,0.022369277,13.88590162,0.421570473,0.999609955,0
AL810962,D11,SIPP21e,OTESTv0_1,DCM_LMZC,MZMCTE_LULAB_450_500,20200320_153910,tsiara32,OIO300,ICT0104063,ICT0121063,kim96,gh/349_SIPP21e_v0,4,-3,(4|-3),2.37,-72.31,46.013,85.70841423,process MZMScript version 2.9 - VpiL-analysis with small signal (SS)  Large signal (LS) with error flag,2.9,0,No error,500,1550,1563.7734,0.756261933,15.12523866,0.935225856,18.70451711,1.225148365,24.50296729,0.94276959,18.8553918,-2.503930145,-44.29356688,0.508375569,0.016751139,13.92198468,0.331302979,0.999267101,0
AL810962,D11,SIPP21e,OTESTv0_1,DCM_LMZC,MZMCTE_LULAB_450_500,20200320_153910,tsiara32,OIO300,ICT0104063,ICT0121063,kim96,gh/349_SIPP21e_v0,-3,-3,(-3|-3),2.37,-72.31,-50.727,88.32873048,process MZMScript version 2.9 - VpiL-analysis with small signal (SS)  Large signal (LS) with error flag,2.9,2, Discarded -left/right peak diff on SS VpiL is larger than 40%  Discarded - RsqAdj PS < 0.96  Discareded - max rmse spectral fit is > 2dB ,500,1550,1539.8802,0.000785367,0.01570735,0.000206303,0.004126053,0.000118748,0.002374957,0.000165669,0.003313383,-4.436229875,-33.00901187,0.660489656,0.320979313,9.139061933,2.879135984,0.611455704,0
AL810962,D11,SIPP21e,OTESTv0_1,DCM_LMZC,MZMCTE_LULAB_450_500,20200320_153910,tsiara32,OIO300,ICT0104063,ICT0121063,kim96,gh/349_SIPP21e_v0,-7,0,(-7|0),2.37,5.3,-106.007,106.1394086,process MZMScript version 2.9 - VpiL-analysis with small signal (SS)  Large signal (LS) with error flag,2.9,2, Discarded -left/right peak diff on SS VpiL is larger than 40%  Discarded - RsqAdj PS < 0.96  Discareded - max rmse spectral fit is > 2dB ,500,1550,1540.3772,0.375364214,7.507284288,0.189003357,3.780067147,0.126298612,2.525972236,0.089846422,1.796928433,-3.777346432,-34.91748289,0.594789295,0.189578591,11.45617208,1.66290999,0.999704253,0
AL810962,D11,SIPP21e,OTESTv0_1,DCM_LMZC,MZMCTE_LULAB_450_500,20200320_153910,tsiara32,OIO300,ICT0104063,ICT0121063,kim96,gh/349_SIPP21e_v0,-8,0,(-8|0),2.37,5.3,-119.827,119.9441534,process MZMScript version 2.9 - VpiL-analysis with small signal (SS)  Large signal (LS) with error flag,2.9,2, Discarded -left/right peak diff on SS VpiL is larger than 40%  Discarded - RsqAdj PS < 0.96  Discareded - max rmse spectral fit is > 2dB ,500,1550,1537.5758,0.01587854,0.317570799,0.036697631,0.733952614,0.008512267,0.170245346,0.090108295,1.802165902,-4.4456182,-30.81221492,0.672298865,0.344597731,9.145879451,2.909401149,0.054544608,0
AL810962,D11,SIPP21e,OTESTv0_1,DCM_LMZC,MZMCTE_LULAB_450_500,20200320_153910,tsiara32,OIO300,ICT0104063,ICT0121063,kim96,gh/349_SIPP21e_v0,3,1,(3|1),2.37,31.17,32.193,44.81024603,process MZMScript version 2.9 - VpiL-analysis with small signal (SS)  Large signal (LS) with error flag,2.9,0,No error,500,1550,1535.5769,0.758806063,15.17612126,0.910649008,18.21298015,1.138464541,22.76929082,0.919599114,18.39198227,-2.371015284,-35.73068568,0.522292522,0.044585045,13.90777037,0.312827137,0.999518535,0
AL810962,D11,SIPP21e,OTESTv0_1,DCM_LMZC,MZMCTE_LULAB_450_500,20200320_153910,tsiara32,OIO300,ICT0104063,ICT0121063,kim96,gh/349_SIPP21e_v0,0,-4,(0|-4),2.37,-98.18,-9.267,98.61637637,process MZMScript version 2.9 - VpiL-analysis with small signal (SS)  Large signal (LS) with error flag,2.9,2, Discarded -left/right peak diff on SS VpiL is larger than 40%  Discarded - RsqAdj PS < 0.96  Discareded - max rmse spectral fit is > 2dB ,500,1550,1539.3079,0.000435168,0.008703362,0.000806958,0.016139155,0.000209362,0.004187248,0.89601055,17.92021099,-3.308275721,-37.30406349,0.587748235,0.175496469,11.38311069,1.58259097,0.054460436,0
AL810962,D11,SIPP21e,OTESTv0_1,DCM_LMZC,MZMCTE_LULAB_450_500,20200320_153910,tsiara32,OIO300,ICT0104063,ICT0121063,kim96,gh/349_SIPP21e_v0,2,4,(2|4),2.37,108.78,18.373,110.320694,process MZMScript version 2.9 - VpiL-analysis with small signal (SS)  Large signal (LS) with error flag,2.9,0,No error,500,1550,1547.7111,0.757351854,15.14703708,0.893927421,17.87854842,1.090598342,21.81196685,0.894309263,17.88618526,-2.600017136,-42.21062469,0.511119048,0.022238097,13.86214103,0.373362882,0.998601594,0
AL810962,D11,SIPP21e,OTESTv0_1,DCM_LMZC,MZMCTE_LULAB_450_500,20200320_153910,tsiara32,OIO300,ICT0104063,ICT0121063,kim96,gh/349_SIPP21e_v0,9,-2,(9|-2),2.37,-46.44,115.113,124.1276616,process MZMScript version 2.9 - VpiL-analysis with small signal (SS)  Large signal (LS) with error flag,2.9,0,No error,500,1550,1541.8529,0.77326831,15.46536619,0.91877198,18.37543961,1.13172551,22.6345102,0.929182249,18.58364498,-2.61618092,-37.49185063,0.518779651,0.037559302,13.73313896,0.290058392,0.99959344,0
AL810962,D11,SIPP21e,OTESTv0_1,DCM_LMZC,MZMCTE_LULAB_450_500,20200320_153910,tsiara32,OIO300,ICT0104063,ICT0121063,kim96,gh/349_SIPP21e_v0,-5,4,(-5|4),2.37,108.78,-78.367,134.0689192,process MZMScript version 2.9 - VpiL-analysis with small signal (SS)  Large signal (LS) with error flag,2.9,0,No error,500,1550,1533.19,0.72692056,14.5384112,0.838773764,16.77547529,0.991309145,19.82618291,0.845725843,16.91451685,-2.55123403,-41.36223099,0.511771033,0.023542066,13.84469834,0.372116715,0.999380042,0
AL810962,D11,SIPP21e,OTESTv0_1,DCM_LMZC,MZMCTE_LULAB_450_500,20200320_153910,tsiara32,OIO300,ICT0104063,ICT0121063,kim96,gh/349_SIPP21e_v0,-4,0,(-4|0),2.37,5.3,-64.547,64.76422785,process MZMScript version 2.9 - VpiL-analysis with small signal (SS)  Large signal (LS) with error flag,2.9,0,No error,500,1550,1564.3532,0.756467293,15.12934586,0.930387068,18.60774136,1.208154469,24.16308938,0.939092072,18.78184143,-2.474076527,-41.67473534,0.511614989,0.023229978,13.89109161,0.355086971,0.999713214,0
AL810962,D11,SIPP21e,OTESTv0_1,DCM_LMZC,MZMCTE_LULAB_450_500,20200320_153910,tsiara32,OIO300,ICT0104063,ICT0121063,kim96,gh/349_SIPP21e_v0,-6,3,(-6|3),2.37,82.91,-92.187,123.9859309,process MZMScript version 2.9 - VpiL-analysis with small signal (SS)  Large signal (LS) with error flag,2.9,0,No error,500,1550,1550.6332,0.782140659,15.64281319,0.905919889,18.11839777,1.076242845,21.52485691,0.91387648,18.2775296,-2.513979232,-41.2829657,0.512154307,0.024308614,13.91934355,0.367835844,0.99977529,0
AL810962,D11,SIPP21e,OTESTv0_1,DCM_LMZC,MZMCTE_LULAB_450_500,20200320_153910,tsiara32,OIO300,ICT0104063,ICT0121063,kim96,gh/349_SIPP21e_v0,-4,-3,(-4|-3),2.37,-72.31,-64.547,96.92807286,process MZMScript version 2.9 - VpiL-analysis with small signal (SS)  Large signal (LS) with error flag,2.9,0,No error,500,1550,1553.6473,0.745379624,14.90759247,0.879695956,17.59391913,1.073059781,21.46119561,0.885703238,17.71406476,-2.494236019,-40.98763006,0.51210762,0.024215239,13.65964199,0.327215452,0.999071062,0
AL810962,D11,SIPP21e,OTESTv0_1,DCM_LMZC,MZMCTE_LULAB_450_500,20200320_153910,tsiara32,OIO300,ICT0104063,ICT0121063,kim96,gh/349_SIPP21e_v0,1,-2,(1|-2),2.37,-46.44,4.553,46.6626554,process MZMScript version 2.9 - VpiL-analysis with small signal (SS)  Large signal (LS) with error flag,2.9,2, Discarded -left/right peak diff on SS VpiL is larger than 40%  Discarded - RsqAdj PS < 0.96  Discareded - max rmse spectral fit is > 2dB ,500,1550,1539.5408,0.009596396,0.191927922,0.000275441,0.005508817,0.000135772,0.002715438,0.000318479,0.006369585,-4.502588976,-32.45799718,0.670664069,0.341328138,9.178233102,2.949828362,0.933846248,0
AL810962,D11,SIPP21e,OTESTv0_1,DCM_LMZC,MZMCTE_LULAB_450_500,20200320_153910,tsiara32,OIO300,ICT0104063,ICT0121063,kim96,gh/349_SIPP21e_v0,0,1,(0|1),2.37,31.17,-9.267,32.5183977,process MZMScript version 2.9 - VpiL-analysis with small signal (SS)  Large signal (LS) with error flag,2.9,2, Discarded -left/right peak diff on SS VpiL is larger than 40%  Higher uncertainty RsqAdj PS: 0.96 <  RsqAdj < 0.992  Discareded - max rmse spectral fit is > 2dB ,500,1550,1537.9835,0.000562433,0.011248653,0.000150469,0.003009385,8.69E-05,0.001737052,0.000157115,0.003142293,-5.691546054,-25.42396459,0.752942584,0.505885167,6.890755339,4.232068781,0.995708699,0
AL810962,D11,SIPP21e,OTESTv0_1,DCM_LMZC,MZMCTE_LULAB_450_500,20200320_153910,tsiara32,OIO300,ICT0104063,ICT0121063,kim96,gh/349_SIPP21e_v0,-2,5,(-2|5),2.37,134.65,-36.907,139.6164358,process MZMScript version 2.9 - VpiL-analysis with small signal (SS)  Large signal (LS) with error flag,2.9,0,No error,500,1550,1540.1623,0.766388184,15.32776368,0.919890518,18.39781037,1.150284714,23.00569427,0.928788213,18.57576426,-2.182198498,-41.28189621,0.511135802,0.022271604,13.71893138,0.321430873,0.999795493,0
AL810962,D11,SIPP21e,OTESTv0_1,DCM_LMZC,MZMCTE_LULAB_450_500,20200320_153910,tsiara32,OIO300,ICT0104063,ICT0121063,kim96,gh/349_SIPP21e_v0,-4,-4,(-4|-4),2.37,-98.18,-64.547,117.4973515,process MZMScript version 2.9 - VpiL-analysis with small signal (SS)  Large signal (LS) with error flag,2.9,2, Discarded -left/right peak diff on SS VpiL is larger than 40%  Discarded - RsqAdj PS < 0.96  Discareded - max rmse spectral fit is > 2dB ,500,1550,1537.9878,0.003661346,0.073226911,0.000280799,0.005615976,0.000135214,0.002704288,0.000239174,0.004783477,-4.600008124,-31.96055631,0.669315031,0.338630062,9.13239769,2.937613514,0.680170798,0
AL810962,D11,SIPP21e,OTESTv0_1,DCM_LMZC,MZMCTE_LULAB_450_500,20200320_153910,tsiara32,OIO300,ICT0104063,ICT0121063,kim96,gh/349_SIPP21e_v0,-2,1,(-2|1),2.37,31.17,-36.907,48.3083383,process MZMScript version 2.9 - VpiL-analysis with small signal (SS)  Large signal (LS) with error flag,2.9,0,No error,500,1550,1550.37,0.75499714,15.09994281,0.935089064,18.70178128,1.228010373,24.56020745,0.940203347,18.80406694,-2.460949096,-38.75147283,0.516704577,0.033409154,13.93473036,0.314638033,0.999191008,0
AL810962,D11,SIPP21e,OTESTv0_1,DCM_LMZC,MZMCTE_LULAB_450_500,20200320_153910,tsiara32,OIO300,ICT0104063,ICT0121063,kim96,gh/349_SIPP21e_v0,-7,3,(-7|3),2.37,82.91,-106.007,134.5791668,process MZMScript version 2.9 - VpiL-analysis with small signal (SS)  Large signal (LS) with error flag,2.9,0,No error,500,1550,1533.3098,0.728324766,14.56649533,0.864659726,17.29319453,1.063790434,21.27580868,0.87860123,17.5720246,-2.624144488,-43.04067041,0.509990279,0.019980558,13.84773271,0.346212592,0.99835524,0
AL810962,D11,SIPP21e,OTESTv0_1,DCM_LMZC,MZMCTE_LULAB_450_500,20200320_153910,tsiara32,OIO300,ICT0104063,ICT0121063,kim96,gh/349_SIPP21e_v0,7,-2,(7|-2),2.37,-46.44,87.473,99.03635357,process MZMScript version 2.9 - VpiL-analysis with small signal (SS)  Large signal (LS) with error flag,2.9,0,No error,500,1550,1550.6305,0.77371966,15.4743932,0.927852957,18.55705914,1.158673136,23.17346273,0.933068262,18.66136523,-2.572785539,-39.8222379,0.514925241,0.029850482,13.94717195,0.296012193,0.999591071,0
AL810962,D11,SIPP21e,OTESTv0_1,DCM_LMZC,MZMCTE_LULAB_450_500,20200320_153910,tsiara32,OIO300,ICT0104063,ICT0121063,kim96,gh/349_SIPP21e_v0,-4,4,(-4|4),2.37,108.78,-64.547,126.4887489,process MZMScript version 2.9 - VpiL-analysis with small signal (SS)  Large signal (LS) with error flag,2.9,0,No error,500,1550,1560.7072,0.763447491,15.26894983,0.919885603,18.39771207,1.156957998,23.13915996,0.931454955,18.6290991,-2.62693271,-42.37528544,0.510736269,0.021472539,13.86586787,0.288558459,0.998777643,0
AL810962,D11,SIPP21e,OTESTv0_1,DCM_LMZC,MZMCTE_LULAB_450_500,20200320_153910,tsiara32,OIO300,ICT0104063,ICT0121063,kim96,gh/349_SIPP21e_v0,0,2,(0|2),2.37,57.04,-9.267,57.78787839,process MZMScript version 2.9 - VpiL-analysis with small signal (SS)  Large signal (LS) with error flag,2.9,2,  Discarded - RsqAdj PS < 0.96  Discareded - max rmse spectral fit is > 2dB ,500,1550,1552.5317,0.010659917,0.213198332,0.001685251,0.033705012,0.000914948,0.018298969,0.002105608,0.042112167,-5.614034356,-27.42415292,0.748444661,0.496889321,6.869855831,4.181449849,0.662742639,0
AL810962,D11,SIPP21e,OTESTv0_1,DCM_LMZC,MZMCTE_LULAB_450_500,20200320_153910,tsiara32,OIO300,ICT0104063,ICT0121063,kim96,gh/349_SIPP21e_v0,-2,-2,(-2|-2),2.37,-46.44,-36.907,59.31947614,process MZMScript version 2.9 - VpiL-analysis with small signal (SS)  Large signal (LS) with error flag,2.9,2, Higher uncertainty SS VpiL: left/right peak diff between 20% & 40%  Discarded - RsqAdj PS < 0.96  Discareded - max rmse spectral fit is > 2dB ,500,1550,1540.27,0.002974683,0.059493656,0.012568372,0.251367432,0.002018979,0.040379576,0.090071764,1.801435287,-5.662116697,-25.88901604,0.750100046,0.500200093,6.887845885,4.143193611,0.309396235,0
AL810962,D11,SIPP21e,OTESTv0_1,DCM_LMZC,MZMCTE_LULAB_450_500,20200320_153910,tsiara32,OIO300,ICT0104063,ICT0121063,kim96,gh/349_SIPP21e_v0,1,4,(1|4),2.37,108.78,4.553,108.8752415,process MZMScript version 2.9 - VpiL-analysis with small signal (SS)  Large signal (LS) with error flag,2.9,0,No error,500,1550,1549.5588,0.736794177,14.73588354,0.877662318,17.55324636,1.085128768,21.70257536,0.882136507,17.64273015,-2.664231606,-40.21759127,0.513361267,0.026722534,13.89247082,0.401802239,0.996938357,0
AL810962,D11,SIPP21e,OTESTv0_1,DCM_LMZC,MZMCTE_LULAB_450_500,20200320_153910,tsiara32,OIO300,ICT0104063,ICT0121063,kim96,gh/349_SIPP21e_v0,5,0,(5|0),2.37,5.3,59.833,60.06727802,process MZMScript version 2.9 - VpiL-analysis with small signal (SS)  Large signal (LS) with error flag,2.9,0,No error,500,1550,1549.8509,0.776922806,15.53845611,0.91338442,18.26768839,1.107997167,22.15994334,0.926436635,18.52873269,-2.532547907,-44.30677175,0.509731787,0.019463575,13.91148807,0.292782753,0.999403813,0
AL810962,D11,SIPP21e,OTESTv0_1,DCM_LMZC,MZMCTE_LULAB_450_500,20200320_153910,tsiara32,OIO300,ICT0104063,ICT0121063,kim96,gh/349_SIPP21e_v0,9,-1,(9|-1),2.37,-20.57,115.113,116.9364258,process MZMScript version 2.9 - VpiL-analysis with small signal (SS)  Large signal (LS) with error flag,2.9,0,No error,500,1550,1558.9562,0.742431774,14.84863548,0.878855679,17.57711357,1.076702818,21.53405636,0.889676565,17.7935313,-2.654520811,-39.93265523,0.514104311,0.028208622,13.79957476,0.292881286,0.999707892,0
AL810962,D11,SIPP21e,OTESTv0_1,DCM_LMZC,MZMCTE_LULAB_450_500,20200320_153910,tsiara32,OIO300,ICT0104063,ICT0121063,kim96,gh/349_SIPP21e_v0,-4,2,(-4|2),2.37,57.04,-64.547,86.1387068,process MZMScript version 2.9 - VpiL-analysis with small signal (SS)  Large signal (LS) with error flag,2.9,0,No error,500,1550,1538.3804,0.742757271,14.85514542,0.912242811,18.24485622,1.181943821,23.63887643,0.911270288,18.22540576,-2.16755258,-42.81201188,0.509792229,0.019584459,13.70993467,0.458136791,0.999363964,0
AL810962,D11,SIPP21e,OTESTv0_1,DCM_LMZC,MZMCTE_LULAB_450_500,20200320_153910,tsiara32,OIO300,ICT0104063,ICT0121063,kim96,gh/349_SIPP21e_v0,-10,0,(-10|0),2.37,5.3,-147.467,147.5622109,process MZMScript version 2.9 - VpiL-analysis with small signal (SS)  Large signal (LS) with error flag,2.9,0,No error,500,1550,1543.2693,0.751021329,15.02042659,0.91416672,18.2833344,1.167863251,23.35726502,0.92408463,18.48169259,-2.270985885,-40.13146205,0.513241374,0.026482747,13.7367937,0.280376401,0.999533378,0
AL810962,D11,SIPP21e,OTESTv0_1,DCM_LMZC,MZMCTE_LULAB_450_500,20200320_153910,tsiara32,OIO300,ICT0104063,ICT0121063,kim96,gh/349_SIPP21e_v0,-4,-2,(-4|-2),2.37,-46.44,-64.547,79.51722335,process MZMScript version 2.9 - VpiL-analysis with small signal (SS)  Large signal (LS) with error flag,2.9,2, Discarded -left/right peak diff on SS VpiL is larger than 40%  Discarded - RsqAdj PS < 0.96  Discareded - max rmse spectral fit is > 2dB ,500,1550,1538.0636,0.000328503,0.006570053,0.000539235,0.010784707,0.001504121,0.03008242,0.000335941,0.006718819,-7.021025196,-21.31987388,0.832986288,0.665972576,4.61889646,5.499445186,0.92396571,0
AL810962,D11,SIPP21e,OTESTv0_1,DCM_LMZC,MZMCTE_LULAB_450_500,20200320_153910,tsiara32,OIO300,ICT0104063,ICT0121063,kim96,gh/349_SIPP21e_v0,-4,3,(-4|3),2.37,82.91,-64.547,105.0732283,process MZMScript version 2.9 - VpiL-analysis with small signal (SS)  Large signal (LS) with error flag,2.9,2, Discarded -left/right peak diff on SS VpiL is larger than 40%  Discarded - RsqAdj PS < 0.96  Discareded - max rmse spectral fit is > 2dB ,500,1550,1538.6338,0.00034141,0.006828201,0.000183952,0.00367904,7.25E-05,0.001449125,0.00017081,0.003416199,-3.367828114,-37.84275898,0.586255655,0.17251131,11.41033144,1.644758319,0.732757863,0
AL810962,D11,SIPP21e,OTESTv0_1,DCM_LMZC,MZMCTE_LULAB_450_500,20200320_153910,tsiara32,OIO300,ICT0104063,ICT0121063,kim96,gh/349_SIPP21e_v0,7,-3,(7|-3),2.37,-72.31,87.473,113.4912412,process MZMScript version 2.9 - VpiL-analysis with small signal (SS)  Large signal (LS) with error flag,2.9,0,No error,500,1550,1546.2469,0.74742754,14.9485508,0.885052904,17.70105808,1.084799204,21.69598408,0.892952095,17.85904189,-2.623146281,-35.77880141,0.522056985,0.044113969,13.82807929,0.240915301,0.999083072,0
AL810962,D11,SIPP21e,OTESTv0_1,DCM_LMZC,MZMCTE_LULAB_450_500,20200320_153910,tsiara32,OIO300,ICT0104063,ICT0121063,kim96,gh/349_SIPP21e_v0,-6,-3,(-6|-3),2.37,-72.31,-92.187,117.1630448,process MZMScript version 2.9 - VpiL-analysis with small signal (SS)  Large signal (LS) with error flag,2.9,2, Discarded -left/right peak diff on SS VpiL is larger than 40%  Discarded - RsqAdj PS < 0.96  Discareded - max rmse spectral fit is > 2dB ,500,1550,1537.4546,0.00015707,0.0031414,0.000889019,0.017780379,0.00011606,0.002321193,0.931252789,18.62505578,-3.192365629,-36.45051023,0.589475789,0.178951578,11.4325364,1.647202271,0.058123617,0
AL810962,D11,SIPP21e,OTESTv0_1,DCM_LMZC,MZMCTE_LULAB_450_500,20200320_153910,tsiara32,OIO300,ICT0104063,ICT0121063,kim96,gh/349_SIPP21e_v0,6,2,(6|2),2.37,57.04,73.653,93.15753329,process MZMScript version 2.9 - VpiL-analysis with small signal (SS)  Large signal (LS) with error flag,2.9,0,No error,500,1550,1560.8149,0.754478122,15.08956243,0.906535008,18.13070017,1.135353122,22.70706245,0.915158075,18.3031615,-2.517448463,-41.45616108,0.512285185,0.024570369,13.88741689,0.354847253,0.999156236,0
AL810962,D11,SIPP21e,OTESTv0_1,DCM_LMZC,MZMCTE_LULAB_450_500,20200320_153910,tsiara32,OIO300,ICT0104063,ICT0121063,kim96,gh/349_SIPP21e_v0,1,1,(1|1),2.37,31.17,4.553,31.50077315,process MZMScript version 2.9 - VpiL-analysis with small signal (SS)  Large signal (LS) with error flag,2.9,2,  Discarded - RsqAdj PS < 0.96  Discareded - max rmse spectral fit is > 2dB ,500,1550,1537.3233,0.010520601,0.210412021,0.004158173,0.083163468,0.001736015,0.034720292,0.00347025,0.069405008,-5.415074616,-27.12846952,0.743690625,0.48738125,6.869996954,4.252481604,0.588643351,1
AL810962,D11,SIPP21e,OTESTv0_1,DCM_LMZC,MZMCTE_LULAB_450_500,20200320_153910,tsiara32,OIO300,ICT0104063,ICT0121063,kim96,gh/349_SIPP21e_v0,5,-2,(5|-2),2.37,-46.44,59.833,75.74075184,process MZMScript version 2.9 - VpiL-analysis with small signal (SS)  Large signal (LS) with error flag,2.9,0,No error,500,1550,1536.4701,0.772860852,15.45721703,0.929652089,18.59304179,1.166250841,23.32501682,0.940191995,18.8038399,-2.492395655,-38.65653798,0.516647603,0.033295206,13.90001073,0.282613943,0.999557651,0
AL810962,D11,SIPP21e,OTESTv0_1,DCM_LMZC,MZMCTE_LULAB_450_500,20200320_153910,tsiara32,OIO300,ICT0104063,ICT0121063,kim96,gh/349_SIPP21e_v0,6,0,(6|0),2.37,5.3,73.653,73.84344527,process MZMScript version 2.9 - VpiL-analysis with small signal (SS)  Large signal (LS) with error flag,2.9,0,No error,500,1550,1548.9738,0.712937452,14.25874904,0.910727195,18.2145439,1.260398744,25.20797489,0.917798344,18.35596689,-2.487633331,-43.01957296,0.510144351,0.020288702,13.90646643,0.318643908,0.999073305,0
AL810962,D11,SIPP21e,OTESTv0_1,DCM_LMZC,MZMCTE_LULAB_450_500,20200320_153910,tsiara32,OIO300,ICT0104063,ICT0121063,kim96,gh/349_SIPP21e_v0,4,4,(4|4),2.37,108.78,46.013,118.1113228,process MZMScript version 2.9 - VpiL-analysis with small signal (SS)  Large signal (LS) with error flag,2.9,0,No error,500,1550,1541.8716,0.736300703,14.72601407,0.897920513,17.95841027,1.150446297,23.00892593,0.909429946,18.18859892,-2.461394693,-44.48900446,0.508112947,0.016225894,13.78098366,0.308102009,0.999778825,0
AL810962,D11,SIPP21e,OTESTv0_1,DCM_LMZC,MZMCTE_LULAB_450_500,20200320_153910,tsiara32,OIO300,ICT0104063,ICT0121063,kim96,gh/349_SIPP21e_v0,3,-2,(3|-2),2.37,-46.44,32.193,56.5071929,process MZMScript version 2.9 - VpiL-analysis with small signal (SS)  Large signal (LS) with error flag,2.9,2,  Discarded - RsqAdj PS < 0.96  Discareded - max rmse spectral fit is > 2dB ,500,1550,1537.092,0.006870191,0.137403822,0.001541172,0.030823431,0.000692871,0.013857417,0.001277166,0.025543328,-6.787557658,-20.70400752,0.832220482,0.664440965,4.592607385,5.506880267,0.599110567,0
AL810962,D11,SIPP21e,OTESTv0_1,DCM_LMZC,MZMCTE_LULAB_450_500,20200320_153910,tsiara32,OIO300,ICT0104063,ICT0121063,kim96,gh/349_SIPP21e_v0,5,-3,(5|-3),2.37,-72.31,59.833,93.8548027,process MZMScript version 2.9 - VpiL-analysis with small signal (SS)  Large signal (LS) with error flag,2.9,2, Discarded -left/right peak diff on SS VpiL is larger than 40%  Discarded - RsqAdj PS < 0.96  Discareded - max rmse spectral fit is > 2dB ,500,1550,1563.1861,0.000408994,0.008179877,0.000758481,0.015169612,0.000196778,0.003935555,0.889937255,17.7987451,-3.671290886,-35.96292562,0.591301601,0.182603201,11.60341125,1.74040995,0.054600599,0
