Repository: YKgroup-HYU/wafermap_iiivwfmod

# wafermap_iiivwfmod

This is a repository to plot a wafer map.

Here is the requirement for the code.
- Import csv file in the `data` folder using Pandas
- Filter the table with the conditions below:  
  - Lot: AL810962
  - Wafer: D08
  - TestSite: IIIV_LMZC_IIIV230_JT100
- Plot X: `Row`, Y: `Column`, Z: `VpiL@0V [V.cm]` using [wafer map repo](https://github.com/dougthor42/wafer_map)
- Additional info.
  - die_size_X = 25870 um
  - die_size_Y = 13820 um
  - dia = 300000 um

File: data/Info_LMZ_AL810962.csv (part 32 of 36)
Lot,Wafer,Mask,OTEST,TestSite,Name,Date,Operator,Tester,Measurement PC,Analysis PC,Analysis user,Git Tag/Branch,Row,Column,DieLabel,FiberPower [dBm],Abs position x [mm],Abs position y [mm],Radial position [mm],Script ID,Script Version,ErrorFlag,Error description,Device length [um],Analysis Wavelength [nm],Dip Wavelength [nm],VpiL@0V [V.cm],Vpi@0V [V],VpiL@-2V [V.cm],Vpi@-2V [V],VpiL_v2.7@-2V [V.cm],Vpi_v2.7@-2V [V],VpiL_2.0Vpp [V.cm],Vpi_2.0Vpp [V],mean IL [dB],mean Deep [dB],mean Power ratio (higher part),mean Power imbalance,mean FSR [nm],mean RMSE spectral fit,Ajd. Rsquare PhaseFit,Date Flag
AL810962,D11,SIPP21e,OTESTv0_1,DCM_LMZC,MZMCTE_LULAB_450_500,20200320_153910,tsiara32,OIO300,ICT0104063,ICT0121063,kim96,gh/349_SIPP21e_v0,1,2,(1|2),2.37,57.04,4.553,57.22142439,process MZMScript version 2.9 - VpiL-analysis with small signal (SS)  Large signal (LS) with error flag,2.9,2, Discarded -left/right peak diff on SS VpiL is larger than 40%  Discarded - RsqAdj PS < 0.96  Discareded - max rmse spectral fit is > 2dB ,500,1550,1551.0663,0.004151619,0.083032378,0.012642415,0.252848306,0.012095954,0.241919073,0.090520754,1.810415089,-5.553465782,-26.59476777,0.746340481,0.492680962,6.878161532,4.192913707,-0.0150448,0
AL810962,D11,SIPP21e,OTESTv0_1,DCM_LMZC,MZMCTE_LULAB_450_500,20200320_153910,tsiara32,OIO300,ICT0104063,ICT0121063,kim96,gh/349_SIPP21e_v0,4,-2,(4|-2),2.37,-46.44,46.013,65.37484049,process MZMScript version 2.9 - VpiL-analysis with small signal (SS)  Large signal (LS) with error flag,2.9,0,No error,500,1550,1535.5293,0.746829088,14.93658175,0.925117675,18.50235351,1.215225283,24.30450566,0.936967847,18.73935693,-2.491629901,-38.99052849,0.516550509,0.033101018,13.91055728,0.334057325,0.998526309,0
AL810962,D11,SIPP21e,OTESTv0_1,DCM_LMZC,MZMCTE_LULAB_450_500,20200320_153910,tsiara32,OIO300,ICT0104063,ICT0121063,kim96,gh/349_SIPP21e_v0,2,-2,(2|-2),2.37,-46.44,18.373,49.94237408,process MZMScript version 2.9 - VpiL-analysis with small signal (SS)  Large signal (LS) with error flag,2.9,2, Discarded -left/right peak diff on SS VpiL is larger than 40%  Discarded - RsqAdj PS < 0.96  Discareded - max rmse spectral fit is > 2dB ,500,1550,1536.4684,0.000481534,0.009630679,0.000259521,0.005190429,0.000102216,0.002044323,0.000240979,0.00481958,-3.493081853,-40.10483414,0.585469571,0.170939142,11.60423609,1.668051904,0.733038887,0
AL810962,D11,SIPP21e,OTESTv0_1,DCM_LMZC,MZMCTE_LULAB_450_500,20200320_153910,tsiara32,OIO300,ICT0104063,ICT0121063,kim96,gh/349_SIPP21e_v0,-3,-4,(-3|-4),2.37,-98.18,-50.727,110.5103657,process MZMScript version 2.9 - VpiL-analysis with small signal (SS)  Large signal (LS) with error flag,2.9,0,No error,500,1550,1535.3103,0.717679188,14.35358376,0.91075638,18.21512759,1.245955799,24.91911597,0.919191826,18.38383653,-2.650240508,-41.52617312,0.511811538,0.023623077,13.93956555,0.420854447,0.998115094,0
AL810962,D11,SIPP21e,OTESTv0_1,DCM_LMZC,MZMCTE_LULAB_450_500,20200320_153910,tsiara32,OIO300,ICT0104063,ICT0121063,kim96,gh/349_SIPP21e_v0,-8,-1,(-8|-1),2.37,-20.57,-119.827,121.5797468,process MZMScript version 2.9 - VpiL-analysis with small signal (SS)  Large signal (LS) with error flag,2.9,2, Discarded -left/right peak diff on SS VpiL is larger than 40%  Discarded - RsqAdj PS < 0.96  Discareded - max rmse spectral fit is > 2dB ,500,1550,1539.827,0.000168097,0.003361945,0.001101346,0.02202691,0.000128785,0.002575694,0.000597102,0.011942044,-5.518425673,-25.16058112,0.751982234,0.503964467,6.898083254,4.124776016,0.23088235,0
AL810962,D11,SIPP21e,OTESTv0_1,DCM_LMZC,MZMCTE_LULAB_450_500,20200320_153910,tsiara32,OIO300,ICT0104063,ICT0121063,kim96,gh/349_SIPP21e_v0,7,2,(7|2),2.37,57.04,87.473,104.4274261,process MZMScript version 2.9 - VpiL-analysis with small signal (SS)  Large signal (LS) with error flag,2.9,2, Discarded -left/right peak diff on SS VpiL is larger than 40%  Discarded - RsqAdj PS < 0.96  Discareded - max rmse spectral fit is > 2dB ,500,1550,1547.888,0.014163173,0.283263462,0.0319324,0.638648006,0.007505369,0.150107375,0.089574375,1.791487503,-5.04943357,-32.66962087,0.670334001,0.340668002,9.256898947,3.043687259,0.054543752,0
AL810962,D11,SIPP21e,OTESTv0_1,DCM_LMZC,MZMCTE_LULAB_450_500,20200320_153910,tsiara32,OIO300,ICT0104063,ICT0121063,kim96,gh/349_SIPP21e_v0,-3,4,(-3|4),2.37,108.78,-50.727,120.0263177,process MZMScript version 2.9 - VpiL-analysis with small signal (SS)  Large signal (LS) with error flag,2.9,0,No error,500,1550,1548.7966,0.759080597,15.18161194,0.936461094,18.72922188,1.222020499,24.44040998,0.94676581,18.9353162,-2.411706521,-38.74527337,0.515983649,0.031967299,13.8799652,0.340460615,0.99989721,0
AL810962,D11,SIPP21e,OTESTv0_1,DCM_LMZC,MZMCTE_LULAB_450_500,20200320_153910,tsiara32,OIO300,ICT0104063,ICT0121063,kim96,gh/349_SIPP21e_v0,5,1,(5|1),2.37,31.17,59.833,67.46522652,process MZMScript version 2.9 - VpiL-analysis with small signal (SS)  Large signal (LS) with error flag,2.9,0,No error,500,1550,1535.8653,0.765767999,15.31535999,0.928152354,18.56304708,1.177939404,23.55878808,0.93378505,18.67570101,-2.409899616,-41.20917156,0.513174108,0.026348216,13.90884794,0.416721045,0.999890855,0
AL810962,D11,SIPP21e,OTESTv0_1,DCM_LMZC,MZMCTE_LULAB_450_500,20200320_153910,tsiara32,OIO300,ICT0104063,ICT0121063,kim96,gh/349_SIPP21e_v0,3,3,(3|3),2.37,82.91,32.193,88.9407519,process MZMScript version 2.9 - VpiL-analysis with small signal (SS)  Large signal (LS) with error flag,2.9,0,No error,500,1550,1535.4092,0.787077114,15.74154229,0.931881208,18.63762416,1.141979109,22.83958218,0.945891969,18.91783939,-2.385051448,-38.90155474,0.515266333,0.030532666,13.9206613,0.364830325,0.999742867,0
AL810962,D11,SIPP21e,OTESTv0_1,DCM_LMZC,MZMCTE_LULAB_450_500,20200320_153910,tsiara32,OIO300,ICT0104063,ICT0121063,kim96,gh/349_SIPP21e_v0,0,5,(0|5),2.37,134.65,-9.267,134.9685141,process MZMScript version 2.9 - VpiL-analysis with small signal (SS)  Large signal (LS) with error flag,2.9,0,No error,500,1550,1542.2146,0.787318851,15.74637703,0.9533801,19.06760201,1.208217208,24.16434416,0.960234359,19.20468719,-3.662200454,-45.0360048,0.50866177,0.017323541,13.73197635,0.399917225,0.997412618,0
AL810962,D11,SIPP21e,OTESTv0_1,DCM_LMZC,MZMCTE_LULAB_450_500,20200320_153910,tsiara32,OIO300,ICT0104063,ICT0121063,kim96,gh/349_SIPP21e_v0,-9,1,(-9|1),2.37,31.17,-133.647,137.233704,process MZMScript version 2.9 - VpiL-analysis with small signal (SS)  Large signal (LS) with error flag,2.9,0,No error,500,1550,1550.2041,0.809601767,16.19203535,0.942259521,18.84519043,1.126909994,22.53819988,0.950001335,19.00002671,-2.507638094,-41.58957444,0.511306971,0.022613941,13.93673756,0.365888968,0.999336771,0
AL810962,D11,SIPP21e,OTESTv0_1,DCM_LMZC,MZMCTE_LULAB_450_500,20200320_153910,tsiara32,OIO300,ICT0104063,ICT0121063,kim96,gh/349_SIPP21e_v0,0,-2,(0|-2),2.37,-46.44,-9.267,47.35557928,process MZMScript version 2.9 - VpiL-analysis with small signal (SS)  Large signal (LS) with error flag,2.9,2, Discarded -left/right peak diff on SS VpiL is larger than 40%  Discarded - RsqAdj PS < 0.96  Discareded - max rmse spectral fit is > 2dB ,500,1550,1537.8551,0.000194581,0.003891618,0.00031343,0.006268603,0.000805311,0.016106224,0.00022664,0.004532802,-6.678265318,-22.05334649,0.826392122,0.652784244,4.600124343,5.483411871,0.969194461,0
AL810962,D11,SIPP21e,OTESTv0_1,DCM_LMZC,MZMCTE_LULAB_450_500,20200320_153910,tsiara32,OIO300,ICT0104063,ICT0121063,kim96,gh/349_SIPP21e_v0,6,3,(6|3),2.37,82.91,73.653,110.9001015,process MZMScript version 2.9 - VpiL-analysis with small signal (SS)  Large signal (LS) with error flag,2.9,0,No error,500,1550,1546.0706,0.746056036,14.92112072,0.88718164,17.7436328,1.094154274,21.88308548,0.889189582,17.78379164,-2.390254563,-39.08330739,0.515928853,0.031857705,13.82855793,0.30589436,0.999498881,0
AL810962,D11,SIPP21e,OTESTv0_1,DCM_LMZC,MZMCTE_LULAB_450_500,20200320_153910,tsiara32,OIO300,ICT0104063,ICT0121063,kim96,gh/349_SIPP21e_v0,1,-4,(1|-4),2.37,-98.18,4.553,98.28551373,process MZMScript version 2.9 - VpiL-analysis with small signal (SS)  Large signal (LS) with error flag,2.9,2, Discarded -left/right peak diff on SS VpiL is larger than 40%  Discarded - RsqAdj PS < 0.96  Discareded - max rmse spectral fit is > 2dB ,500,1550,1539.1784,0.00011986,0.002397204,0.021418022,0.428360443,0.000121217,0.002424339,0.90903314,18.1806628,-4.256194935,-32.27045537,0.662656174,0.325312348,9.122519973,2.892039951,0.24941484,0
AL810962,D11,SIPP21e,OTESTv0_1,DCM_LMZC,MZMCTE_LULAB_450_500,20200320_153910,tsiara32,OIO300,ICT0104063,ICT0121063,kim96,gh/349_SIPP21e_v0,-6,-1,(-6|-1),2.37,-20.57,-92.187,94.45405163,process MZMScript version 2.9 - VpiL-analysis with small signal (SS)  Large signal (LS) with error flag,2.9,0,No error,500,1550,1537.7111,0.734745325,14.6949065,0.901232507,18.02465014,1.165273879,23.30547759,0.904809538,18.09619075,-2.053988851,-40.63729425,0.512484611,0.024969222,13.69719251,0.39631706,0.999503697,0
AL810962,D11,SIPP21e,OTESTv0_1,DCM_LMZC,MZMCTE_LULAB_450_500,20200320_153910,tsiara32,OIO300,ICT0104063,ICT0121063,kim96,gh/349_SIPP21e_v0,-4,-1,(-4|-1),2.37,-20.57,-64.547,67.74540655,process MZMScript version 2.9 - VpiL-analysis with small signal (SS)  Large signal (LS) with error flag,2.9,2,  Discarded - RsqAdj PS < 0.96  Discareded - max rmse spectral fit is > 2dB ,500,1550,1537.064,0.002431101,0.048622011,0.004944183,0.098883668,0.146614719,2.932294385,0.0049972,0.099944001,-7.594877136,-16.70343827,0.896809265,0.79361853,2.326784623,6.871950567,0.555299882,0
AL810962,D11,SIPP21e,OTESTv0_1,DCM_LMZC,MZMCTE_LULAB_450_500,20200320_153910,tsiara32,OIO300,ICT0104063,ICT0121063,kim96,gh/349_SIPP21e_v0,1,-5,(1|-5),2.37,-124.05,4.553,124.1335261,process MZMScript version 2.9 - VpiL-analysis with small signal (SS)  Large signal (LS) with error flag,2.9,0,No error,500,1550,1549.18,0.722658986,14.45317972,0.909305708,18.18611416,1.225938257,24.51876515,0.921055061,18.42110122,-2.669964823,-44.43708294,0.508524613,0.017049227,13.9062732,0.36034904,0.999688582,0
AL810962,D11,SIPP21e,OTESTv0_1,DCM_LMZC,MZMCTE_LULAB_450_500,20200320_153910,tsiara32,OIO300,ICT0104063,ICT0121063,kim96,gh/349_SIPP21e_v0,-1,1,(-1|1),2.37,31.17,-23.087,38.78889621,process MZMScript version 2.9 - VpiL-analysis with small signal (SS)  Large signal (LS) with error flag,2.9,2, Higher uncertainty SS VpiL: left/right peak diff between 20% & 40%  Discarded - RsqAdj PS < 0.96  Discareded - max rmse spectral fit is > 2dB ,500,1550,1537.5442,0.002227913,0.044558262,0.006621874,0.132437488,0.006811003,0.136220056,0.004142523,0.082850468,-7.971130763,-15.9088412,0.909033961,0.818067922,2.317067207,6.822646915,0.560735715,0
AL810962,D11,SIPP21e,OTESTv0_1,DCM_LMZC,MZMCTE_LULAB_450_500,20200320_153910,tsiara32,OIO300,ICT0104063,ICT0121063,kim96,gh/349_SIPP21e_v0,-6,2,(-6|2),2.37,57.04,-92.187,108.4066629,process MZMScript version 2.9 - VpiL-analysis with small signal (SS)  Large signal (LS) with error flag,2.9,2, Discarded -left/right peak diff on SS VpiL is larger than 40%  Discarded - RsqAdj PS < 0.96  Discareded - max rmse spectral fit is > 2dB ,500,1550,1552.3615,0.375610656,7.512213117,0.189603688,3.79207375,0.126807213,2.53614425,0.089859172,1.797183445,-3.523198487,-35.30863068,0.594097922,0.188195844,11.38482811,1.620656848,0.999600042,0
AL810962,D11,SIPP21e,OTESTv0_1,DCM_LMZC,MZMCTE_LULAB_450_500,20200320_153910,tsiara32,OIO300,ICT0104063,ICT0121063,kim96,gh/349_SIPP21e_v0,-3,3,(-3|3),2.37,82.91,-50.727,97.19720484,process MZMScript version 2.9 - VpiL-analysis with small signal (SS)  Large signal (LS) with error flag,2.9,0,No error,500,1550,1538.9688,0.758789716,15.17579433,0.918531494,18.37062988,1.163466571,23.26933143,0.930817422,18.61634844,-2.300091883,-40.17765446,0.51303555,0.026071099,13.69383498,0.285087335,0.999068587,0
AL810962,D11,SIPP21e,OTESTv0_1,DCM_LMZC,MZMCTE_LULAB_450_500,20200320_153910,tsiara32,OIO300,ICT0104063,ICT0121063,kim96,gh/349_SIPP21e_v0,-1,-5,(-1|-5),2.37,-124.05,-23.087,126.1800779,process MZMScript version 2.9 - VpiL-analysis with small signal (SS)  Large signal (LS) with error flag,2.9,0,No error,500,1550,1536.8797,0.762156072,15.24312143,0.916354005,18.32708011,1.148771149,22.97542298,0.927942596,18.55885191,-2.541829955,-40.1031522,0.514697702,0.029395404,13.92682891,0.362061716,0.999208811,0
AL810962,D11,SIPP21e,OTESTv0_1,DCM_LMZC,MZMCTE_LULAB_450_500,20200320_153910,tsiara32,OIO300,ICT0104063,ICT0121063,kim96,gh/349_SIPP21e_v0,-3,1,(-3|1),2.37,31.17,-50.727,59.53820143,process MZMScript version 2.9 - VpiL-analysis with small signal (SS)  Large signal (LS) with error flag,2.9,0,No error,500,1550,1549.2259,0.737983881,14.75967762,0.894465634,17.88931267,1.135165612,22.70331224,0.905243789,18.10487579,-2.439785369,-46.42994926,0.506497773,0.012995546,13.9216942,0.444015448,0.99965626,0
AL810962,D11,SIPP21e,OTESTv0_1,DCM_LMZC,MZMCTE_LULAB_450_500,20200320_153910,tsiara32,OIO300,ICT0104063,ICT0121063,kim96,gh/349_SIPP21e_v0,-2,3,(-2|3),2.37,82.91,-36.907,90.7534834,process MZMScript version 2.9 - VpiL-analysis with small signal (SS)  Large signal (LS) with error flag,2.9,2, Higher uncertainty SS VpiL: left/right peak diff between 20% & 40%  Discarded - RsqAdj PS < 0.96  Discareded - max rmse spectral fit is > 2dB ,500,1550,1537.2366,0.003701286,0.074025716,0.015373966,0.307479324,0.002498336,0.049966719,0.08975478,1.795095593,-6.018029307,-26.83139654,0.752925587,0.505851174,6.858202258,4.320070973,0.328767983,0
AL810962,D11,SIPP21e,OTESTv0_1,DCM_LMZC,MZMCTE_LULAB_450_500,20200320_153910,tsiara32,OIO300,ICT0104063,ICT0121063,kim96,gh/349_SIPP21e_v0,4,3,(4|3),2.37,82.91,46.013,94.82227728,process MZMScript version 2.9 - VpiL-analysis with small signal (SS)  Large signal (LS) with error flag,2.9,0,No error,500,1550,1561.2289,0.754725214,15.09450429,0.879016604,17.58033207,1.052316624,21.04633248,0.888755717,17.77511434,-2.566160343,-44.45322826,0.508458439,0.016916877,13.81636608,0.37169683,0.999435305,0
AL810962,D11,SIPP21e,OTESTv0_1,DCM_LMZC,MZMCTE_LULAB_450_500,20200320_153910,tsiara32,OIO300,ICT0104063,ICT0121063,kim96,gh/349_SIPP21e_v0,2,0,(2|0),2.37,5.3,18.373,19.12216329,process MZMScript version 2.9 - VpiL-analysis with small signal (SS)  Large signal (LS) with error flag,2.9,0,No error,500,1550,1550.2501,0.746754744,14.93509489,0.928790284,18.57580568,1.228183043,24.56366086,0.934347974,18.68695949,-2.556006494,-43.37883625,0.511128733,0.022257465,13.92364498,0.399696899,0.999666545,0
AL810962,D11,SIPP21e,OTESTv0_1,DCM_LMZC,MZMCTE_LULAB_450_500,20200320_153910,tsiara32,OIO300,ICT0104063,ICT0121063,kim96,gh/349_SIPP21e_v0,-2,0,(-2|0),2.37,5.3,-36.907,37.28560914,process MZMScript version 2.9 - VpiL-analysis with small signal (SS)  Large signal (LS) with error flag,2.9,2, Discarded -left/right peak diff on SS VpiL is larger than 40%  Discarded - RsqAdj PS < 0.96  Discareded - max rmse spectral fit is > 2dB ,500,1550,1554.2365,0.000172355,0.003447094,0.000448545,0.008970907,9.75E-05,0.001949157,0.928146976,18.56293952,-4.407996024,-32.04202078,0.668298341,0.336596681,9.155807124,2.917075357,0.448741238,0
AL810962,D11,SIPP21e,OTESTv0_1,DCM_LMZC,MZMCTE_LULAB_450_500,20200320_153910,tsiara32,OIO300,ICT0104063,ICT0121063,kim96,gh/349_SIPP21e_v0,3,-1,(3|-1),2.37,-20.57,32.193,38.20358817,process MZMScript version 2.9 - VpiL-analysis with small signal (SS)  Large signal (LS) with error flag,2.9,2,  Discarded - RsqAdj PS < 0.96  Discareded - max rmse spectral fit is > 2dB ,500,1550,1538.68,0.006373203,0.127464069,0.002994019,0.05988037,0.001956597,0.03913193,0.0035999,0.071998004,-6.752699339,-21.47789417,0.832174713,0.664349425,4.617456741,5.535500551,0.709107377,0
AL810962,D11,SIPP21e,OTESTv0_1,DCM_LMZC,MZMCTE_LULAB_450_500,20200320_153910,tsiara32,OIO300,ICT0104063,ICT0121063,kim96,gh/349_SIPP21e_v0,-1,4,(-1|4),2.37,108.78,-23.087,111.2029585,process MZMScript version 2.9 - VpiL-analysis with small signal (SS)  Large signal (LS) with error flag,2.9,2, Discarded -left/right peak diff on SS VpiL is larger than 40%  Discarded - RsqAdj PS < 0.96  Discareded - max rmse spectral fit is > 2dB ,500,1550,1550.9299,0.375101418,7.502028354,0.188360301,3.767206013,0.12575448,2.515089601,0.08962129,1.792425792,-3.504966703,-36.11125349,0.592021341,0.184042682,11.39133462,1.594447752,0.99974257,0
AL810962,D11,SIPP21e,OTESTv0_1,DCM_LMZC,MZMCTE_LULAB_450_500,20200320_153910,tsiara32,OIO300,ICT0104063,ICT0121063,kim96,gh/349_SIPP21e_v0,0,0,(0|0),2.37,5.3,-9.267,10.67554631,process MZMScript version 2.9 - VpiL-analysis with small signal (SS)  Large signal (LS) with error flag,2.9,2, Discarded -left/right peak diff on SS VpiL is larger than 40%  Discarded - RsqAdj PS < 0.96  Discareded - max rmse spectral fit is > 2dB ,500,1550,1537.0645,0.003309939,0.066198778,0.09702485,1.940497005,0.00309853,0.061970605,0.089854787,1.797095749,-6.47683996,-22.54114803,0.815876067,0.631752135,4.601858195,5.566433516,0.423997064,0
AL810962,D11,SIPP21e,OTESTv0_1,DCM_LMZC,MZMCTE_LULAB_450_500,20200320_153910,tsiara32,OIO300,ICT0104063,ICT0121063,kim96,gh/349_SIPP21e_v0,8,2,(8|2),2.37,57.04,101.293,116.2490148,process MZMScript version 2.9 - VpiL-analysis with small signal (SS)  Large signal (LS) with error flag,2.9,0,No error,500,1550,1543.6851,0.749545286,14.99090572,0.915155271,18.30310543,1.174702606,23.49405212,0.918320281,18.36640562,-2.648819852,-43.21036619,0.510460076,0.020920152,13.75590028,0.346311598,0.998988759,0
AL810962,D11,SIPP21e,OTESTv0_1,DCM_LMZC,MZMCTE_LULAB_450_500,20200320_153910,tsiara32,OIO300,ICT0104063,ICT0121063,kim96,gh/349_SIPP21e_v0,-2,4,(-2|4),2.37,108.78,-36.907,114.8704272,process MZMScript version 2.9 - VpiL-analysis with small signal (SS)  Large signal (LS) with error flag,2.9,0,No error,500,1550,1548.2883,0.778873653,15.57747307,0.936673318,18.73346636,1.17465903,23.4931806,0.945094485,18.90188969,-2.553756998,-37.37569027,0.520173721,0.040347442,13.8907116,0.314263887,0.999066803,0
AL810962,D11,SIPP21e,OTESTv0_1,DCM_LMZC,MZMCTE_LULAB_450_500,20200320_153910,tsiara32,OIO300,ICT0104063,ICT0121063,kim96,gh/349_SIPP21e_v0,1,5,(1|5),2.37,134.65,4.553,134.7269546,process MZMScript version 2.9 - VpiL-analysis with small signal (SS)  Large signal (LS) with error flag,2.9,0,No error,500,1550,1542.2753,0.7858705,15.71741,0.957227599,19.14455198,1.224150573,24.48301145,0.965679789,19.31359579,-2.433377927,-41.74618962,0.511224899,0.022449799,13.75960907,0.397326584,0.999739392,0
AL810962,D11,SIPP21e,OTESTv0_1,IIIV_LMZC_IIIV230_JT100,MZMCTE_LULAB_450_500,20200320_153910,tsiara32,OIO300,ICT0104063,ICT0121063,kim96,gh/349_SIPP21e_v0,-4,1,(-4|1),2.37,12.935,-61.35,62.6987777,process MZMScript version 2.9 - VpiL-analysis with small signal (SS)  Large signal (LS) with error flag,2.9,2, Discarded -left/right peak diff on SS VpiL is larger than 40%  Discarded - RsqAdj PS < 0.96  Discareded - max rmse spectral fit is > 2dB ,500,1550,1543.2752,0.222333033,4.44666065,0.158870116,3.177402312,0.123591936,2.471838711,0.082680862,1.653617249,-4.885706998,-31.48466771,0.59503451,0.19006902,11.49719676,1.554702614,0.998886669,0
AL810962,D11,SIPP21e,OTESTv0_1,IIIV_LMZC_IIIV230_JT100,MZMCTE_LULAB_450_500,20200320_153910,tsiara32,OIO300,ICT0104063,ICT0121063,kim96,gh/349_SIPP21e_v0,7,0,(7|0),2.37,-12.935,90.67,91.58800754,process MZMScript version 2.9 - VpiL-analysis with small signal (SS)  Large signal (LS) with error flag,2.9,0,No error,500,1550,1530.5425,0.315492675,6.309853503,0.480442268,9.608845356,1.006861383,20.13722767,0.490295814,9.805916274,-4.114410541,-37.02397767,0.525195215,0.050390431,13.63446674,0.272093918,0.997093312,0
AL810962,D11,SIPP21e,OTESTv0_1,DCM_LMZC,MZMCTE_LULAB_450_500,20200320_153910,tsiara32,OIO300,ICT0104063,ICT0121063,kim96,gh/349_SIPP21e_v0,-1,5,(-1|5),2.37,134.65,-23.087,136.6149043,process MZMScript version 2.9 - VpiL-analysis with small signal (SS)  Large signal (LS) with error flag,2.9,0,No error,500,1550,1539.2565,0.748370345,14.96740689,0.915790131,18.31580262,1.179704824,23.59409647,0.914314723,18.28629446,-2.365056006,-43.7438293,0.508560102,0.017120203,13.72674555,0.341957448,0.999919634,0
AL810962,D11,SIPP21e,OTESTv0_1,DCM_LMZC,MZMCTE_LULAB_450_500,20200320_153910,tsiara32,OIO300,ICT0104063,ICT0121063,kim96,gh/349_SIPP21e_v0,3,-3,(3|-3),2.37,-72.31,32.193,79.1525448,process MZMScript version 2.9 - VpiL-analysis with small signal (SS)  Large signal (LS) with error flag,2.9,0,No error,500,1550,1536.1968,0.741248062,14.82496124,0.909753035,18.19506071,1.177408663,23.54817326,0.914775735,18.29551471,-2.38473772,-42.81262745,0.510152892,0.020305784,13.89684439,0.392807178,0.9985449,0
AL810962,D11,SIPP21e,OTESTv0_1,DCM_LMZC,MZMCTE_LULAB_450_500,20200320_153910,tsiara32,OIO300,ICT0104063,ICT0121063,kim96,gh/349_SIPP21e_v0,2,5,(2|5),2.37,134.65,18.373,135.8977175,process MZMScript version 2.9 - VpiL-analysis with small signal (SS)  Large signal (LS) with error flag,2.9,0,No error,500,1550,1539.4254,0.751380236,15.02760472,0.926452978,18.52905957,1.207894163,24.15788326,0.932665136,18.65330271,-2.27132316,-44.17138434,0.508107702,0.016215404,13.71783384,0.268917848,0.999063234,0
AL810962,D11,SIPP21e,OTESTv0_1,DCM_LMZC,MZMCTE_LULAB_450_500,20200320_153910,tsiara32,OIO300,ICT0104063,ICT0121063,kim96,gh/349_SIPP21e_v0,-7,-2,(-7|-2),2.37,-46.44,-106.007,115.7331312,process MZMScript version 2.9 - VpiL-analysis with small signal (SS)  Large signal (LS) with error flag,2.9,2, Higher uncertainty SS VpiL: left/right peak diff between 20% & 40%  Discarded - RsqAdj PS < 0.96  Discareded - max rmse spectral fit is > 2dB ,500,1550,1551.7105,0.003022626,0.060452522,0.029964135,0.599282692,0.003786564,0.075731277,0.089805659,1.796113183,-5.784882267,-27.97975794,0.743566059,0.487132118,6.853336764,4.247796873,0.23725254,0
AL810962,D11,SIPP21e,OTESTv0_1,DCM_LMZC,MZMCTE_LULAB_450_500,20200320_153910,tsiara32,OIO300,ICT0104063,ICT0121063,kim96,gh/349_SIPP21e_v0,-8,-2,(-8|-2),2.37,-46.44,-119.827,128.511414,process MZMScript version 2.9 - VpiL-analysis with small signal (SS)  Large signal (LS) with error flag,2.9,0,No error,500,1550,1548.9311,0.754626275,15.09252551,0.930747364,18.61494727,1.21410565,24.282113,0.937196356,18.74392713,-2.392077937,-40.77782819,0.512987285,0.025974571,13.89154685,0.322020393,0.998947235,0
AL810962,D11,SIPP21e,OTESTv0_1,DCM_LMZC,MZMCTE_LULAB_450_500,20200320_153910,tsiara32,OIO300,ICT0104063,ICT0121063,kim96,gh/349_SIPP21e_v0,-5,0,(-5|0),2.37,5.3,-78.367,78.54601638,process MZMScript version 2.9 - VpiL-analysis with small signal (SS)  Large signal (LS) with error flag,2.9,2, Discarded -left/right peak diff on SS VpiL is larger than 40%  Discarded - RsqAdj PS < 0.96  Discareded - max rmse spectral fit is > 2dB ,500,1550,1539.5703,0.007833315,0.15666629,0.000298993,0.005979852,0.000152405,0.003048098,0.000249542,0.00499084,-4.301800946,-31.19170114,0.661405854,0.322811709,9.128840334,2.91430752,0.655429592,0
AL810962,D11,SIPP21e,OTESTv0_1,DCM_LMZC,MZMCTE_LULAB_450_500,20200320_153910,tsiara32,OIO300,ICT0104063,ICT0121063,kim96,gh/349_SIPP21e_v0,-1,-2,(-1|-2),2.37,-46.44,-23.087,51.86215546,process MZMScript version 2.9 - VpiL-analysis with small signal (SS)  Large signal (LS) with error flag,2.9,2,  Discarded - RsqAdj PS < 0.96  Discareded - max rmse spectral fit is > 2dB ,500,1550,1550.9503,0.003874937,0.077498742,0.001588977,0.031779542,0.000659309,0.013186175,0.001342749,0.026854973,-5.346712363,-27.30148694,0.746679319,0.493358639,6.880188468,4.240288338,0.582185446,0
AL810962,D11,SIPP21e,OTESTv0_1,DCM_LMZC,MZMCTE_LULAB_450_500,20200320_153910,tsiara32,OIO300,ICT0104063,ICT0121063,kim96,gh/349_SIPP21e_v0,-2,-4,(-2|-4),2.37,-98.18,-36.907,104.887745,process MZMScript version 2.9 - VpiL-analysis with small signal (SS)  Large signal (LS) with error flag,2.9,2, Discarded -left/right peak diff on SS VpiL is larger than 40%  Discarded - RsqAdj PS < 0.96  Discareded - max rmse spectral fit is > 2dB ,500,1550,1538.3853,0.000467131,0.009342612,0.002637831,0.052756617,0.000344955,0.006899103,0.925434875,18.5086975,-3.411666122,-36.89040594,0.590722616,0.181445233,11.42530039,1.581087372,0.060769144,0
AL810962,D11,SIPP21e,OTESTv0_1,DCM_LMZC,MZMCTE_LULAB_450_500,20200320_153910,tsiara32,OIO300,ICT0104063,ICT0121063,kim96,gh/349_SIPP21e_v0,3,4,(3|4),2.37,108.78,32.193,113.4437202,process MZMScript version 2.9 - VpiL-analysis with small signal (SS)  Large signal (LS) with error flag,2.9,0,No error,500,1550,1547.0564,0.742830173,14.85660345,0.905963539,18.11927077,1.160912126,23.21824251,0.913736809,18.27473617,-2.614394766,-44.59374418,0.508032082,0.016064165,13.8338366,0.407403303,0.999115662,0
AL810962,D11,SIPP21e,OTESTv0_1,DCM_LMZC,MZMCTE_LULAB_450_500,20200320_153910,tsiara32,OIO300,ICT0104063,ICT0121063,kim96,gh/349_SIPP21e_v0,8,1,(8|1),2.37,31.17,101.293,105.9803791,process MZMScript version 2.9 - VpiL-analysis with small signal (SS)  Large signal (LS) with error flag,2.9,2, Discarded -left/right peak diff on SS VpiL is larger than 40%  Discarded - RsqAdj PS < 0.96  Discareded - max rmse spectral fit is > 2dB ,500,1550,1548.8074,0.000237329,0.004746588,0.00134254,0.026850805,0.000175338,0.003506762,0.955043948,19.10087896,-3.770403086,-38.2763594,0.586292231,0.172584461,11.55752728,1.635110512,0.058919501,0
AL810962,D11,SIPP21e,OTESTv0_1,DCM_LMZC,MZMCTE_LULAB_450_500,20200320_153910,tsiara32,OIO300,ICT0104063,ICT0121063,kim96,gh/349_SIPP21e_v0,0,3,(0|3),2.37,82.91,-9.267,83.42628716,process MZMScript version 2.9 - VpiL-analysis with small signal (SS)  Large signal (LS) with error flag,2.9,2, Discarded -left/right peak diff on SS VpiL is larger than 40%  Discarded - RsqAdj PS < 0.96  Discareded - max rmse spectral fit is > 2dB ,500,1550,1537.8643,0.000272277,0.005445537,0.000559016,0.011180313,0.010524685,0.2104937,0.931194547,18.62389094,-3.510405567,-36.34296825,0.591629201,0.183258403,11.4249341,1.630025597,-0.037352011,0
AL810962,D11,SIPP21e,OTESTv0_1,DCM_LMZC,MZMCTE_LULAB_450_500,20200320_153910,tsiara32,OIO300,ICT0104063,ICT0121063,kim96,gh/349_SIPP21e_v0,-9,-2,(-9|-2),2.37,-46.44,-133.647,141.4856679,process MZMScript version 2.9 - VpiL-analysis with small signal (SS)  Large signal (LS) with error flag,2.9,0,No error,500,1550,1533.3464,0.713325098,14.26650196,0.889728976,17.79457952,1.182046799,23.64093598,0.898169505,17.9633901,-2.587583725,-39.5479392,0.514708781,0.029417561,13.83319297,0.36359485,0.999739925,0
AL810962,D11,SIPP21e,OTESTv0_1,DCM_LMZC,MZMCTE_LULAB_450_500,20200320_153910,tsiara32,OIO300,ICT0104063,ICT0121063,kim96,gh/349_SIPP21e_v0,-2,-1,(-2|-1),2.37,-20.57,-36.907,42.25223721,process MZMScript version 2.9 - VpiL-analysis with small signal (SS)  Large signal (LS) with error flag,2.9,2, Discarded -left/right peak diff on SS VpiL is larger than 40%  Discarded - RsqAdj PS < 0.96  Discareded - max rmse spectral fit is > 2dB ,500,1550,1539.4136,0.000182433,0.003648651,0.000628552,0.01257105,0.000434865,0.008697304,0.000479932,0.009598646,-6.683135257,-22.50859386,0.825791897,0.651583794,4.594404353,5.484638667,0.654937594,0
AL810962,D11,SIPP21e,OTESTv0_1,DCM_LMZC,MZMCTE_LULAB_450_500,20200320_153910,tsiara32,OIO300,ICT0104063,ICT0121063,kim96,gh/349_SIPP21e_v0,-9,0,(-9|0),2.37,5.3,-133.647,133.752049,process MZMScript version 2.9 - VpiL-analysis with small signal (SS)  Large signal (LS) with error flag,2.9,0,No error,500,1550,1534.491,0.721803813,14.43607627,0.866068972,17.32137945,1.082407008,21.64814015,0.873047966,17.46095933,-2.629592809,-43.65585373,0.5091533,0.0183066,13.85979252,0.415890313,0.99868105,0
AL810962,D11,SIPP21e,OTESTv0_1,DCM_LMZC,MZMCTE_LULAB_450_500,20200320_153910,tsiara32,OIO300,ICT0104063,ICT0121063,kim96,gh/349_SIPP21e_v0,7,-1,(7|-1),2.37,-20.57,87.473,89.8590598,process MZMScript version 2.9 - VpiL-analysis with small signal (SS)  Large signal (LS) with error flag,2.9,0,No error,500,1550,1547.9018,0.742359585,14.8471917,0.915502676,18.31005351,1.193978378,23.87956756,0.925663537,18.51327074,-2.429607772,-38.67816058,0.516586116,0.033172231,13.87676478,0.318778566,0.999226077,0
AL810962,D11,SIPP21e,OTESTv0_1,DCM_LMZC,MZMCTE_LULAB_450_500,20200320_153910,tsiara32,OIO300,ICT0104063,ICT0121063,kim96,gh/349_SIPP21e_v0,5,2,(5|2),2.37,57.04,59.833,82.66528588,process MZMScript version 2.9 - VpiL-analysis with small signal (SS)  Large signal (LS) with error flag,2.9,1, Higher uncertainty SS VpiL: left/right peak diff between 20% & 40%    ,500,1550,1548.5019,0.713404958,14.26809916,0.890122098,17.80244196,1.183215822,23.66431644,0.891508952,17.83017904,-2.384366287,-36.80585004,0.519594837,0.039189674,13.89359039,0.368886673,0.999413999,0
AL810962,D11,SIPP21e,OTESTv0_1,DCM_LMZC,MZMCTE_LULAB_450_500,20200320_153910,tsiara32,OIO300,ICT0104063,ICT0121063,kim96,gh/349_SIPP21e_v0,2,-4,(2|-4),2.37,-98.18,18.373,99.88433075,process MZMScript version 2.9 - VpiL-analysis with small signal (SS)  Large signal (LS) with error flag,2.9,2, Discarded -left/right peak diff on SS VpiL is larger than 40%  Discarded - RsqAdj PS < 0.96  Discareded - max rmse spectral fit is > 2dB ,500,1550,1538.423,0.000102663,0.002053268,0.002539932,0.050798642,0.000111693,0.002233851,0.902519864,18.05039727,-4.629192141,-32.6837785,0.66774919,0.33549838,9.128852924,2.879271324,0.220669904,0
AL810962,D11,SIPP21e,OTESTv0_1,DCM_LMZC,MZMCTE_LULAB_450_500,20200320_153910,tsiara32,OIO300,ICT0104063,ICT0121063,kim96,gh/349_SIPP21e_v0,1,-1,(1|-1),2.37,-20.57,4.553,21.06785962,process MZMScript version 2.9 - VpiL-analysis with small signal (SS)  Large signal (LS) with error flag,2.9,2,  Discarded - RsqAdj PS < 0.96  Discareded - max rmse spectral fit is > 2dB ,500,1550,1540.3222,0.006719954,0.134399072,0.003016277,0.060325537,0.001944547,0.038890943,0.003170857,0.063417131,-6.610667967,-21.8594664,0.827844048,0.655688097,4.602569306,5.526501777,0.905752632,0
AL810962,D11,SIPP21e,OTESTv0_1,DCM_LMZC,MZMCTE_LULAB_450_500,20200320_153910,tsiara32,OIO300,ICT0104063,ICT0121063,kim96,gh/349_SIPP21e_v0,-5,-2,(-5|-2),2.37,-46.44,-78.367,91.09368962,process MZMScript version 2.9 - VpiL-analysis with small signal (SS)  Large signal (LS) with error flag,2.9,2,  Discarded - RsqAdj PS < 0.96  Discareded - max rmse spectral fit is > 2dB ,500,1550,1539.1695,0.013604734,0.272094674,0.002028556,0.040571124,0.001095988,0.021919752,0.001649246,0.032984917,-5.590876761,-25.96097921,0.747434249,0.494868499,6.848789408,4.168517711,0.429344687,0
AL810962,D11,SIPP21e,OTESTv0_1,DCM_LMZC,MZMCTE_LULAB_450_500,20200320_153910,tsiara32,OIO300,ICT0104063,ICT0121063,kim96,gh/349_SIPP21e_v0,7,0,(7|0),2.37,5.3,87.473,87.63341674,process MZMScript version 2.9 - VpiL-analysis with small signal (SS)  Large signal (LS) with error flag,2.9,0,No error,500,1550,1548.8608,0.721459546,14.42919091,0.911124302,18.22248603,1.236077031,24.72154062,0.91870241,18.3740482,-2.68308403,-43.35791726,0.509816205,0.01963241,13.89623105,0.419381789,0.9993782,0
AL810962,D11,SIPP21e,OTESTv0_1,DCM_LMZC,MZMCTE_LULAB_450_500,20200320_153910,tsiara32,OIO300,ICT0104063,ICT0121063,kim96,gh/349_SIPP21e_v0,-5,-3,(-5|-3),2.37,-72.31,-78.367,106.6307779,process MZMScript version 2.9 - VpiL-analysis with small signal (SS)  Large signal (LS) with error flag,2.9,0,No error,500,1550,1538.919,0.751492063,15.02984126,0.887134862,17.74269724,1.082529195,21.6505839,0.887942311,17.75884622,-2.491828583,-40.07655828,0.513265171,0.026530341,13.68438707,0.33802051,0.999340475,0
AL810962,D11,SIPP21e,OTESTv0_1,DCM_LMZC,MZMCTE_LULAB_450_500,20200320_153910,tsiara32,OIO300,ICT0104063,ICT0121063,kim96,gh/349_SIPP21e_v0,-3,-1,(-3|-1),2.37,-20.57,-50.727,54.73895714,process MZMScript version 2.9 - VpiL-analysis with small signal (SS)  Large signal (LS) with error flag,2.9,2, Discarded -left/right peak diff on SS VpiL is larger than 40%  Discarded - RsqAdj PS < 0.96  Discareded - max rmse spectral fit is > 2dB ,500,1550,1536.9067,0.000491418,0.009828359,0.00026486,0.005297194,0.000104318,0.002086355,0.000245935,0.004918707,-3.576709757,-34.68367968,0.592542498,0.185084996,11.60617083,1.597520911,0.733122924,0
AL810962,D11,SIPP21e,OTESTv0_1,DCM_LMZC,MZMCTE_LULAB_450_500,20200320_153910,tsiara32,OIO300,ICT0104063,ICT0121063,kim96,gh/349_SIPP21e_v0,-4,1,(-4|1),2.37,31.17,-64.547,71.67903535,process MZMScript version 2.9 - VpiL-analysis with small signal (SS)  Large signal (LS) with error flag,2.9,0,No error,500,1550,1537.1305,0.780429153,15.60858305,0.950533351,19.01066701,1.215457326,24.30914652,0.966748,19.33495999,-1.986448224,-37.04237334,0.518528652,0.037057304,13.71758525,0.343106732,0.99935106,0
AL810962,D11,SIPP21e,OTESTv0_1,DCM_LMZC,MZMCTE_LULAB_450_500,20200320_153910,tsiara32,OIO300,ICT0104063,ICT0121063,kim96,gh/349_SIPP21e_v0,-1,-3,(-1|-3),2.37,-72.31,-23.087,75.90616358,process MZMScript version 2.9 - VpiL-analysis with small signal (SS)  Large signal (LS) with error flag,2.9,2, Discarded -left/right peak diff on SS VpiL is larger than 40%  Discarded - RsqAdj PS < 0.96  Discareded - max rmse spectral fit is > 2dB ,500,1550,1540.3862,0.391579337,7.831586736,0.191972906,3.839458121,0.127155671,2.54311343,0.090453116,1.809062321,-3.322414546,-39.93947551,0.584144407,0.168288815,11.46119539,1.626837698,0.999687645,0
AL810962,D11,SIPP21e,OTESTv0_1,DCM_LMZC,MZMCTE_LULAB_450_500,20200320_153910,tsiara32,OIO300,ICT0104063,ICT0121063,kim96,gh/349_SIPP21e_v0,-3,2,(-3|2),2.37,57.04,-50.727,76.33341424,process MZMScript version 2.9 - VpiL-analysis with small signal (SS)  Large signal (LS) with error flag,2.9,2,  Discarded - RsqAdj PS < 0.96  Discareded - max rmse spectral fit is > 2dB ,500,1550,1537.1215,0.002177222,0.043544434,0.002234769,0.044695382,0.002295441,0.045908825,0.002612033,0.052240663,-8.058668663,-15.62523793,0.908297638,0.816595277,2.311409145,6.789897553,0.626401752,0
AL810962,D11,SIPP21e,OTESTv0_1,DCM_LMZC,MZMCTE_LULAB_450_500,20200320_153910,tsiara32,OIO300,ICT0104063,ICT0121063,kim96,gh/349_SIPP21e_v0,1,-3,(1|-3),2.37,-72.31,4.553,72.45319806,process MZMScript version 2.9 - VpiL-analysis with small signal (SS)  Large signal (LS) with error flag,2.9,0,No error,500,1550,1536.6054,0.75424458,15.0848916,0.898964342,17.97928683,1.112405863,22.24811727,0.907639181,18.15278361,-2.455961603,-45.7677115,0.507111896,0.014223791,13.92273891,0.444657468,0.999684891,0
AL810962,D11,SIPP21e,OTESTv0_1,DCM_LMZC,MZMCTE_LULAB_450_500,20200320_153910,tsiara32,OIO300,ICT0104063,ICT0121063,kim96,gh/349_SIPP21e_v0,3,2,(3|2),2.37,57.04,32.193,65.49771636,process MZMScript version 2.9 - VpiL-analysis with small signal (SS)  Large signal (LS) with error flag,2.9,2, Discarded -left/right peak diff on SS VpiL is larger than 40%  Discarded - RsqAdj PS < 0.96  Discareded - max rmse spectral fit is > 2dB ,500,1550,1550.0751,0.000309678,0.006193559,0.001750654,0.035013076,0.00022875,0.004574993,0.896237337,17.92474674,-3.744912346,-40.1971204,0.58873713,0.177474259,11.57588887,1.660470839,0.059067349,0
AL810962,D11,SIPP21e,OTESTv0_1,DCM_LMZC,MZMCTE_LULAB_450_500,20200320_153910,tsiara32,OIO300,ICT0104063,ICT0121063,kim96,gh/349_SIPP21e_v0,4,-4,(4|-4),2.37,-98.18,46.013,108.4274346,process MZMScript version 2.9 - VpiL-analysis with small signal (SS)  Large signal (LS) with error flag,2.9,0,No error,500,1550,1551.329,0.770564194,15.41128389,0.900930458,18.01860915,1.084390809,21.68781618,0.907856709,18.15713419,-2.305501668,-35.12159567,0.523301833,0.046603666,13.6883632,0.312412784,0.999486254,0
AL810962,D11,SIPP21e,OTESTv0_1,DCM_LMZC,MZMCTE_LULAB_450_500,20200320_153910,tsiara32,OIO300,ICT0104063,ICT0121063,kim96,gh/349_SIPP21e_v0,2,1,(2|1),2.37,31.17,18.373,36.18198487,process MZMScript version 2.9 - VpiL-analysis with small signal (SS)  Large signal (LS) with error flag,2.9,2, Discarded -left/right peak diff on SS VpiL is larger than 40%  Discarded - RsqAdj PS < 0.96  Discareded - max rmse spectral fit is > 2dB ,500,1550,1534.6319,0.000236983,0.004739661,0.001340559,0.026811181,0.000175081,0.00350163,0.941836491,18.83672982,-3.382870138,-34.70655558,0.592160889,0.184321778,11.58650374,1.49913736,0.059005952,0
AL810962,D11,SIPP21e,OTESTv0_1,DCM_LMZC,MZMCTE_LULAB_450_500,20200320_153910,tsiara32,OIO300,ICT0104063,ICT0121063,kim96,gh/349_SIPP21e_v0,4,-1,(4|-1),2.37,-20.57,46.013,50.40159788,process MZMScript version 2.9 - VpiL-analysis with small signal (SS)  Large signal (LS) with error flag,2.9,2, Discarded -left/right peak diff on SS VpiL is larger than 40%  Discarded - RsqAdj PS < 0.96  Discareded - max rmse spectral fit is > 2dB ,500,1550,1537.8853,8.27E-05,0.001653577,0.000899141,0.017982825,6.98E-05,0.001396712,0.910219084,18.20438169,-5.522012712,-28.83236295,0.744429318,0.488858637,6.869271407,4.251768148,0.347774442,0
AL810962,D11,SIPP21e,OTESTv0_1,DCM_LMZC,MZMCTE_LULAB_450_500,20200320_153910,tsiara32,OIO300,ICT0104063,ICT0121063,kim96,gh/349_SIPP21e_v0,-5,-1,(-5|-1),2.37,-20.57,-78.367,81.02167358,process MZMScript version 2.9 - VpiL-analysis with small signal (SS)  Large signal (LS) with error flag,2.9,2, Discarded -left/right peak diff on SS VpiL is larger than 40%  Discarded - RsqAdj PS < 0.96  Discareded - max rmse spectral fit is > 2dB ,500,1550,1541.2411,0.00042382,0.00847641,0.000785982,0.015719644,0.000203912,0.00407824,0.909917233,18.19834465,-3.316767992,-36.35983512,0.587300219,0.174600439,11.51121556,1.68241546,0.054637221,0
AL810962,D11,SIPP21e,OTESTv0_1,DCM_LMZC,MZMCTE_LULAB_450_500,20200320_153910,tsiara32,OIO300,ICT0104063,ICT0121063,kim96,gh/349_SIPP21e_v0,2,-3,(2|-3),2.37,-72.31,18.373,74.607662,process MZMScript version 2.9 - VpiL-analysis with small signal (SS)  Large signal (LS) with error flag,2.9,2, Discarded -left/right peak diff on SS VpiL is larger than 40%  Discarded - RsqAdj PS < 0.96  Discareded - max rmse spectral fit is > 2dB ,500,1550,1539.07,0.000327,0.006540009,0.000176187,0.00352373,6.94E-05,0.001387953,0.000163599,0.003271982,-3.220833817,-39.681192,0.584739678,0.169479356,11.40861789,1.643691348,0.732714472,0
AL810962,D11,SIPP21e,OTESTv0_1,DCM_LMZC,MZMCTE_LULAB_450_500,20200320_153910,tsiara32,OIO300,ICT0104063,ICT0121063,kim96,gh/349_SIPP21e_v0,0,-1,(0|-1),2.37,-20.57,-9.267,22.56107686,process MZMScript version 2.9 - VpiL-analysis with small signal (SS)  Large signal (LS) with error flag,2.9,2,  Higher uncertainty RsqAdj PS: 0.96 <  RsqAdj < 0.992  Discareded - max rmse spectral fit is > 2dB ,500,1550,1537.4756,0.004294893,0.085897852,0.00278706,0.055741192,0.002062845,0.041256893,0.002571488,0.051429757,-7.68741267,-16.01739547,0.900447001,0.800894002,2.31651509,6.842619358,0.97265392,0
AL810962,D11,SIPP21e,OTESTv0_1,DCM_LMZC,MZMCTE_LULAB_450_500,20200320_153910,tsiara32,OIO300,ICT0104063,ICT0121063,kim96,gh/349_SIPP21e_v0,-5,1,(-5|1),2.37,31.17,-78.367,84.33833997,process MZMScript version 2.9 - VpiL-analysis with small signal (SS)  Large signal (LS) with error flag,2.9,2, Discarded -left/right peak diff on SS VpiL is larger than 40%  Discarded - RsqAdj PS < 0.96  Discareded - max rmse spectral fit is > 2dB ,500,1550,1536.9491,0.000149992,0.002999832,0.000596056,0.011921125,9.98E-05,0.001995524,0.916225559,18.32451118,-4.885057986,-31.85330569,0.673009888,0.346019777,9.309544452,3.01123265,0.057959786,0
AL810962,D11,SIPP21e,OTESTv0_1,DCM_LMZC,MZMCTE_LULAB_450_500,20200320_153910,tsiara32,OIO300,ICT0104063,ICT0121063,kim96,gh/349_SIPP21e_v0,-1,-1,(-1|-1),2.37,-20.57,-23.087,30.92142411,process MZMScript version 2.9 - VpiL-analysis with small signal (SS)  Large signal (LS) with error flag,2.9,2, Discarded -left/right peak diff on SS VpiL is larger than 40%  Discarded - RsqAdj PS < 0.96  Discareded - max rmse spectral fit is > 2dB ,500,1550,1539.2791,0.000165999,0.003319985,0.000511563,0.01023126,0.000100667,0.002013346,0.909725782,18.19451564,-4.443488307,-32.16634642,0.664926216,0.329852431,9.13629824,3.001978452,0.090246431,0
AL810962,D11,SIPP21e,OTESTv0_1,DCM_LMZC,MZMCTE_LULAB_450_500,20200320_153910,tsiara32,OIO300,ICT0104063,ICT0121063,kim96,gh/349_SIPP21e_v0,6,-1,(6|-1),2.37,-20.57,73.653,76.47149344,process MZMScript version 2.9 - VpiL-analysis with small signal (SS)  Large signal (LS) with error flag,2.9,0,No error,500,1550,1549.4255,0.755261623,15.10523246,0.92289633,18.45792661,1.1861747,23.72349399,0.933817584,18.67635169,-2.600388681,-45.17024851,0.508277312,0.016554625,13.91669653,0.391930208,0.999522262,0
AL810962,D11,SIPP21e,OTESTv0_1,DCM_LMZC,MZMCTE_LULAB_450_500,20200320_153910,tsiara32,OIO300,ICT0104063,ICT0121063,kim96,gh/349_SIPP21e_v0,0,4,(0|4),2.37,108.78,-9.267,109.1740156,process MZMScript version 2.9 - VpiL-analysis with small signal (SS)  Large signal (LS) with error flag,2.9,0,No error,500,1550,1548.7161,0.783719565,15.67439129,0.924102328,18.48204656,1.125751042,22.51502083,0.934646901,18.69293803,-2.52880552,-37.37507122,0.519812987,0.039625974,13.87276911,0.323737819,0.999227873,0
