Repository: YKgroup-HYU/wafermap_iiivwfmod

# wafermap_iiivwfmod

This is a repository to plot a wafer map.

Here is the requirement for the code.
- Import csv file in the `data` folder using Pandas
- Filter the table with the conditions below:  
  - Lot: AL810962
  - Wafer: D08
  - TestSite: IIIV_LMZC_IIIV230_JT100
- Plot X: `Row`, Y: `Column`, Z: `VpiL@0V [V.cm]` using [wafer map repo](https://github.com/dougthor42/wafer_map)
- Additional info.
  - die_size_X = 25870 um
  - die_size_Y = 13820 um
  - dia = 300000 um

File: data/Info_LMZ_AL810962.csv (part 33 of 36)
Lot,Wafer,Mask,OTEST,TestSite,Name,Date,Operator,Tester,Measurement PC,Analysis PC,Analysis user,Git Tag/Branch,Row,Column,DieLabel,FiberPower [dBm],Abs position x [mm],Abs position y [mm],Radial position [mm],Script ID,Script Version,ErrorFlag,Error description,Device length [um],Analysis Wavelength [nm],Dip Wavelength [nm],VpiL@0V [V.cm],Vpi@0V [V],VpiL@-2V [V.cm],Vpi@-2V [V],VpiL_v2.7@-2V [V.cm],Vpi_v2.7@-2V [V],VpiL_2.0Vpp [V.cm],Vpi_2.0Vpp [V],mean IL [dB],mean Deep [dB],mean Power ratio (higher part),mean Power imbalance,mean FSR [nm],mean RMSE spectral fit,Ajd. Rsquare PhaseFit,Date Flag
AL810962,D11,SIPP21e,OTESTv0_1,DCM_LMZC,MZMCTE_LULAB_450_500,20200320_153910,tsiara32,OIO300,ICT0104063,ICT0121063,kim96,gh/349_SIPP21e_v0,9,0,(9|0),2.37,5.3,115.113,115.234946,process MZMScript version 2.9 - VpiL-analysis with small signal (SS)  Large signal (LS) with error flag,2.9,0,No error,500,1550,1530.052,0.769354087,15.38708174,0.919014155,18.3802831,1.14096195,22.81923901,0.923480845,18.4696169,-2.419706468,-45.40940348,0.507585156,0.015170313,13.78026542,0.339422031,0.99976695,0
AL810962,D11,SIPP21e,OTESTv0_1,DCM_LMZC,MZMCTE_LULAB_450_500,20200320_153910,tsiara32,OIO300,ICT0104063,ICT0121063,kim96,gh/349_SIPP21e_v0,7,3,(7|3),2.37,82.91,87.473,120.5221715,process MZMScript version 2.9 - VpiL-analysis with small signal (SS)  Large signal (LS) with error flag,2.9,0,No error,500,1550,1539.2278,0.764467075,15.2893415,0.92940198,18.5880396,1.185086052,23.70172105,0.935404046,18.70808091,-2.419373501,-34.55603582,0.525377539,0.050755078,13.69450174,0.400609849,0.999731505,0
AL810962,D11,SIPP21e,OTESTv0_1,DCM_LMZC,MZMCTE_LULAB_450_500,20200320_153910,tsiara32,OIO300,ICT0104063,ICT0121063,kim96,gh/349_SIPP21e_v0,1,0,(1|0),2.37,5.3,4.553,6.98711736,process MZMScript version 2.9 - VpiL-analysis with small signal (SS)  Large signal (LS) with error flag,2.9,2, Discarded -left/right peak diff on SS VpiL is larger than 40%  Discarded - RsqAdj PS < 0.96  Discareded - max rmse spectral fit is > 2dB ,500,1550,1538.3234,0.003258823,0.065176467,0.000305603,0.006112062,0.000145958,0.002919156,0.00034265,0.006852996,-4.436052149,-30.12537681,0.670283694,0.340567388,9.1768844,2.970903052,0.953783858,0
AL810962,D11,SIPP21e,OTESTv0_1,DCM_LMZC,MZMCTE_LULAB_450_500,20200320_153910,tsiara32,OIO300,ICT0104063,ICT0121063,kim96,gh/349_SIPP21e_v0,-1,0,(-1|0),2.37,5.3,-23.087,23.68754037,process MZMScript version 2.9 - VpiL-analysis with small signal (SS)  Large signal (LS) with error flag,2.9,2, Discarded -left/right peak diff on SS VpiL is larger than 40%  Discarded - RsqAdj PS < 0.96  Discareded - max rmse spectral fit is > 2dB ,500,1550,1536.9125,0.377927201,7.558544022,0.192172667,3.843453338,0.128844477,2.576889531,0.090478002,1.809560046,-3.599865291,-37.31484135,0.588891213,0.177782426,11.62650055,1.626197664,0.998758722,0
AL810962,D11,SIPP21e,OTESTv0_1,DCM_LMZC,MZMCTE_LULAB_450_500,20200320_153910,tsiara32,OIO300,ICT0104063,ICT0121063,kim96,gh/349_SIPP21e_v0,-3,0,(-3|0),2.37,5.3,-50.727,51.00312274,process MZMScript version 2.9 - VpiL-analysis with small signal (SS)  Large signal (LS) with error flag,2.9,0,No error,500,1550,1538.7718,0.751610694,15.03221389,0.939896333,18.79792665,1.254047068,25.08094137,0.94874678,18.9749356,-1.869633296,-42.91790901,0.508922511,0.017845022,13.73403105,0.421427017,0.998903382,0
AL810962,D11,SIPP21e,OTESTv0_1,DCM_LMZC,MZMCTE_LULAB_450_500,20200320_153910,tsiara32,OIO300,ICT0104063,ICT0121063,kim96,gh/349_SIPP21e_v0,9,1,(9|1),2.37,31.17,115.113,119.2584239,process MZMScript version 2.9 - VpiL-analysis with small signal (SS)  Large signal (LS) with error flag,2.9,0,No error,500,1550,1545.5714,0.77196603,15.43932061,0.907851544,18.15703087,1.101795344,22.03590689,0.909402479,18.18804958,-2.65680967,-43.02341736,0.509704887,0.019409773,13.79846673,0.463179747,0.999901327,0
AL810962,D11,SIPP21e,OTESTv0_1,DCM_LMZC,MZMCTE_LULAB_450_500,20200320_153910,tsiara32,OIO300,ICT0104063,ICT0121063,kim96,gh/349_SIPP21e_v0,-7,-3,(-7|-3),2.37,-72.31,-106.007,128.3207705,process MZMScript version 2.9 - VpiL-analysis with small signal (SS)  Large signal (LS) with error flag,2.9,0,No error,500,1550,1548.9646,0.775999748,15.51999496,0.922045036,18.44090073,1.135807049,22.71614098,0.934880147,18.69760294,-2.448467409,-43.22722208,0.509602294,0.019204589,13.90724327,0.343369416,0.998994998,0
AL810962,D11,SIPP21e,OTESTv0_1,DCM_LMZC,MZMCTE_LULAB_450_500,20200320_153910,tsiara32,OIO300,ICT0104063,ICT0121063,kim96,gh/349_SIPP21e_v0,0,-3,(0|-3),2.37,-72.31,-9.267,72.90139497,process MZMScript version 2.9 - VpiL-analysis with small signal (SS)  Large signal (LS) with error flag,2.9,2, Discarded -left/right peak diff on SS VpiL is larger than 40%  Discarded - RsqAdj PS < 0.96  Discareded - max rmse spectral fit is > 2dB ,500,1550,1538.4499,0.000164473,0.003289451,0.00093083,0.01861661,0.000121526,0.002430529,0.895349429,17.90698857,-3.250933777,-37.72457977,0.589233797,0.178467595,11.40876802,1.653379718,0.058191917,0
AL810962,D11,SIPP21e,OTESTv0_1,DCM_LMZC,MZMCTE_LULAB_450_500,20200320_153910,tsiara32,OIO300,ICT0104063,ICT0121063,kim96,gh/349_SIPP21e_v0,6,-2,(6|-2),2.37,-46.44,73.653,87.07145347,process MZMScript version 2.9 - VpiL-analysis with small signal (SS)  Large signal (LS) with error flag,2.9,0,No error,500,1550,1536.7055,0.779250698,15.58501395,0.942211993,18.84423986,1.191354825,23.82709651,0.953700319,19.07400637,-2.47541925,-45.43802567,0.507328433,0.014656867,13.94381227,0.402374259,0.999679089,0
AL810962,D11,SIPP21e,OTESTv0_1,DCM_LMZC,MZMCTE_LULAB_450_500,20200320_153910,tsiara32,OIO300,ICT0104063,ICT0121063,kim96,gh/349_SIPP21e_v0,-5,2,(-5|2),2.37,57.04,-78.367,96.92754144,process MZMScript version 2.9 - VpiL-analysis with small signal (SS)  Large signal (LS) with error flag,2.9,2, Discarded -left/right peak diff on SS VpiL is larger than 40%  Discarded - RsqAdj PS < 0.96  Discareded - max rmse spectral fit is > 2dB ,500,1550,1537.2363,0.000135966,0.002719315,0.000620139,0.012402782,0.000242148,0.004842955,0.000508818,0.010176351,-5.845292975,-25.97116716,0.752693345,0.50538669,6.876251592,4.203861647,0.502210152,0
AL810962,D11,SIPP21e,OTESTv0_1,DCM_LMZC,MZMCTE_LULAB_450_500,20200320_153910,tsiara32,OIO300,ICT0104063,ICT0121063,kim96,gh/349_SIPP21e_v0,-2,-3,(-2|-3),2.37,-72.31,-36.907,81.18412868,process MZMScript version 2.9 - VpiL-analysis with small signal (SS)  Large signal (LS) with error flag,2.9,2, Discarded -left/right peak diff on SS VpiL is larger than 40%  Discarded - RsqAdj PS < 0.96  Discareded - max rmse spectral fit is > 2dB ,500,1550,1538.9058,0.000180406,0.003608126,0.000529322,0.010586443,0.000107279,0.002145586,0.93719041,18.7438082,-4.121252396,-31.62968368,0.66330048,0.326600961,9.133754555,2.943634391,0.378845021,0
AL810962,D11,SIPP21e,OTESTv0_1,DCM_LMZC,MZMCTE_LULAB_450_500,20200320_153910,tsiara32,OIO300,ICT0104063,ICT0121063,kim96,gh/349_SIPP21e_v0,6,-3,(6|-3),2.37,-72.31,73.653,103.2157958,process MZMScript version 2.9 - VpiL-analysis with small signal (SS)  Large signal (LS) with error flag,2.9,0,No error,500,1550,1534.2395,0.76776909,15.35538181,0.893351771,17.86703543,1.068051063,21.36102125,0.903513083,18.07026167,-2.367892218,-37.98978578,0.516835591,0.033671182,13.88608168,0.29622736,0.998952443,0
AL810962,D11,SIPP21e,OTESTv0_1,DCM_LMZC,MZMCTE_LULAB_450_500,20200320_153910,tsiara32,OIO300,ICT0104063,ICT0121063,kim96,gh/349_SIPP21e_v0,10,0,(10|0),2.37,5.3,128.933,129.0418866,process MZMScript version 2.9 - VpiL-analysis with small signal (SS)  Large signal (LS) with error flag,2.9,0,No error,500,1550,1541.4688,0.808607998,16.17215995,0.953958248,19.07916496,1.163014336,23.26028672,0.964324344,19.28648688,-2.170717342,-40.60704119,0.512251541,0.024503083,13.73480449,0.35110323,0.999380184,0
AL810962,D11,SIPP21e,OTESTv0_1,IIIV_LMZO_IIIV230_JT100,MZMOTE_LULAB_380_500,20200320_153910,tsiara32,OIO300,ICT0104063,ICT0121063,kim96,gh/349_SIPP21e_v0,-8,2,(-8|2),1.94,38.901,-113.98,120.435577,process MZMScript version 2.9 - VpiL-analysis with small signal (SS)  Large signal (LS) with error flag,2.9,0,No error,500,1310,1302.0939,0.295162006,5.90324011,0.438990059,8.779801171,0.856206978,17.12413956,0.446570839,8.931416785,-5.046266532,-13.73376322,0.82411084,0.64822168,9.372960563,0.573654629,0.998470729,0
AL810962,D11,SIPP21e,OTESTv0_1,IIIV_LMZO_IIIV230_JT100,MZMOTE_LULAB_380_500,20200320_153910,tsiara32,OIO300,ICT0104063,ICT0121063,kim96,gh/349_SIPP21e_v0,9,2,(9|2),1.94,38.901,120.96,127.0614395,process MZMScript version 2.9 - VpiL-analysis with small signal (SS)  Large signal (LS) with error flag,2.9,1, Higher uncertainty SS VpiL: left/right peak diff between 20% & 40%    ,500,1310,1302.7331,0.286779939,5.735598786,0.432053969,8.641079371,0.875612975,17.5122595,0.440529017,8.810580337,-4.504047196,-11.69022824,0.867031146,0.734062293,9.068072956,0.55593847,0.998050334,0
AL810962,D11,SIPP21e,OTESTv0_1,IIIV_LMZO_IIIV230_JT100,MZMOTE_LULAB_380_500,20200320_153910,tsiara32,OIO300,ICT0104063,ICT0121063,kim96,gh/349_SIPP21e_v0,2,-3,(2|-3),1.94,-90.449,24.22,93.63562357,process MZMScript version 2.9 - VpiL-analysis with small signal (SS)  Large signal (LS) with error flag,2.9,0,No error,500,1310,1305.7999,0.285286705,5.70573411,0.415652147,8.313042932,0.765421274,15.30842548,0.424178833,8.483576656,-4.968378637,-12.58939973,0.854550623,0.709101246,9.277651285,0.502855184,0.999141267,0
AL810962,D11,SIPP21e,OTESTv0_1,IIIV_LMZO_IIIV230_JT100,MZMOTE_LULAB_380_500,20200320_153910,tsiara32,OIO300,ICT0104063,ICT0121063,kim96,gh/349_SIPP21e_v0,-1,-4,(-1|-4),1.94,-116.319,-17.24,117.5896567,process MZMScript version 2.9 - VpiL-analysis with small signal (SS)  Large signal (LS) with error flag,2.9,0,No error,500,1310,1303.3216,0.292595144,5.851902888,0.448393404,8.967868081,0.959069595,19.18139189,0.456906633,9.138132668,-5.049206779,-13.29237691,0.836705329,0.673410658,9.338245064,0.544907483,0.997650898,0
AL810962,D11,SIPP21e,OTESTv0_1,IIIV_LMZO_IIIV230_JT100,MZMOTE_LULAB_380_500,20200320_153910,tsiara32,OIO300,ICT0104063,ICT0121063,kim96,gh/349_SIPP21e_v0,-4,-3,(-4|-3),1.94,-90.449,-58.7,107.8272303,process MZMScript version 2.9 - VpiL-analysis with small signal (SS)  Large signal (LS) with error flag,2.9,0,No error,500,1310,1302.171,0.286619996,5.732399913,0.425142045,8.502840907,0.822794742,16.45589483,0.431691108,8.633822156,-4.92823269,-13.51736453,0.826876852,0.653753705,9.361931529,0.572572717,0.997882206,0
AL810962,D11,SIPP21e,OTESTv0_1,IIIV_LMZO_IIIV230_JT100,MZMOTE_LULAB_380_500,20200320_153910,tsiara32,OIO300,ICT0104063,ICT0121063,kim96,gh/349_SIPP21e_v0,-3,-2,(-3|-2),1.94,-64.579,-44.88,78.64261975,process MZMScript version 2.9 - VpiL-analysis with small signal (SS)  Large signal (LS) with error flag,2.9,0,No error,500,1310,1307.2687,0.289639978,5.792799562,0.424919182,8.498383632,0.797311252,15.94622504,0.432040862,8.640817235,-5.113958086,-12.51359615,0.860903531,0.721807063,9.458605206,0.528944563,0.998853313,0
AL810962,D11,SIPP21e,OTESTv0_1,IIIV_LMZO_IIIV230_JT100,MZMOTE_LULAB_380_500,20200320_153910,tsiara32,OIO300,ICT0104063,ICT0121063,kim96,gh/349_SIPP21e_v0,-1,-2,(-1|-2),1.94,-64.579,-17.24,66.84059276,process MZMScript version 2.9 - VpiL-analysis with small signal (SS)  Large signal (LS) with error flag,2.9,0,No error,500,1310,1304.2555,0.28985279,5.797055808,0.430579808,8.611596156,0.836909384,16.73818767,0.438089822,8.761796446,-4.923661191,-13.1575891,0.836982593,0.673965186,9.434154368,0.550132933,0.999373741,0
AL810962,D11,SIPP21e,OTESTv0_1,IIIV_LMZO_IIIV230_JT100,MZMOTE_LULAB_380_500,20200320_153910,tsiara32,OIO300,ICT0104063,ICT0121063,kim96,gh/349_SIPP21e_v0,-6,0,(-6|0),1.94,-12.839,-86.34,87.28937805,process MZMScript version 2.9 - VpiL-analysis with small signal (SS)  Large signal (LS) with error flag,2.9,0,No error,500,1310,1306.5756,0.283314902,5.666298037,0.415414947,8.308298932,0.778317998,15.56635996,0.424088891,8.481777815,-4.86008463,-12.62832141,0.850325808,0.700651616,9.387331448,0.688649785,0.997607475,0
AL810962,D11,SIPP21e,OTESTv0_1,IIIV_LMZO_IIIV230_JT100,MZMOTE_LULAB_380_500,20200320_153910,tsiara32,OIO300,ICT0104063,ICT0121063,kim96,gh/349_SIPP21e_v0,4,2,(4|2),1.94,38.901,51.86,64.82860018,process MZMScript version 2.9 - VpiL-analysis with small signal (SS)  Large signal (LS) with error flag,2.9,0,No error,500,1310,1305.9544,0.280985154,5.619703076,0.407668364,8.153367273,0.742367562,14.84735123,0.41513652,8.302730405,-5.05364063,-12.52069711,0.858968972,0.717937944,9.371590632,0.534439596,0.998173839,0
AL810962,D11,SIPP21e,OTESTv0_1,IIIV_LMZO_IIIV230_JT100,MZMOTE_LULAB_380_500,20200320_153910,tsiara32,OIO300,ICT0104063,ICT0121063,kim96,gh/349_SIPP21e_v0,-5,1,(-5|1),1.94,13.031,-72.52,73.68145873,process MZMScript version 2.9 - VpiL-analysis with small signal (SS)  Large signal (LS) with error flag,2.9,0,No error,500,1310,1306.1186,0.293592679,5.87185357,0.4277459,8.554918006,0.787653616,15.75307232,0.436084954,8.721699072,-4.559722206,-12.17274182,0.854780249,0.709560498,9.432383134,0.562769271,0.998751398,0
AL810962,D11,SIPP21e,OTESTv0_1,IIIV_LMZO_IIIV230_JT100,MZMOTE_LULAB_380_500,20200320_153910,tsiara32,OIO300,ICT0104063,ICT0121063,kim96,gh/349_SIPP21e_v0,3,-2,(3|-2),1.94,-64.579,38.04,74.94990888,process MZMScript version 2.9 - VpiL-analysis with small signal (SS)  Large signal (LS) with error flag,2.9,0,No error,500,1310,1299.3328,0.277673251,5.553465028,0.413781722,8.275634444,0.811615119,16.23230237,0.420266607,8.405332146,-4.889466889,-11.5203204,0.8828238,0.7656476,9.333911393,0.605147937,0.996791005,0
AL810962,D11,SIPP21e,OTESTv0_1,IIIV_LMZO_IIIV230_JT100,MZMOTE_LULAB_380_500,20200320_153910,tsiara32,OIO300,ICT0104063,ICT0121063,kim96,gh/349_SIPP21e_v0,1,-5,(1|-5),1.94,-142.189,10.4,142.5688315,process MZMScript version 2.9 - VpiL-analysis with small signal (SS)  Large signal (LS) with error flag,2.9,0,No error,500,1310,1301.8288,0.286430504,5.728610084,0.421403706,8.42807412,0.796943258,15.93886515,0.427857185,8.557143694,-5.225541627,-12.02701317,0.877994768,0.755989535,9.115641115,0.547299358,0.997912512,0
AL810962,D11,SIPP21e,OTESTv0_1,IIIV_LMZO_IIIV230_JT100,MZMOTE_LULAB_380_500,20200320_153910,tsiara32,OIO300,ICT0104063,ICT0121063,kim96,gh/349_SIPP21e_v0,-8,0,(-8|0),1.94,-12.839,-113.98,114.7008296,process MZMScript version 2.9 - VpiL-analysis with small signal (SS)  Large signal (LS) with error flag,2.9,0,No error,500,1310,1304.4932,0.301526758,6.030535154,0.444182377,8.883647535,0.843028338,16.86056675,0.452581649,9.051632971,-5.149166244,-13.34790012,0.83800649,0.67601298,9.398108507,0.540358974,0.998502944,0
AL810962,D11,SIPP21e,OTESTv0_1,IIIV_LMZO_IIIV230_JT100,MZMOTE_LULAB_380_500,20200320_153910,tsiara32,OIO300,ICT0104063,ICT0121063,kim96,gh/349_SIPP21e_v0,-2,0,(-2|0),1.94,-12.839,-31.06,33.60897977,process MZMScript version 2.9 - VpiL-analysis with small signal (SS)  Large signal (LS) with error flag,2.9,0,No error,500,1310,1305.3314,0.291997198,5.839943961,0.436373915,8.727478303,0.863159093,17.26318186,0.444026741,8.880534817,-5.017259752,-12.76096043,0.851026287,0.702052573,9.430280544,0.581147766,0.999197725,0
AL810962,D11,SIPP21e,OTESTv0_1,IIIV_LMZO_IIIV230_JT100,MZMOTE_LULAB_380_500,20200320_153910,tsiara32,OIO300,ICT0104063,ICT0121063,kim96,gh/349_SIPP21e_v0,-7,-3,(-7|-3),1.94,-90.449,-100.16,134.9557231,process MZMScript version 2.9 - VpiL-analysis with small signal (SS)  Large signal (LS) with error flag,2.9,2, Discarded -left/right peak diff on SS VpiL is larger than 40%    ,500,1310,1310.7417,0.296590417,5.931808333,0.439636718,8.792734354,0.849215463,16.98430926,0.449807311,8.996146219,-4.521294917,-10.76568773,0.893717557,0.787435114,9.458884621,0.648710312,0.998532821,0
AL810962,D11,SIPP21e,OTESTv0_1,IIIV_LMZO_IIIV230_JT100,MZMOTE_LULAB_380_500,20200320_153910,tsiara32,OIO300,ICT0104063,ICT0121063,kim96,gh/349_SIPP21e_v0,-2,-4,(-2|-4),1.94,-116.319,-31.06,120.3944906,process MZMScript version 2.9 - VpiL-analysis with small signal (SS)  Large signal (LS) with error flag,2.9,0,No error,500,1310,1302.5096,0.286798583,5.735971663,0.430156303,8.603126055,0.86006327,17.20126541,0.436592987,8.731859744,-5.153178347,-13.25281295,0.840828239,0.681656477,9.281906718,0.610773171,0.998465355,0
AL810962,D11,SIPP21e,OTESTv0_1,IIIV_LMZO_IIIV230_JT100,MZMOTE_LULAB_380_500,20200320_153910,tsiara32,OIO300,ICT0104063,ICT0121063,kim96,gh/349_SIPP21e_v0,-6,3,(-6|3),1.94,64.771,-86.34,107.9346008,process MZMScript version 2.9 - VpiL-analysis with small signal (SS)  Large signal (LS) with error flag,2.9,0,No error,500,1310,1302.0714,0.295495758,5.909915153,0.429096909,8.581938171,0.783202842,15.66405684,0.435750031,8.71500061,-4.719852814,-13.46224873,0.822520503,0.645041006,9.445846934,0.591761439,0.998552388,0
AL810962,D11,SIPP21e,OTESTv0_1,IIIV_LMZO_IIIV230_JT100,MZMOTE_LULAB_380_500,20200320_153910,tsiara32,OIO300,ICT0104063,ICT0121063,kim96,gh/349_SIPP21e_v0,1,-3,(1|-3),1.94,-90.449,10.4,91.04494275,process MZMScript version 2.9 - VpiL-analysis with small signal (SS)  Large signal (LS) with error flag,2.9,0,No error,500,1310,1303.3427,0.285545235,5.710904706,0.422347398,8.446947968,0.810789272,16.21578545,0.430420135,8.608402705,-5.215108605,-13.44452499,0.837107224,0.674214448,9.292682868,0.518860912,0.998320898,0
AL810962,D11,SIPP21e,OTESTv0_1,IIIV_LMZO_IIIV230_JT100,MZMOTE_LULAB_380_500,20200320_153910,tsiara32,OIO300,ICT0104063,ICT0121063,kim96,gh/349_SIPP21e_v0,1,2,(1|2),1.94,38.901,10.4,40.26720503,process MZMScript version 2.9 - VpiL-analysis with small signal (SS)  Large signal (LS) with error flag,2.9,1, Higher uncertainty SS VpiL: left/right peak diff between 20% & 40%    ,500,1310,1299.9564,0.288704514,5.774090271,0.422090328,8.441806558,0.78457638,15.6915276,0.42946853,8.589370594,-4.936916057,-11.58414313,0.882366919,0.764733838,9.483069261,0.463033657,0.997718232,0
AL810962,D11,SIPP21e,OTESTv0_1,IIIV_LMZO_IIIV230_JT100,MZMOTE_LULAB_380_500,20200320_153910,tsiara32,OIO300,ICT0104063,ICT0121063,kim96,gh/349_SIPP21e_v0,3,2,(3|2),1.94,38.901,38.04,54.40890921,process MZMScript version 2.9 - VpiL-analysis with small signal (SS)  Large signal (LS) with error flag,2.9,0,No error,500,1310,1310.82,0.282900455,5.658009098,0.42102145,8.420429008,0.822679959,16.45359919,0.430311179,8.606223575,-4.919430576,-11.12152216,0.894833468,0.789666937,9.452587052,0.519016514,0.998530864,0
AL810962,D11,SIPP21e,OTESTv0_1,IIIV_LMZO_IIIV230_JT100,MZMOTE_LULAB_380_500,20200320_153910,tsiara32,OIO300,ICT0104063,ICT0121063,kim96,gh/349_SIPP21e_v0,0,0,(0|0),1.94,-12.839,-3.42,13.28669714,process MZMScript version 2.9 - VpiL-analysis with small signal (SS)  Large signal (LS) with error flag,2.9,1, Higher uncertainty SS VpiL: left/right peak diff between 20% & 40%    ,500,1310,1307.979,0.2912036,5.824072007,0.434979577,8.699591549,0.859185112,17.18370224,0.442200128,8.844002567,-5.18333647,-12.43610183,0.865128003,0.730256006,9.477788821,0.426383873,0.998405764,0
AL810962,D11,SIPP21e,OTESTv0_1,IIIV_LMZO_IIIV230_JT100,MZMOTE_LULAB_380_500,20200320_153910,tsiara32,OIO300,ICT0104063,ICT0121063,kim96,gh/349_SIPP21e_v0,9,-2,(9|-2),1.94,-64.579,120.96,137.1195422,process MZMScript version 2.9 - VpiL-analysis with small signal (SS)  Large signal (LS) with error flag,2.9,1, Higher uncertainty SS VpiL: left/right peak diff between 20% & 40%    ,500,1310,1309.9454,0.272594991,5.451899829,0.399975285,7.999505699,0.750827987,15.01655975,0.408112525,8.162250501,-4.633131203,-9.892094119,0.920464155,0.840928309,9.172199786,0.553022836,0.998587102,0
AL810962,D11,SIPP21e,OTESTv0_1,IIIV_LMZO_IIIV230_JT100,MZMOTE_LULAB_380_500,20200320_153910,tsiara32,OIO300,ICT0104063,ICT0121063,kim96,gh/349_SIPP21e_v0,7,-2,(7|-2),1.94,-64.579,93.32,113.4859887,process MZMScript version 2.9 - VpiL-analysis with small signal (SS)  Large signal (LS) with error flag,2.9,0,No error,500,1310,1310.1947,0.291639815,5.832796292,0.439428709,8.788574185,0.89088695,17.81773899,0.445776648,8.915532962,-4.417539732,-10.67644936,0.893304992,0.786609983,9.272138427,0.616186996,0.999193522,0
AL810962,D11,SIPP21e,OTESTv0_1,IIIV_LMZO_IIIV230_JT100,MZMOTE_LULAB_380_500,20200320_153910,tsiara32,OIO300,ICT0104063,ICT0121063,kim96,gh/349_SIPP21e_v0,7,-3,(7|-3),1.94,-90.449,93.32,129.9601631,process MZMScript version 2.9 - VpiL-analysis with small signal (SS)  Large signal (LS) with error flag,2.9,0,No error,500,1310,1304.0294,0.301941486,6.038829723,0.443529901,8.870598016,0.835157544,16.70315088,0.448702823,8.974056462,-4.742227161,-11.17110084,0.88850087,0.777001741,9.186851307,0.583274435,0.998851268,0
AL810962,D11,SIPP21e,OTESTv0_1,IIIV_LMZO_IIIV230_JT100,MZMOTE_LULAB_380_500,20200320_153910,tsiara32,OIO300,ICT0104063,ICT0121063,kim96,gh/349_SIPP21e_v0,-6,-3,(-6|-3),1.94,-90.449,-86.34,125.0424616,process MZMScript version 2.9 - VpiL-analysis with small signal (SS)  Large signal (LS) with error flag,2.9,0,No error,500,1310,1300.6411,0.295673217,5.91346434,0.438873,8.777459993,0.851053118,17.02106235,0.44574154,8.914830798,-4.370676446,-10.92734559,0.884918649,0.769837298,9.434954026,0.622081568,0.998453488,0
AL810962,D11,SIPP21e,OTESTv0_1,IIIV_LMZO_IIIV230_JT100,MZMOTE_LULAB_380_500,20200320_153910,tsiara32,OIO300,ICT0104063,ICT0121063,kim96,gh/349_SIPP21e_v0,3,3,(3|3),1.94,64.771,38.04,75.11540482,process MZMScript version 2.9 - VpiL-analysis with small signal (SS)  Large signal (LS) with error flag,2.9,0,No error,500,1310,1310.83,0.285966742,5.71933484,0.42162939,8.432587797,0.802186951,16.04373902,0.425840792,8.516815848,-4.511555973,-10.75271136,0.893771017,0.787542033,9.358225701,0.554721679,0.998096919,0
AL810962,D11,SIPP21e,OTESTv0_1,IIIV_LMZO_IIIV230_JT100,MZMOTE_LULAB_380_500,20200320_153910,tsiara32,OIO300,ICT0104063,ICT0121063,kim96,gh/349_SIPP21e_v0,0,4,(0|4),1.94,90.641,-3.42,90.70549752,process MZMScript version 2.9 - VpiL-analysis with small signal (SS)  Large signal (LS) with error flag,2.9,0,No error,500,1310,1305.958,0.296504719,5.930094383,0.417296666,8.345933313,0.704162986,14.08325972,0.425332508,8.50665017,-5.01809326,-12.51104378,0.858225319,0.716450638,9.336940398,0.562173581,0.998100608,0
AL810962,D11,SIPP21e,OTESTv0_1,IIIV_LMZO_IIIV230_JT100,MZMOTE_LULAB_380_500,20200320_153910,tsiara32,OIO300,ICT0104063,ICT0121063,kim96,gh/349_SIPP21e_v0,5,-2,(5|-2),1.94,-64.579,65.68,92.11031235,process MZMScript version 2.9 - VpiL-analysis with small signal (SS)  Large signal (LS) with error flag,2.9,0,No error,500,1310,1304.6218,0.28610049,5.722009799,0.416697212,8.333944235,0.76665201,15.3330402,0.424468712,8.489374244,-4.726507411,-12.53755252,0.849098089,0.698196177,9.192767984,0.633497213,0.998154481,0
AL810962,D11,SIPP21e,OTESTv0_1,IIIV_LMZO_IIIV230_JT100,MZMOTE_LULAB_380_500,20200320_153910,tsiara32,OIO300,ICT0104063,ICT0121063,kim96,gh/349_SIPP21e_v0,2,2,(2|2),1.94,38.901,24.22,45.8246244,process MZMScript version 2.9 - VpiL-analysis with small signal (SS)  Large signal (LS) with error flag,2.9,0,No error,500,1310,1310.6378,0.287477061,5.749541217,0.418609373,8.372187453,0.76971304,15.3942608,0.427618404,8.552368079,-4.901316434,-11.2916229,0.889620793,0.779241586,9.41872346,0.504929477,0.997108176,0
AL810962,D11,SIPP21e,OTESTv0_1,IIIV_LMZO_IIIV230_JT100,MZMOTE_LULAB_380_500,20200320_153910,tsiara32,OIO300,ICT0104063,ICT0121063,kim96,gh/349_SIPP21e_v0,-5,-2,(-5|-2),1.94,-64.579,-72.52,97.10611536,process MZMScript version 2.9 - VpiL-analysis with small signal (SS)  Large signal (LS) with error flag,2.9,0,No error,500,1310,1300.4137,0.288840692,5.776813833,0.42166095,8.433219003,0.78062109,15.61242179,0.426965643,8.539312854,-4.933073161,-11.70954548,0.878704374,0.757408748,9.442922349,0.540759428,0.996299886,0
AL810962,D11,SIPP21e,OTESTv0_1,IIIV_LMZO_IIIV230_JT100,MZMOTE_LULAB_380_500,20200320_153910,tsiara32,OIO300,ICT0104063,ICT0121063,kim96,gh/349_SIPP21e_v0,2,-4,(2|-4),1.94,-116.319,24.22,118.8137962,process MZMScript version 2.9 - VpiL-analysis with small signal (SS)  Large signal (LS) with error flag,2.9,0,No error,500,1310,1303.3211,0.284946546,5.698930914,0.434378412,8.687568236,0.913366938,18.26733876,0.440501829,8.810036571,-5.140325876,-12.80781398,0.853214708,0.706429416,9.214225467,0.568231164,0.998035444,0
AL810962,D11,SIPP21e,OTESTv0_1,IIIV_LMZO_IIIV230_JT100,MZMOTE_LULAB_380_500,20200320_153910,tsiara32,OIO300,ICT0104063,ICT0121063,kim96,gh/349_SIPP21e_v0,4,-3,(4|-3),1.94,-90.449,51.86,104.2615998,process MZMScript version 2.9 - VpiL-analysis with small signal (SS)  Large signal (LS) with error flag,2.9,0,No error,500,1310,1305.4216,0.289422555,5.7884511,0.428326704,8.566534077,0.823602988,16.47205975,0.434915619,8.698312382,-5.052414009,-12.51716867,0.85903228,0.718064559,9.305729488,0.536618719,0.998143309,0
AL810962,D11,SIPP21e,OTESTv0_1,IIIV_LMZO_IIIV230_JT100,MZMOTE_LULAB_380_500,20200320_153910,tsiara32,OIO300,ICT0104063,ICT0121063,kim96,gh/349_SIPP21e_v0,-3,0,(-3|0),1.94,-12.839,-44.88,46.68034191,process MZMScript version 2.9 - VpiL-analysis with small signal (SS)  Large signal (LS) with error flag,2.9,0,No error,500,1310,1306.0593,0.287359931,5.747198626,0.430356354,8.607127088,0.856637346,17.13274691,0.435278535,8.705570704,-5.46604307,-12.94859515,0.858522607,0.717045214,9.459401006,0.464308553,0.997357629,0
AL810962,D11,SIPP21e,OTESTv0_1,IIIV_LMZO_IIIV230_JT100,MZMOTE_LULAB_380_500,20200320_153910,tsiara32,OIO300,ICT0104063,ICT0121063,kim96,gh/349_SIPP21e_v0,-7,2,(-7|2),1.94,38.901,-100.16,107.4491201,process MZMScript version 2.9 - VpiL-analysis with small signal (SS)  Large signal (LS) with error flag,2.9,0,No error,500,1310,1303.2343,0.289282062,5.785641237,0.422000836,8.440016714,0.779731145,15.5946229,0.428430195,8.568603892,-4.854266681,-13.3329531,0.830019419,0.660038838,9.372005576,0.566420292,0.997640911,0
AL810962,D11,SIPP21e,OTESTv0_1,IIIV_LMZO_IIIV230_JT100,MZMOTE_LULAB_380_500,20200320_153910,tsiara32,OIO300,ICT0104063,ICT0121063,kim96,gh/349_SIPP21e_v0,1,1,(1|1),1.94,13.031,10.4,16.6723412,process MZMScript version 2.9 - VpiL-analysis with small signal (SS)  Large signal (LS) with error flag,2.9,1, Higher uncertainty SS VpiL: left/right peak diff between 20% & 40%    ,500,1310,1302.9209,0.29491147,5.898229394,0.435574274,8.71148548,0.832784186,16.65568372,0.443628196,8.872563918,-5.047852057,-13.55530985,0.829158013,0.658316025,9.408238455,0.676681828,0.997449294,0
AL810962,D11,SIPP21e,OTESTv0_1,IIIV_LMZO_IIIV230_JT100,MZMOTE_LULAB_380_500,20200320_153910,tsiara32,OIO300,ICT0104063,ICT0121063,kim96,gh/349_SIPP21e_v0,2,0,(2|0),1.94,-12.839,24.22,27.41255772,process MZMScript version 2.9 - VpiL-analysis with small signal (SS)  Large signal (LS) with error flag,2.9,0,No error,500,1310,1304.8064,0.292834887,5.856697739,0.427558858,8.551177166,0.791875434,15.83750868,0.433301819,8.666036371,-5.260854135,-13.26990876,0.843428273,0.686856545,9.369884639,0.499761581,0.998153039,0
AL810962,D11,SIPP21e,OTESTv0_1,IIIV_LMZO_IIIV230_JT100,MZMOTE_LULAB_380_500,20200320_153910,tsiara32,OIO300,ICT0104063,ICT0121063,kim96,gh/349_SIPP21e_v0,-1,4,(-1|4),1.94,90.641,-17.24,92.265966,process MZMScript version 2.9 - VpiL-analysis with small signal (SS)  Large signal (LS) with error flag,2.9,0,No error,500,1310,1304.581,0.287941884,5.758837679,0.41551573,8.3103146,0.746061271,14.92122541,0.421942403,8.438848051,-4.982948761,-12.89963421,0.846075279,0.692150558,9.333106774,0.598325392,0.99808231,0
AL810962,D11,SIPP21e,OTESTv0_1,IIIV_LMZO_IIIV230_JT100,MZMOTE_LULAB_380_500,20200320_153910,tsiara32,OIO300,ICT0104063,ICT0121063,kim96,gh/349_SIPP21e_v0,0,1,(0|1),1.94,13.031,-3.42,13.47231832,process MZMScript version 2.9 - VpiL-analysis with small signal (SS)  Large signal (LS) with error flag,2.9,1, Higher uncertainty SS VpiL: left/right peak diff between 20% & 40%    ,500,1310,1306.0781,0.297192037,5.943840738,0.441704955,8.834099095,0.859784861,17.19569722,0.451393897,9.027877933,-5.141369004,-12.29937319,0.867832085,0.735664171,9.302595701,0.641992112,0.999606061,0
AL810962,D11,SIPP21e,OTESTv0_1,IIIV_LMZO_IIIV230_JT100,MZMOTE_LULAB_380_500,20200320_153910,tsiara32,OIO300,ICT0104063,ICT0121063,kim96,gh/349_SIPP21e_v0,6,-1,(6|-1),1.94,-38.709,79.5,88.42305514,process MZMScript version 2.9 - VpiL-analysis with small signal (SS)  Large signal (LS) with error flag,2.9,0,No error,500,1310,1305.4912,0.287090648,5.741812965,0.428097964,8.561959272,0.841320631,16.82641263,0.4354851,8.709701995,-4.82174119,-12.48368074,0.853374231,0.706748462,9.250269231,0.528040912,0.998830709,0
AL810962,D11,SIPP21e,OTESTv0_1,IIIV_LMZO_IIIV230_JT100,MZMOTE_LULAB_380_500,20200320_153910,tsiara32,OIO300,ICT0104063,ICT0121063,kim96,gh/349_SIPP21e_v0,6,0,(6|0),1.94,-12.839,79.5,80.53005601,process MZMScript version 2.9 - VpiL-analysis with small signal (SS)  Large signal (LS) with error flag,2.9,0,No error,500,1310,1302.7524,0.277383516,5.547670321,0.41962727,8.392545397,0.861313396,17.22626792,0.426650903,8.533018067,-5.15717453,-13.29652491,0.839686176,0.679372353,9.20637298,0.534252734,0.998618691,0
AL810962,D11,SIPP21e,OTESTv0_1,IIIV_LMZO_IIIV230_JT100,MZMOTE_LULAB_380_500,20200320_153910,tsiara32,OIO300,ICT0104063,ICT0121063,kim96,gh/349_SIPP21e_v0,-5,0,(-5|0),1.94,-12.839,-72.52,73.64774485,process MZMScript version 2.9 - VpiL-analysis with small signal (SS)  Large signal (LS) with error flag,2.9,0,No error,500,1310,1307.8796,0.285857221,5.717144424,0.424292361,8.485847221,0.822719597,16.45439194,0.430120694,8.602413889,-4.82325378,-12.10768722,0.864207831,0.728415662,9.468389209,0.535992957,0.998688201,0
AL810962,D11,SIPP21e,OTESTv0_1,IIIV_LMZO_IIIV230_JT100,MZMOTE_LULAB_380_500,20200320_153910,tsiara32,OIO300,ICT0104063,ICT0121063,kim96,gh/349_SIPP21e_v0,5,2,(5|2),1.94,38.901,65.68,76.33577275,process MZMScript version 2.9 - VpiL-analysis with small signal (SS)  Large signal (LS) with error flag,2.9,0,No error,500,1310,1301.932,0.283337979,5.66675959,0.421345569,8.426911383,0.82146069,16.42921379,0.427420864,8.548417273,-4.761319637,-12.92134812,0.839105298,0.678210596,9.246666039,0.485760305,0.998932117,0
AL810962,D11,SIPP21e,OTESTv0_1,IIIV_LMZO_IIIV230_JT100,MZMOTE_LULAB_380_500,20200320_153910,tsiara32,OIO300,ICT0104063,ICT0121063,kim96,gh/349_SIPP21e_v0,7,-1,(7|-1),1.94,-38.709,93.32,101.0297435,process MZMScript version 2.9 - VpiL-analysis with small signal (SS)  Large signal (LS) with error flag,2.9,1, Higher uncertainty SS VpiL: left/right peak diff between 20% & 40%    ,500,1310,1306.7157,0.289351578,5.787031564,0.430298146,8.605962911,0.838970644,16.77941287,0.436588052,8.731761042,-4.697247798,-11.87987035,0.867122035,0.73424407,9.224579619,0.559476106,0.998790028,0
AL810962,D11,SIPP21e,OTESTv0_1,IIIV_LMZO_IIIV230_JT100,MZMOTE_LULAB_380_500,20200320_153910,tsiara32,OIO300,ICT0104063,ICT0121063,kim96,gh/349_SIPP21e_v0,8,2,(8|2),1.94,38.901,107.14,113.9836278,process MZMScript version 2.9 - VpiL-analysis with small signal (SS)  Large signal (LS) with error flag,2.9,2, Discarded -left/right peak diff on SS VpiL is larger than 40%    ,500,1310,1310.6472,0.288659324,5.773186487,0.442266934,8.845338683,0.945300656,18.90601312,0.454106834,9.082136674,-4.607661307,-10.53442595,0.90249033,0.804980659,9.227054273,0.552521146,0.997568968,0
AL810962,D11,SIPP21e,OTESTv0_1,IIIV_LMZO_IIIV230_JT100,MZMOTE_LULAB_380_500,20200320_153910,tsiara32,OIO300,ICT0104063,ICT0121063,kim96,gh/349_SIPP21e_v0,0,-2,(0|-2),1.94,-64.579,-3.42,64.66949544,process MZMScript version 2.9 - VpiL-analysis with small signal (SS)  Large signal (LS) with error flag,2.9,0,No error,500,1310,1302.5201,0.274732318,5.494646355,0.420417373,8.40834747,0.89503828,17.90076561,0.426257885,8.525157696,-4.860926955,-13.32751012,0.83034663,0.66069326,9.350455756,0.632414637,0.999070833,0
AL810962,D11,SIPP21e,OTESTv0_1,IIIV_LMZO_IIIV230_JT100,MZMOTE_LULAB_380_500,20200320_153910,tsiara32,OIO300,ICT0104063,ICT0121063,kim96,gh/349_SIPP21e_v0,-5,-3,(-5|-3),1.94,-90.449,-72.52,115.9317558,process MZMScript version 2.9 - VpiL-analysis with small signal (SS)  Large signal (LS) with error flag,2.9,0,No error,500,1310,1310.8422,0.296056198,5.921123958,0.443165442,8.863308848,0.880863105,17.61726211,0.4511219,9.02243801,-4.76484009,-11.27222148,0.886330536,0.772661073,9.465947791,0.530123596,0.998848109,0
AL810962,D11,SIPP21e,OTESTv0_1,IIIV_LMZO_IIIV230_JT100,MZMOTE_LULAB_380_500,20200320_153910,tsiara32,OIO300,ICT0104063,ICT0121063,kim96,gh/349_SIPP21e_v0,-10,0,(-10|0),1.94,-12.839,-141.62,142.2007887,process MZMScript version 2.9 - VpiL-analysis with small signal (SS)  Large signal (LS) with error flag,2.9,0,No error,500,1310,1303.8199,0.288156838,5.76313676,0.444093431,8.881868614,0.967843907,19.35687814,0.450674256,9.013485113,-4.990452731,-12.10516148,0.869070349,0.738140698,9.314525625,0.680493722,0.998923303,0
AL810962,D11,SIPP21e,OTESTv0_1,IIIV_LMZO_IIIV230_JT100,MZMOTE_LULAB_380_500,20200320_153910,tsiara32,OIO300,ICT0104063,ICT0121063,kim96,gh/349_SIPP21e_v0,-9,2,(-9|2),1.94,38.901,-127.8,133.5894,process MZMScript version 2.9 - VpiL-analysis with small signal (SS)  Large signal (LS) with error flag,2.9,0,No error,500,1310,1305.3223,0.289979734,5.799594672,0.450551545,9.011030892,1.009604468,20.19208937,0.458526569,9.170531377,-5.029493415,-12.18780352,0.867817113,0.735634226,9.375091056,0.596961195,0.998665537,0
AL810962,D11,SIPP21e,OTESTv0_1,IIIV_LMZO_IIIV230_JT100,MZMOTE_LULAB_380_500,20200320_153910,tsiara32,OIO300,ICT0104063,ICT0121063,kim96,gh/349_SIPP21e_v0,9,0,(9|0),1.94,-12.839,120.96,121.6394735,process MZMScript version 2.9 - VpiL-analysis with small signal (SS)  Large signal (LS) with error flag,2.9,1, Higher uncertainty SS VpiL: left/right peak diff between 20% & 40%    ,500,1310,1302.7014,0.279788219,5.595764375,0.423189112,8.463782248,0.86814026,17.36280521,0.430016154,8.600323078,-4.800748175,-11.78677546,0.872759052,0.745518103,9.039721978,0.557532149,0.998382233,0
AL810962,D11,SIPP21e,OTESTv0_1,IIIV_LMZO_IIIV230_JT100,MZMOTE_LULAB_380_500,20200320_153910,tsiara32,OIO300,ICT0104063,ICT0121063,kim96,gh/349_SIPP21e_v0,2,1,(2|1),1.94,13.031,24.22,27.5030064,process MZMScript version 2.9 - VpiL-analysis with small signal (SS)  Large signal (LS) with error flag,2.9,0,No error,500,1310,1302.8016,0.287679018,5.753580357,0.428142953,8.562859053,0.836651663,16.73303326,0.4328685,8.657370003,-5.302803179,-13.4069043,0.840695958,0.681391915,9.316892687,0.491670602,0.99826971,0
AL810962,D11,SIPP21e,OTESTv0_1,IIIV_LMZO_IIIV230_JT100,MZMOTE_LULAB_380_500,20200320_153910,tsiara32,OIO300,ICT0104063,ICT0121063,kim96,gh/349_SIPP21e_v0,0,-5,(0|-5),1.94,-142.189,-3.42,142.2301238,process MZMScript version 2.9 - VpiL-analysis with small signal (SS)  Large signal (LS) with error flag,2.9,2, Discarded -left/right peak diff on SS VpiL is larger than 40%    ,500,1310,1308.0957,0.284274279,5.68548559,0.421927555,8.438551095,0.818048903,16.36097805,0.430396162,8.607923248,-4.822046134,-10.71491512,0.903458794,0.806917589,9.324943136,0.633081026,0.997714293,0
AL810962,D11,SIPP21e,OTESTv0_1,IIIV_LMZO_IIIV230_JT100,MZMOTE_LULAB_380_500,20200320_153910,tsiara32,OIO300,ICT0104063,ICT0121063,kim96,gh/349_SIPP21e_v0,-8,-2,(-8|-2),1.94,-64.579,-113.98,131.0033879,process MZMScript version 2.9 - VpiL-analysis with small signal (SS)  Large signal (LS) with error flag,2.9,0,No error,500,1310,1303.4105,0.298642324,5.972846481,0.458782211,9.175644218,0.989237362,19.78474725,0.467815698,9.356313961,-4.914432646,-12.78593902,0.847351724,0.694703448,9.315681321,0.588848313,0.998317483,0
AL810962,D11,SIPP21e,OTESTv0_1,IIIV_LMZO_IIIV230_JT100,MZMOTE_LULAB_380_500,20200320_153910,tsiara32,OIO300,ICT0104063,ICT0121063,kim96,gh/349_SIPP21e_v0,8,0,(8|0),1.94,-12.839,107.14,107.9065314,process MZMScript version 2.9 - VpiL-analysis with small signal (SS)  Large signal (LS) with error flag,2.9,0,No error,500,1310,1305.52,0.292830105,5.856602105,0.438069838,8.761396756,0.869162631,17.38325263,0.445296946,8.905938915,-4.848756942,-12.14017545,0.864002124,0.728004247,9.201087299,0.603941783,0.999218484,0
AL810962,D11,SIPP21e,OTESTv0_1,IIIV_LMZO_IIIV230_JT100,MZMOTE_LULAB_380_500,20200320_153910,tsiara32,OIO300,ICT0104063,ICT0121063,kim96,gh/349_SIPP21e_v0,1,3,(1|3),1.94,64.771,10.4,65.60062836,process MZMScript version 2.9 - VpiL-analysis with small signal (SS)  Large signal (LS) with error flag,2.9,1, Higher uncertainty SS VpiL: left/right peak diff between 20% & 40%    ,500,1310,1303.0203,0.27470458,5.494091606,0.416088735,8.321774692,0.857344104,17.14688208,0.423102481,8.462049612,-4.710044085,-13.02560054,0.834644621,0.669289242,9.336018498,0.602923295,0.998232101,0
AL810962,D11,SIPP21e,OTESTv0_1,IIIV_LMZO_IIIV230_JT100,MZMOTE_LULAB_380_500,20200320_153910,tsiara32,OIO300,ICT0104063,ICT0121063,kim96,gh/349_SIPP21e_v0,6,-2,(6|-2),1.94,-64.579,79.5,102.4241048,process MZMScript version 2.9 - VpiL-analysis with small signal (SS)  Large signal (LS) with error flag,2.9,0,No error,500,1310,1306.8864,0.285134059,5.702681174,0.420500317,8.41000634,0.800565687,16.01131375,0.426679329,8.533586584,-4.753097817,-11.78161982,0.871518738,0.743037477,9.219986332,0.586484555,0.998391635,0
AL810962,D11,SIPP21e,OTESTv0_1,IIIV_LMZO_IIIV230_JT100,MZMOTE_LULAB_380_500,20200320_153910,tsiara32,OIO300,ICT0104063,ICT0121063,kim96,gh/349_SIPP21e_v0,0,-1,(0|-1),1.94,-38.709,-3.42,38.85978745,process MZMScript version 2.9 - VpiL-analysis with small signal (SS)  Large signal (LS) with error flag,2.9,0,No error,500,1310,1301.3362,0.295253134,5.90506268,0.431315522,8.626310431,0.79996647,15.9993294,0.437612397,8.75224794,-5.144923655,-14.0575179,0.817748902,0.635497804,9.348190021,0.603920249,0.998691452,0
AL810962,D11,SIPP21e,OTESTv0_1,IIIV_LMZO_IIIV230_JT100,MZMOTE_LULAB_380_500,20200320_153910,tsiara32,OIO300,ICT0104063,ICT0121063,kim96,gh/349_SIPP21e_v0,6,2,(6|2),1.94,38.901,79.5,88.50727541,process MZMScript version 2.9 - VpiL-analysis with small signal (SS)  Large signal (LS) with error flag,2.9,0,No error,500,1310,1305.9859,0.287136328,5.742726551,0.425992018,8.519840356,0.824907323,16.49814646,0.432985202,8.65970404,-5.007680364,-12.47178413,0.859051611,0.718103222,9.206286524,0.522313699,0.999014653,0
AL810962,D11,SIPP21e,OTESTv0_1,IIIV_LMZO_IIIV230_JT100,MZMOTE_LULAB_380_500,20200320_153910,tsiara32,OIO300,ICT0104063,ICT0121063,kim96,gh/349_SIPP21e_v0,0,2,(0|2),1.94,38.901,-3.42,39.05104609,process MZMScript version 2.9 - VpiL-analysis with small signal (SS)  Large signal (LS) with error flag,2.9,0,No error,500,1310,1302.6411,0.283474532,5.669490631,0.422741658,8.454833156,0.831000968,16.62001936,0.429704208,8.594084153,-4.898577687,-13.32220985,0.831581137,0.663162275,9.369544279,0.608250358,0.999180092,0
AL810962,D11,SIPP21e,OTESTv0_1,IIIV_LMZO_IIIV230_JT100,MZMOTE_LULAB_380_500,20200320_153910,tsiara32,OIO300,ICT0104063,ICT0121063,kim96,gh/349_SIPP21e_v0,-3,-1,(-3|-1),1.94,-38.709,-44.88,59.26720072,process MZMScript version 2.9 - VpiL-analysis with small signal (SS)  Large signal (LS) with error flag,2.9,0,No error,500,1310,1310.7898,0.296410734,5.928214677,0.433514388,8.670287759,0.806607704,16.13215408,0.43826588,8.765317594,-5.218208655,-11.93499222,0.880394365,0.760788729,9.42895074,0.62163527,0.997671145,0
AL810962,D11,SIPP21e,OTESTv0_1,IIIV_LMZO_IIIV230_JT100,MZMOTE_LULAB_380_500,20200320_153910,tsiara32,OIO300,ICT0104063,ICT0121063,kim96,gh/349_SIPP21e_v0,-2,1,(-2|1),1.94,13.031,-31.06,33.68279325,process MZMScript version 2.9 - VpiL-analysis with small signal (SS)  Large signal (LS) with error flag,2.9,0,No error,500,1310,1303.3131,0.299038725,5.980774502,0.436376163,8.727523259,0.807002675,16.14005351,0.443544283,8.870885657,-4.752485615,-13.09792625,0.833795377,0.667590755,9.461763044,0.508228536,0.998754395,0
AL810962,D11,SIPP21e,OTESTv0_1,IIIV_LMZO_IIIV230_JT100,MZMOTE_LULAB_380_500,20200320_153910,tsiara32,OIO300,ICT0104063,ICT0121063,kim96,gh/349_SIPP21e_v0,1,-4,(1|-4),1.94,-116.319,10.4,116.7830029,process MZMScript version 2.9 - VpiL-analysis with small signal (SS)  Large signal (LS) with error flag,2.9,0,No error,500,1310,1300.1082,0.285038564,5.700771289,0.437596976,8.751939514,0.941514716,18.83029432,0.44378014,8.875602796,-4.898486813,-11.29574873,0.889409203,0.778818405,9.295456341,0.596688615,0.998046514,0
AL810962,D11,SIPP21e,OTESTv0_1,IIIV_LMZO_IIIV230_JT100,MZMOTE_LULAB_380_500,20200320_153910,tsiara32,OIO300,ICT0104063,ICT0121063,kim96,gh/349_SIPP21e_v0,0,5,(0|5),1.94,116.511,-3.42,116.5611836,process MZMScript version 2.9 - VpiL-analysis with small signal (SS)  Large signal (LS) with error flag,2.9,0,No error,500,1310,1302.7028,0.280771944,5.615438887,0.418158264,8.363165274,0.818820637,16.37641273,0.422759381,8.455187628,-5.318167699,-12.85788071,0.856883257,0.713766515,9.229143303,0.525277367,0.999271487,0
