Repository: YKgroup-HYU/wafermap_iiivwfmod

# wafermap_iiivwfmod

This is a repository to plot a wafer map.

Here is the requirement for the code.
- Import csv file in the `data` folder using Pandas
- Filter the table with the conditions below:  
  - Lot: AL810962
  - Wafer: D08
  - TestSite: IIIV_LMZC_IIIV230_JT100
- Plot X: `Row`, Y: `Column`, Z: `VpiL@0V [V.cm]` using [wafer map repo](https://github.com/dougthor42/wafer_map)
- Additional info.
  - die_size_X = 25870 um
  - die_size_Y = 13820 um
  - dia = 300000 um

File: data/Info_LMZ_AL810962.csv (part 35 of 36)
Lot,Wafer,Mask,OTEST,TestSite,Name,Date,Operator,Tester,Measurement PC,Analysis PC,Analysis user,Git Tag/Branch,Row,Column,DieLabel,FiberPower [dBm],Abs position x [mm],Abs position y [mm],Radial position [mm],Script ID,Script Version,ErrorFlag,Error description,Device length [um],Analysis Wavelength [nm],Dip Wavelength [nm],VpiL@0V [V.cm],Vpi@0V [V],VpiL@-2V [V.cm],Vpi@-2V [V],VpiL_v2.7@-2V [V.cm],Vpi_v2.7@-2V [V],VpiL_2.0Vpp [V.cm],Vpi_2.0Vpp [V],mean IL [dB],mean Deep [dB],mean Power ratio (higher part),mean Power imbalance,mean FSR [nm],mean RMSE spectral fit,Ajd. Rsquare PhaseFit,Date Flag
AL810962,D11,SIPP21e,OTESTv0_1,IIIV_LMZO_IIIV230_JT100,MZMOTE_LULAB_380_500,20200320_153910,tsiara32,OIO300,ICT0104063,ICT0121063,kim96,gh/349_SIPP21e_v0,-4,4,(-4|4),1.94,90.641,-58.7,107.9883368,process MZMScript version 2.9 - VpiL-analysis with small signal (SS)  Large signal (LS) with error flag,2.9,0,No error,500,1310,1310.7396,0.286892891,5.737857818,0.429760199,8.595203978,0.856064203,17.12128407,0.438123553,8.762471055,-4.385612261,-10.81191534,0.888631934,0.777263867,9.499146605,0.623566629,0.999190939,0
AL810962,D11,SIPP21e,OTESTv0_1,IIIV_LMZO_IIIV230_JT100,MZMOTE_LULAB_380_500,20200320_153910,tsiara32,OIO300,ICT0104063,ICT0121063,kim96,gh/349_SIPP21e_v0,-6,1,(-6|1),1.94,13.031,-86.34,87.31782499,process MZMScript version 2.9 - VpiL-analysis with small signal (SS)  Large signal (LS) with error flag,2.9,0,No error,500,1310,1308.7565,0.293869468,5.877389354,0.433003206,8.660064111,0.822346731,16.44693461,0.444180217,8.883604345,-4.993405328,-12.16496331,0.867424737,0.734849474,9.491117812,0.549914409,0.998340236,0
AL810962,D11,SIPP21e,OTESTv0_1,DCM_LMZC,MZMCTE_LULAB_450_500,20200320_153910,tsiara32,OIO300,ICT0104063,ICT0121063,kim96,gh/349_SIPP21e_v0,5,3,(5|3),2.37,82.91,59.833,102.2450781,process MZMScript version 2.9 - VpiL-analysis with small signal (SS)  Large signal (LS) with error flag,2.9,0,No error,500,1550,1560.3304,0.745378402,14.90756804,0.884621313,17.69242627,1.087838662,21.75677323,0.892086286,17.84172572,-2.47046172,-46.5510581,0.506445333,0.012890665,13.83169705,0.362317355,0.998945475,0
AL810962,D11,SIPP21e,OTESTv0_1,IIIV_LMZO_IIIV230_JT100,MZMOTE_LULAB_380_500,20200320_153910,tsiara32,OIO300,ICT0104063,ICT0121063,kim96,gh/349_SIPP21e_v0,4,-2,(4|-2),1.94,-64.579,51.86,82.82455458,process MZMScript version 2.9 - VpiL-analysis with small signal (SS)  Large signal (LS) with error flag,2.9,1, Higher uncertainty SS VpiL: left/right peak diff between 20% & 40%    ,500,1310,1305.3318,0.278792901,5.575858011,0.414342037,8.286840744,0.806426857,16.12853715,0.420557423,8.411148453,-4.921699843,-12.25419321,0.862824441,0.725648882,9.257277817,0.563541436,0.998899564,0
AL810962,D11,SIPP21e,OTESTv0_1,IIIV_LMZO_IIIV230_JT100,MZMOTE_LULAB_380_500,20200320_153910,tsiara32,OIO300,ICT0104063,ICT0121063,kim96,gh/349_SIPP21e_v0,-3,2,(-3|2),1.94,38.901,-44.88,59.39277903,process MZMScript version 2.9 - VpiL-analysis with small signal (SS)  Large signal (LS) with error flag,2.9,1, Higher uncertainty SS VpiL: left/right peak diff between 20% & 40%    ,500,1310,1301.9004,0.278602194,5.572043883,0.422369487,8.447389747,0.872719638,17.45439275,0.426648399,8.532967972,-5.120953061,-13.62021098,0.829410997,0.658821993,9.394484589,0.592205966,0.998053359,0
AL810962,D11,SIPP21e,OTESTv0_1,IIIV_LMZO_IIIV230_JT100,MZMOTE_LULAB_380_500,20200320_153910,tsiara32,OIO300,ICT0104063,ICT0121063,kim96,gh/349_SIPP21e_v0,-1,-3,(-1|-3),1.94,-90.449,-17.24,92.07735444,process MZMScript version 2.9 - VpiL-analysis with small signal (SS)  Large signal (LS) with error flag,2.9,1, Higher uncertainty SS VpiL: left/right peak diff between 20% & 40%    ,500,1310,1310.7727,0.281640713,5.632814257,0.414749943,8.294998865,0.786435762,15.72871525,0.421238354,8.424767082,-4.763926132,-11.13837381,0.890066491,0.780132982,9.419875783,0.495502139,0.998069452,0
AL810962,D11,SIPP21e,OTESTv0_1,IIIV_LMZO_IIIV230_JT100,MZMOTE_LULAB_380_500,20200320_153910,tsiara32,OIO300,ICT0104063,ICT0121063,kim96,gh/349_SIPP21e_v0,8,1,(8|1),1.94,13.031,107.14,107.9295444,process MZMScript version 2.9 - VpiL-analysis with small signal (SS)  Large signal (LS) with error flag,2.9,0,No error,500,1310,1304.3521,0.294074521,5.881490418,0.448588487,8.971769737,0.945241615,18.9048323,0.455130301,9.102606023,-4.933204066,-12.29172655,0.862081508,0.724163017,9.128203323,0.568676031,0.997061887,0
AL810962,D11,SIPP21e,OTESTv0_1,IIIV_LMZC_IIIV230_JT100,MZMCTE_LULAB_450_500,20200320_153910,tsiara32,OIO300,ICT0104063,ICT0121063,kim96,gh/349_SIPP21e_v0,1,2,(1|2),2.37,38.805,7.75,39.57133464,process MZMScript version 2.9 - VpiL-analysis with small signal (SS)  Large signal (LS) with error flag,2.9,0,No error,500,1550,1537.0234,0.306088378,6.121767557,0.470204841,9.404096817,1.013751468,20.27502935,0.480553662,9.611073237,-4.391425527,-35.48939414,0.531396746,0.062793492,13.85288421,0.159426588,0.99796054,0
AL810962,D11,SIPP21e,OTESTv0_1,IIIV_LMZC_IIIV230_JT100,MZMCTE_LULAB_450_500,20200320_153910,tsiara32,OIO300,ICT0104063,ICT0121063,kim96,gh/349_SIPP21e_v0,5,1,(5|1),2.37,12.935,63.03,64.34357097,process MZMScript version 2.9 - VpiL-analysis with small signal (SS)  Large signal (LS) with error flag,2.9,0,No error,500,1550,1532.8655,0.30380764,6.076152795,0.469020091,9.380401829,1.028115687,20.56231374,0.478733948,9.574678957,-4.227379751,-37.62774746,0.523674305,0.04734861,13.81028016,0.272074261,0.998030472,0
AL810962,D11,SIPP21e,OTESTv0_1,IIIV_LMZC_IIIV230_JT100,MZMCTE_LULAB_450_500,20200320_153910,tsiara32,OIO300,ICT0104063,ICT0121063,kim96,gh/349_SIPP21e_v0,1,0,(1|0),2.37,-12.935,7.75,15.07901605,process MZMScript version 2.9 - VpiL-analysis with small signal (SS)  Large signal (LS) with error flag,2.9,2, Discarded -left/right peak diff on SS VpiL is larger than 40%  Discarded - RsqAdj PS < 0.96  Discareded - max rmse spectral fit is > 2dB ,500,1550,1538.4123,0.221448921,4.42897843,0.158384376,3.167687527,0.123277291,2.465545814,0.082017208,1.640344151,-4.489637769,-30.15845873,0.598806104,0.197612209,11.3640767,1.511990677,0.999343506,0
AL810962,D11,SIPP21e,OTESTv0_1,IIIV_LMZC_IIIV230_JT100,MZMCTE_LULAB_450_500,20200320_153910,tsiara32,OIO300,ICT0104063,ICT0121063,kim96,gh/349_SIPP21e_v0,9,-2,(9|-2),2.37,-64.675,118.31,134.8336446,process MZMScript version 2.9 - VpiL-analysis with small signal (SS)  Large signal (LS) with error flag,2.9,0,No error,500,1550,1547.7436,0.317808995,6.35617991,0.485092619,9.70185237,1.024191439,20.48382878,0.493583247,9.871664937,-4.763846192,-35.28462608,0.532323603,0.064647206,13.7048259,0.240402928,0.998640429,0
AL810962,D11,SIPP21e,OTESTv0_1,IIIV_LMZC_IIIV230_JT100,MZMCTE_LULAB_450_500,20200320_153910,tsiara32,OIO300,ICT0104063,ICT0121063,kim96,gh/349_SIPP21e_v0,-8,1,(-8|1),2.37,12.935,-116.63,117.3450942,process MZMScript version 2.9 - VpiL-analysis with small signal (SS)  Large signal (LS) with error flag,2.9,0,No error,500,1550,1550.122,0.318007081,6.360141613,0.502856101,10.05712201,1.200917164,24.01834327,0.511914363,10.23828727,-4.723264917,-38.37627876,0.522480474,0.044960948,13.98735202,0.248042811,0.998988875,0
AL810962,D11,SIPP21e,OTESTv0_1,IIIV_LMZC_IIIV230_JT100,MZMCTE_LULAB_450_500,20200320_153910,tsiara32,OIO300,ICT0104063,ICT0121063,kim96,gh/349_SIPP21e_v0,-1,5,(-1|5),2.37,116.415,-19.89,118.1019235,process MZMScript version 2.9 - VpiL-analysis with small signal (SS)  Large signal (LS) with error flag,2.9,0,No error,500,1550,1541.6631,0.307882379,6.157647575,0.473584189,9.47168378,1.025514444,20.51028888,0.484110092,9.682201833,-4.513337282,-35.68382777,0.531512729,0.063025458,13.76248848,0.17247178,0.996636886,0
AL810962,D11,SIPP21e,OTESTv0_1,IIIV_LMZC_IIIV230_JT100,MZMCTE_LULAB_450_500,20200320_153910,tsiara32,OIO300,ICT0104063,ICT0121063,kim96,gh/349_SIPP21e_v0,-9,0,(-9|0),2.37,-12.935,-130.45,131.0897278,process MZMScript version 2.9 - VpiL-analysis with small signal (SS)  Large signal (LS) with error flag,2.9,0,No error,500,1550,1541.7393,0.315329894,6.306597881,0.500861658,10.01723316,1.216786819,24.33573638,0.51211844,10.24236879,-4.321925034,-36.20072389,0.527366603,0.054733206,13.87099145,0.182807813,0.997378814,0
AL810962,D11,SIPP21e,OTESTv0_1,IIIV_LMZC_IIIV230_JT100,MZMCTE_LULAB_450_500,20200320_153910,tsiara32,OIO300,ICT0104063,ICT0121063,kim96,gh/349_SIPP21e_v0,-1,2,(-1|2),2.37,38.805,-19.89,43.60550567,process MZMScript version 2.9 - VpiL-analysis with small signal (SS)  Large signal (LS) with error flag,2.9,0,No error,500,1550,1548.7469,0.30795235,6.159046993,0.457810334,9.156206675,0.891769719,17.83539439,0.468195205,9.363904096,-4.181165217,-35.66791224,0.530076243,0.060152486,13.85225446,0.251132801,0.997461891,0
AL810962,D11,SIPP21e,OTESTv0_1,IIIV_LMZO_IIIV230_JT100,MZMOTE_LULAB_380_500,20200320_153910,tsiara32,OIO300,ICT0104063,ICT0121063,kim96,gh/349_SIPP21e_v0,-2,-1,(-2|-1),1.94,-38.709,-31.06,49.62973182,process MZMScript version 2.9 - VpiL-analysis with small signal (SS)  Large signal (LS) with error flag,2.9,0,No error,500,1310,1304.0494,0.296484284,5.929685679,0.436155058,8.723101168,0.824629973,16.49259947,0.444029859,8.880597173,-4.985088155,-13.24955591,0.836101894,0.672203788,9.421106249,0.525639759,0.998405503,0
AL810962,D11,SIPP21e,OTESTv0_1,IIIV_LMZO_IIIV230_JT100,MZMOTE_LULAB_380_500,20200320_153910,tsiara32,OIO300,ICT0104063,ICT0121063,kim96,gh/349_SIPP21e_v0,-2,4,(-2|4),1.94,90.641,-31.06,95.81500134,process MZMScript version 2.9 - VpiL-analysis with small signal (SS)  Large signal (LS) with error flag,2.9,0,No error,500,1310,1304.511,0.296294257,5.925885146,0.429126089,8.582521775,0.777839892,15.55679785,0.436084655,8.72169309,-5.028619324,-13.01430562,0.84408516,0.688170321,9.382891294,0.597591104,0.998601195,0
AL810962,D11,SIPP21e,OTESTv0_1,IIIV_LMZO_IIIV230_JT100,MZMOTE_LULAB_380_500,20200320_153910,tsiara32,OIO300,ICT0104063,ICT0121063,kim96,gh/349_SIPP21e_v0,-4,0,(-4|0),1.94,-12.839,-58.7,60.08768527,process MZMScript version 2.9 - VpiL-analysis with small signal (SS)  Large signal (LS) with error flag,2.9,0,No error,500,1310,1302.5508,0.292011056,5.840221116,0.43011881,8.602376191,0.816093261,16.32186523,0.436001498,8.720029957,-5.128988053,-13.47008787,0.833962398,0.667924796,9.338868484,0.556432241,0.998529019,0
AL810962,D11,SIPP21e,OTESTv0_1,IIIV_LMZO_IIIV230_JT100,MZMOTE_LULAB_380_500,20200320_153910,tsiara32,OIO300,ICT0104063,ICT0121063,kim96,gh/349_SIPP21e_v0,1,-2,(1|-2),1.94,-64.579,10.4,65.4110636,process MZMScript version 2.9 - VpiL-analysis with small signal (SS)  Large signal (LS) with error flag,2.9,0,No error,500,1310,1304.0795,0.285628154,5.712563079,0.425243429,8.504868574,0.83185467,16.6370934,0.430050431,8.60100862,-5.057006712,-13.22210554,0.838948768,0.677897536,9.428665412,0.56119548,0.998094984,0
AL810962,D11,SIPP21e,OTESTv0_1,IIIV_LMZO_IIIV230_JT100,MZMOTE_LULAB_380_500,20200320_153910,tsiara32,OIO300,ICT0104063,ICT0121063,kim96,gh/349_SIPP21e_v0,4,-1,(4|-1),1.94,-38.709,51.86,64.71357107,process MZMScript version 2.9 - VpiL-analysis with small signal (SS)  Large signal (LS) with error flag,2.9,2, Discarded -left/right peak diff on SS VpiL is larger than 40%    ,500,1310,1310.6088,0.281510859,5.630217172,0.413806675,8.276133508,0.780692557,15.61385113,0.424177014,8.483540289,-4.571381803,-11.08180606,0.88623502,0.772470041,9.387466175,0.500819177,0.998219065,0
AL810962,D11,SIPP21e,OTESTv0_1,IIIV_LMZO_IIIV230_JT100,MZMOTE_LULAB_380_500,20200320_153910,tsiara32,OIO300,ICT0104063,ICT0121063,kim96,gh/349_SIPP21e_v0,1,-1,(1|-1),1.94,-38.709,10.4,40.08174997,process MZMScript version 2.9 - VpiL-analysis with small signal (SS)  Large signal (LS) with error flag,2.9,0,No error,500,1310,1305.2912,0.300128638,6.002572759,0.448774942,8.975498831,0.889147982,17.78295965,0.457105211,9.142104228,-4.884297121,-12.90160823,0.843184958,0.686369915,9.321305921,0.601435656,0.998916195,0
AL810962,D11,SIPP21e,OTESTv0_1,IIIV_LMZO_IIIV230_JT100,MZMOTE_LULAB_380_500,20200320_153910,tsiara32,OIO300,ICT0104063,ICT0121063,kim96,gh/349_SIPP21e_v0,5,-3,(5|-3),1.94,-90.449,65.68,111.7805171,process MZMScript version 2.9 - VpiL-analysis with small signal (SS)  Large signal (LS) with error flag,2.9,1, Higher uncertainty SS VpiL: left/right peak diff between 20% & 40%    ,500,1310,1305.7804,0.291891085,5.837821699,0.433055114,8.661102276,0.838634617,16.77269234,0.441142714,8.822854279,-4.693073698,-11.80977941,0.869004381,0.738008762,9.187820088,0.558607211,0.998758546,0
AL810962,D11,SIPP21e,OTESTv0_1,IIIV_LMZO_IIIV230_JT100,MZMOTE_LULAB_380_500,20200320_153910,tsiara32,OIO300,ICT0104063,ICT0121063,kim96,gh/349_SIPP21e_v0,1,0,(1|0),1.94,-12.839,10.4,16.52270925,process MZMScript version 2.9 - VpiL-analysis with small signal (SS)  Large signal (LS) with error flag,2.9,0,No error,500,1310,1306.7074,0.287194636,5.743892719,0.427422781,8.548455627,0.835248427,16.70496855,0.4313169,8.626338006,-5.003109998,-12.15307565,0.868065004,0.736130008,9.489677237,0.501099752,0.997659619,0
AL810962,D11,SIPP21e,OTESTv0_1,IIIV_LMZC_IIIV230_JT100,MZMCTE_LULAB_450_500,20200320_153910,tsiara32,OIO300,ICT0104063,ICT0121063,kim96,gh/349_SIPP21e_v0,6,-1,(6|-1),2.37,-38.805,76.85,86.09152412,process MZMScript version 2.9 - VpiL-analysis with small signal (SS)  Large signal (LS) with error flag,2.9,2, Discarded -left/right peak diff on SS VpiL is larger than 40%  Discarded - RsqAdj PS < 0.96  Discareded - max rmse spectral fit is > 2dB ,500,1550,1542.8325,0.224148989,4.48297977,0.160218914,3.204378283,0.124663373,2.493267452,0.083056946,1.661138917,-5.277950369,-30.38977919,0.599758684,0.199517367,11.39240523,1.507467141,0.998187259,0
AL810962,D11,SIPP21e,OTESTv0_1,IIIV_LMZO_IIIV230_JT100,MZMOTE_LULAB_380_500,20200320_153910,tsiara32,OIO300,ICT0104063,ICT0121063,kim96,gh/349_SIPP21e_v0,-5,4,(-5|4),1.94,90.641,-72.52,116.0816147,process MZMScript version 2.9 - VpiL-analysis with small signal (SS)  Large signal (LS) with error flag,2.9,0,No error,500,1310,1299.7118,0.29135852,5.827170406,0.437959877,8.759197544,0.881499325,17.62998649,0.44890254,8.978050798,-4.4442266,-11.01082048,0.884658863,0.769317727,9.414260976,0.685083308,0.998005874,0
AL810962,D11,SIPP21e,OTESTv0_1,IIIV_LMZC_IIIV230_JT100,MZMCTE_LULAB_450_500,20200320_153910,tsiara32,OIO300,ICT0104063,ICT0121063,kim96,gh/349_SIPP21e_v0,-4,-1,(-4|-1),2.37,-38.805,-61.35,72.59235859,process MZMScript version 2.9 - VpiL-analysis with small signal (SS)  Large signal (LS) with error flag,2.9,0,No error,500,1550,1547.9264,0.308047075,6.160941507,0.468257389,9.365147778,0.975706701,19.51413402,0.476176121,9.523522427,-4.21232118,-36.19419287,0.527664211,0.055328422,13.83106113,0.212506173,0.998103119,0
AL810962,D11,SIPP21e,OTESTv0_1,IIIV_LMZC_IIIV230_JT100,MZMCTE_LULAB_450_500,20200320_153910,tsiara32,OIO300,ICT0104063,ICT0121063,kim96,gh/349_SIPP21e_v0,-2,3,(-2|3),2.37,64.675,-33.71,72.93298105,process MZMScript version 2.9 - VpiL-analysis with small signal (SS)  Large signal (LS) with error flag,2.9,2, Discarded -left/right peak diff on SS VpiL is larger than 40%  Discarded - RsqAdj PS < 0.96  Discareded - max rmse spectral fit is > 2dB ,500,1550,1542.2922,0.215714881,4.314297618,0.156699141,3.13398282,0.123038111,2.460762215,0.081633219,1.632664374,-5.144196201,-30.48046837,0.600694773,0.201389546,11.46759285,1.497370243,0.999567908,0
AL810962,D11,SIPP21e,OTESTv0_1,IIIV_LMZC_IIIV230_JT100,MZMCTE_LULAB_450_500,20200320_153910,tsiara32,OIO300,ICT0104063,ICT0121063,kim96,gh/349_SIPP21e_v0,-1,0,(-1|0),2.37,-12.935,-19.89,23.72606847,process MZMScript version 2.9 - VpiL-analysis with small signal (SS)  Large signal (LS) with error flag,2.9,2, Discarded -left/right peak diff on SS VpiL is larger than 40%  Discarded - RsqAdj PS < 0.96  Discareded - max rmse spectral fit is > 2dB ,500,1550,1543.1302,0.222235256,4.44470512,0.16089855,3.217971001,0.126096142,2.521922845,0.083197362,1.663947242,-4.767017514,-30.55300946,0.599853011,0.199706022,11.48926935,1.436536898,0.998233981,0
AL810962,D11,SIPP21e,OTESTv0_1,IIIV_LMZO_IIIV230_JT100,MZMOTE_LULAB_380_500,20200320_153910,tsiara32,OIO300,ICT0104063,ICT0121063,kim96,gh/349_SIPP21e_v0,4,4,(4|4),1.94,90.641,51.86,104.4282073,process MZMScript version 2.9 - VpiL-analysis with small signal (SS)  Large signal (LS) with error flag,2.9,2, Discarded -left/right peak diff on SS VpiL is larger than 40%    ,500,1310,1299.908,0.282756463,5.655129257,0.449809548,8.996190955,1.099246702,21.98493404,0.454318246,9.086364928,-3.893578065,-10.17290958,0.892714671,0.785429341,9.215816863,0.685330111,0.999429723,0
AL810962,D11,SIPP21e,OTESTv0_1,IIIV_LMZC_IIIV230_JT100,MZMCTE_LULAB_450_500,20200320_153910,tsiara32,OIO300,ICT0104063,ICT0121063,kim96,gh/349_SIPP21e_v0,2,-3,(2|-3),2.37,-90.545,21.57,93.07879417,process MZMScript version 2.9 - VpiL-analysis with small signal (SS)  Large signal (LS) with error flag,2.9,1, Higher uncertainty SS VpiL: left/right peak diff between 20% & 40%    ,500,1550,1551.4261,0.30074024,6.014804795,0.460807609,9.216152184,0.985146536,19.70293071,0.466754414,9.335088279,-4.782554342,-34.92379359,0.534084388,0.068168775,13.85074601,0.268376448,0.998847951,0
AL810962,D11,SIPP21e,OTESTv0_1,IIIV_LMZC_IIIV230_JT100,MZMCTE_LULAB_450_500,20200320_153910,tsiara32,OIO300,ICT0104063,ICT0121063,kim96,gh/349_SIPP21e_v0,-6,1,(-6|1),2.37,12.935,-88.99,89.92515958,process MZMScript version 2.9 - VpiL-analysis with small signal (SS)  Large signal (LS) with error flag,2.9,2, Discarded -left/right peak diff on SS VpiL is larger than 40%  Discarded - RsqAdj PS < 0.96  Discareded - max rmse spectral fit is > 2dB ,500,1550,1530.02,0.218340599,4.366811972,0.160942295,3.218845908,0.127440259,2.548805184,0.083034988,1.660699764,-5.242549595,-32.19826745,0.596559365,0.19311873,11.49498437,1.501397759,0.998559193,0
AL810962,D11,SIPP21e,OTESTv0_1,IIIV_LMZC_IIIV230_JT100,MZMCTE_LULAB_450_500,20200320_153910,tsiara32,OIO300,ICT0104063,ICT0121063,kim96,gh/349_SIPP21e_v0,-5,1,(-5|1),2.37,12.935,-75.17,76.27478695,process MZMScript version 2.9 - VpiL-analysis with small signal (SS)  Large signal (LS) with error flag,2.9,0,No error,500,1550,1560.1445,0.301659603,6.033192068,0.47410356,9.482071202,1.106815588,22.13631175,0.480978789,9.619575775,-4.338395876,-36.3069809,0.527136217,0.054272434,13.7954669,0.306845115,0.999002936,0
AL810962,D11,SIPP21e,OTESTv0_1,IIIV_LMZC_IIIV230_JT100,MZMCTE_LULAB_450_500,20200320_153910,tsiara32,OIO300,ICT0104063,ICT0121063,kim96,gh/349_SIPP21e_v0,-2,-1,(-2|-1),2.37,-38.805,-33.71,51.40225798,process MZMScript version 2.9 - VpiL-analysis with small signal (SS)  Large signal (LS) with error flag,2.9,0,No error,500,1550,1542.2357,0.299579585,5.991591697,0.473710782,9.474215637,1.131254708,22.62509416,0.480798443,9.615968866,-3.836655851,-35.71645125,0.529229709,0.058459417,13.75763724,0.246288647,0.998088475,0
AL810962,D11,SIPP21e,OTESTv0_1,IIIV_LMZC_IIIV230_JT100,MZMCTE_LULAB_450_500,20200320_153910,tsiara32,OIO300,ICT0104063,ICT0121063,kim96,gh/349_SIPP21e_v0,-1,-2,(-1|-2),2.37,-64.675,-19.89,67.6643756,process MZMScript version 2.9 - VpiL-analysis with small signal (SS)  Large signal (LS) with error flag,2.9,2, Discarded -left/right peak diff on SS VpiL is larger than 40%  Discarded - RsqAdj PS < 0.96  Discareded - max rmse spectral fit is > 2dB ,500,1550,1530.2557,0.011158456,0.223169127,0.025361519,0.507230377,0.005935501,0.11871003,0.082393081,1.647861616,-6.159414583,-27.21047608,0.671809854,0.343619708,9.215108426,2.765393374,0.055349242,0
AL810962,D11,SIPP21e,OTESTv0_1,IIIV_LMZC_IIIV230_JT100,MZMCTE_LULAB_450_500,20200320_153910,tsiara32,OIO300,ICT0104063,ICT0121063,kim96,gh/349_SIPP21e_v0,-6,3,(-6|3),2.37,64.675,-88.99,110.0094347,process MZMScript version 2.9 - VpiL-analysis with small signal (SS)  Large signal (LS) with error flag,2.9,0,No error,500,1550,1551.4163,0.310815271,6.21630541,0.491223607,9.824472139,1.170795091,23.41590183,0.499138237,9.982764738,-4.433073409,-36.84173486,0.526393002,0.052786003,13.97986878,0.238998195,0.997783806,0
AL810962,D11,SIPP21e,OTESTv0_1,IIIV_LMZC_IIIV230_JT100,MZMCTE_LULAB_450_500,20200320_153910,tsiara32,OIO300,ICT0104063,ICT0121063,kim96,gh/349_SIPP21e_v0,-7,-2,(-7|-2),2.37,-64.675,-102.81,121.4609062,process MZMScript version 2.9 - VpiL-analysis with small signal (SS)  Large signal (LS) with error flag,2.9,1, Higher uncertainty SS VpiL: left/right peak diff between 20% & 40%    ,500,1550,1549.0238,0.314088842,6.281776838,0.493129029,9.862580572,1.146892765,22.9378553,0.50219483,10.0438966,-4.439328154,-36.93351309,0.525468461,0.050936921,13.95945748,0.334332468,0.999144336,0
AL810962,D11,SIPP21e,OTESTv0_1,IIIV_LMZC_IIIV230_JT100,MZMCTE_LULAB_450_500,20200320_153910,tsiara32,OIO300,ICT0104063,ICT0121063,kim96,gh/349_SIPP21e_v0,2,-4,(2|-4),2.37,-116.415,21.57,118.3964405,process MZMScript version 2.9 - VpiL-analysis with small signal (SS)  Large signal (LS) with error flag,2.9,1, Higher uncertainty SS VpiL: left/right peak diff between 20% & 40%    ,500,1550,1548.7933,0.307842451,6.156849027,0.483339936,9.666798715,1.12427812,22.4855624,0.492743834,9.85487669,-4.746026052,-38.3553866,0.52338343,0.046766861,13.83993068,0.272675526,0.998653104,0
AL810962,D11,SIPP21e,OTESTv0_1,IIIV_LMZC_IIIV230_JT100,MZMCTE_LULAB_450_500,20200320_153910,tsiara32,OIO300,ICT0104063,ICT0121063,kim96,gh/349_SIPP21e_v0,10,0,(10|0),2.37,-12.935,132.13,132.7616327,process MZMScript version 2.9 - VpiL-analysis with small signal (SS)  Large signal (LS) with error flag,2.9,0,No error,500,1550,1531.5586,0.322114741,6.44229483,0.485793393,9.715867853,0.987661415,19.75322829,0.495066214,9.901324288,-4.702158857,-35.87667766,0.530763049,0.061526097,13.62571264,0.192765653,0.99734394,0
AL810962,D11,SIPP21e,OTESTv0_1,IIIV_LMZC_IIIV230_JT100,MZMCTE_LULAB_450_500,20200320_153910,tsiara32,OIO300,ICT0104063,ICT0121063,kim96,gh/349_SIPP21e_v0,8,-2,(8|-2),2.37,-64.675,104.49,122.8861901,process MZMScript version 2.9 - VpiL-analysis with small signal (SS)  Large signal (LS) with error flag,2.9,0,No error,500,1550,1545.7688,0.311673689,6.233473781,0.47007916,9.401583198,0.955914459,19.11828918,0.480093666,9.601873313,-4.405133633,-34.95347914,0.534307388,0.068614776,13.62948268,0.19444958,0.997961052,0
AL810962,D11,SIPP21e,OTESTv0_1,IIIV_LMZC_IIIV230_JT100,MZMCTE_LULAB_450_500,20200320_153910,tsiara32,OIO300,ICT0104063,ICT0121063,kim96,gh/349_SIPP21e_v0,0,0,(0|0),2.37,-12.935,-6.07,14.28842626,process MZMScript version 2.9 - VpiL-analysis with small signal (SS)  Large signal (LS) with error flag,2.9,2, Discarded -left/right peak diff on SS VpiL is larger than 40%  Discarded - RsqAdj PS < 0.96  Discareded - max rmse spectral fit is > 2dB ,500,1550,1561.7985,0.222607115,4.452142294,0.160033112,3.200662248,0.124918893,2.498377857,0.082808675,1.656173507,-5.116812909,-31.16886669,0.604250046,0.208500093,11.50695,1.471205631,0.998889541,0
AL810962,D11,SIPP21e,OTESTv0_1,IIIV_LMZC_IIIV230_JT100,MZMCTE_LULAB_450_500,20200320_153910,tsiara32,OIO300,ICT0104063,ICT0121063,kim96,gh/349_SIPP21e_v0,-2,1,(-2|1),2.37,12.935,-33.71,36.10648591,process MZMScript version 2.9 - VpiL-analysis with small signal (SS)  Large signal (LS) with error flag,2.9,0,No error,500,1550,1542.2826,0.319095388,6.381907757,0.473071973,9.461439459,0.914221047,18.28442094,0.483063822,9.661276441,-3.592926656,-34.14443006,0.532881014,0.065762028,13.76642698,0.183299631,0.997878259,0
AL810962,D11,SIPP21e,OTESTv0_1,IIIV_LMZC_IIIV230_JT100,MZMCTE_LULAB_450_500,20200320_153910,tsiara32,OIO300,ICT0104063,ICT0121063,kim96,gh/349_SIPP21e_v0,-1,-1,(-1|-1),2.37,-38.805,-19.89,43.60550567,process MZMScript version 2.9 - VpiL-analysis with small signal (SS)  Large signal (LS) with error flag,2.9,2, Discarded -left/right peak diff on SS VpiL is larger than 40%  Discarded - RsqAdj PS < 0.96  Discareded - max rmse spectral fit is > 2dB ,500,1550,1533.059,0.221786788,4.435735756,0.157458456,3.14916913,0.122056483,2.441129667,0.081936197,1.638723949,-4.915141639,-29.67278305,0.600344897,0.200689794,11.5385191,1.506971499,0.999822446,0
AL810962,D11,SIPP21e,OTESTv0_1,IIIV_LMZC_IIIV230_JT100,MZMCTE_LULAB_450_500,20200320_153910,tsiara32,OIO300,ICT0104063,ICT0121063,kim96,gh/349_SIPP21e_v0,6,1,(6|1),2.37,12.935,76.85,77.93097411,process MZMScript version 2.9 - VpiL-analysis with small signal (SS)  Large signal (LS) with error flag,2.9,0,No error,500,1550,1538.4892,0.304275857,6.085517142,0.46454855,9.290971002,0.981581961,19.63163923,0.474736368,9.494727353,-3.588979193,-35.3551416,0.528981807,0.057963614,13.58440268,0.194668604,0.997536876,0
AL810962,D11,SIPP21e,OTESTv0_1,IIIV_LMZO_IIIV230_JT100,MZMOTE_LULAB_380_500,20200320_153910,tsiara32,OIO300,ICT0104063,ICT0121063,kim96,gh/349_SIPP21e_v0,-3,-4,(-3|-4),1.94,-116.319,-44.88,124.676879,process MZMScript version 2.9 - VpiL-analysis with small signal (SS)  Large signal (LS) with error flag,2.9,0,No error,500,1310,1300.0586,0.30088031,6.0176062,0.451857972,9.037159437,0.906956404,18.13912807,0.460942611,9.218852223,-4.585861494,-11.32893763,0.879658886,0.759317771,9.449923508,0.661857257,0.998264616,0
AL810962,D11,SIPP21e,OTESTv0_1,IIIV_LMZC_IIIV180_JT100,MZMCTE_LULAB_450_500,20200321_175256,tsiara32,OIO300,ICT0104063,ICT0121063,kim96,gh/349_SIPP21e_v0,-9,0,(-9|0),2.37,-12.935,-130.87,131.5076847,process MZMScript version 2.9 - VpiL-analysis with small signal (SS)  Large signal (LS) with error flag,2.9,0,No error,500,1550,1535.1366,0.288294598,5.765891951,0.417295369,8.345907381,0.755233291,15.10466582,0.423124288,8.462485757,-3.938564804,-33.86745285,0.534330566,0.068661131,13.76308721,0.213081298,0.999109282,0
AL810962,D11,SIPP21e,OTESTv0_1,IIIV_LMZC_IIIV180_JT100,MZMCTE_LULAB_450_500,20200321_175256,tsiara32,OIO300,ICT0104063,ICT0121063,kim96,gh/349_SIPP21e_v0,0,-5,(0|-5),2.37,-142.285,-6.49,142.4329362,process MZMScript version 2.9 - VpiL-analysis with small signal (SS)  Large signal (LS) with error flag,2.9,0,No error,500,1550,1546.5783,0.294537637,5.89075274,0.437883333,8.757666652,0.853042304,17.06084608,0.444029649,8.880592972,-4.766749096,-36.36783548,0.529751491,0.059502983,13.80940564,0.238788044,0.997492131,0
AL810962,D11,SIPP21e,OTESTv0_1,IIIV_LMZC_IIIV180_JT100,MZMCTE_LULAB_450_500,20200321_175256,tsiara32,OIO300,ICT0104063,ICT0121063,kim96,gh/349_SIPP21e_v0,4,4,(4|4),2.37,90.545,48.79,102.8535907,process MZMScript version 2.9 - VpiL-analysis with small signal (SS)  Large signal (LS) with error flag,2.9,0,No error,500,1550,1547.6834,0.287699656,5.753993117,0.421787891,8.435757822,0.78996881,15.79937619,0.427837182,8.556743638,-4.461334444,-35.85709291,0.53097963,0.061959261,13.83480613,0.203429244,0.998680104,0
AL810962,D11,SIPP21e,OTESTv0_1,IIIV_LMZC_IIIV180_JT100,MZMCTE_LULAB_450_500,20200321_175256,tsiara32,OIO300,ICT0104063,ICT0121063,kim96,gh/349_SIPP21e_v0,2,2,(2|2),2.37,38.805,21.15,44.19446261,process MZMScript version 2.9 - VpiL-analysis with small signal (SS)  Large signal (LS) with error flag,2.9,0,No error,500,1550,1548.057,0.293611272,5.872225445,0.419728308,8.394566166,0.735768379,14.71536757,0.425827574,8.516551485,-4.215886752,-35.19810204,0.531881304,0.063762608,13.90872264,0.273378488,0.99813666,0
AL810962,D11,SIPP21e,OTESTv0_1,IIIV_LMZC_IIIV180_JT100,MZMCTE_LULAB_450_500,20200321_175256,tsiara32,OIO300,ICT0104063,ICT0121063,kim96,gh/349_SIPP21e_v0,-4,-4,(-4|-4),2.37,-116.415,-61.77,131.7876516,process MZMScript version 2.9 - VpiL-analysis with small signal (SS)  Large signal (LS) with error flag,2.9,0,No error,500,1550,1544.6479,0.290552375,5.811047497,0.429760622,8.595212449,0.825059893,16.50119786,0.43490155,8.698030998,-4.528432506,-36.29676028,0.528933972,0.057867943,13.82786404,0.208272313,0.997240826,0
AL810962,D11,SIPP21e,OTESTv0_1,IIIV_LMZC_IIIV130_JT100,MZMCTE_LULAB_450_500,20200321_175256,tsiara32,OIO300,ICT0104063,ICT0121063,kim96,gh/349_SIPP21e_v0,4,-4,(4|-4),2.37,-116.415,48.37,126.0639089,process MZMScript version 2.9 - VpiL-analysis with small signal (SS)  Large signal (LS) with error flag,2.9,0,No error,500,1550,1541.4128,0.333512535,6.670250704,0.461022016,9.220440313,0.746380297,14.92760594,0.469413603,9.388272069,-3.863697577,-36.06547964,0.527966922,0.055933844,13.67350328,0.168189507,0.998521285,0
AL810962,D11,SIPP21e,OTESTv0_1,IIIV_LMZC_IIIV130_JT100,MZMCTE_LULAB_450_500,20200321_175256,tsiara32,OIO300,ICT0104063,ICT0121063,kim96,gh/349_SIPP21e_v0,2,-2,(2|-2),2.37,-64.675,20.73,67.91604026,process MZMScript version 2.9 - VpiL-analysis with small signal (SS)  Large signal (LS) with error flag,2.9,0,No error,500,1550,1530.1175,0.343330173,6.866603459,0.458572782,9.171455648,0.690269431,13.80538862,0.466526337,9.33052674,-3.879146721,-38.66427231,0.52056374,0.041127481,13.76816227,0.230174312,0.998897199,0
AL810962,D11,SIPP21e,OTESTv0_1,IIIV_LMZC_IIIV180_JT100,MZMCTE_LULAB_450_500,20200321_175256,tsiara32,OIO300,ICT0104063,ICT0121063,kim96,gh/349_SIPP21e_v0,3,0,(3|0),2.37,-12.935,34.97,37.2855887,process MZMScript version 2.9 - VpiL-analysis with small signal (SS)  Large signal (LS) with error flag,2.9,0,No error,500,1550,1542.9522,0.29418475,5.883694998,0.421868478,8.437369557,0.74538445,14.90768899,0.428870333,8.577406666,-3.955975293,-34.10403505,0.535154613,0.070309227,13.75360689,0.201250625,0.998828385,0
AL810962,D11,SIPP21e,OTESTv0_1,IIIV_LMZC_IIIV180_JT100,MZMCTE_LULAB_450_500,20200321_175256,tsiara32,OIO300,ICT0104063,ICT0121063,kim96,gh/349_SIPP21e_v0,-2,2,(-2|2),2.37,38.805,-34.13,51.67866992,process MZMScript version 2.9 - VpiL-analysis with small signal (SS)  Large signal (LS) with error flag,2.9,0,No error,500,1550,1532.0822,0.287169293,5.743385856,0.419191356,8.383827111,0.775900962,15.51801925,0.425027367,8.500547338,-4.232494972,-36.07739596,0.530290109,0.060580218,13.85957112,0.211063328,0.997473781,0
AL810962,D11,SIPP21e,OTESTv0_1,IIIV_LMZC_IIIV180_JT100,MZMCTE_LULAB_450_500,20200321_175256,tsiara32,OIO300,ICT0104063,ICT0121063,kim96,gh/349_SIPP21e_v0,0,5,(0|5),2.37,116.415,-6.49,116.5957646,process MZMScript version 2.9 - VpiL-analysis with small signal (SS)  Large signal (LS) with error flag,2.9,0,No error,500,1550,1545.2301,0.294569033,5.891380655,0.424546735,8.490934705,0.759811109,15.19622218,0.430900574,8.618011479,-4.655903827,-36.27121099,0.52924976,0.058499519,13.83126374,0.223098408,0.998202296,0
AL810962,D11,SIPP21e,OTESTv0_1,IIIV_LMZC_IIIV180_JT100,MZMCTE_LULAB_450_500,20200321_175256,tsiara32,OIO300,ICT0104063,ICT0121063,kim96,gh/349_SIPP21e_v0,2,-2,(2|-2),2.37,-64.675,21.15,68.04541223,process MZMScript version 2.9 - VpiL-analysis with small signal (SS)  Large signal (LS) with error flag,2.9,0,No error,500,1550,1561.4017,0.293696336,5.873926712,0.422628151,8.452563025,0.753343859,15.06687719,0.427610464,8.552209275,-4.512182742,-35.1659148,0.534348111,0.068696222,13.90828324,0.205713438,0.997949477,0
AL810962,D11,SIPP21e,OTESTv0_1,IIIV_LMZC_IIIV180_JT100,MZMCTE_LULAB_450_500,20200321_175256,tsiara32,OIO300,ICT0104063,ICT0121063,kim96,gh/349_SIPP21e_v0,4,-4,(4|-4),2.37,-116.415,48.79,126.2256564,process MZMScript version 2.9 - VpiL-analysis with small signal (SS)  Large signal (LS) with error flag,2.9,0,No error,500,1550,1541.3605,0.298003714,5.960074286,0.431471666,8.629433319,0.781472411,15.62944821,0.438964263,8.77928525,-4.347979366,-37.43457418,0.52396719,0.047934381,13.70397975,0.194926081,0.998740546,0
AL810962,D11,SIPP21e,OTESTv0_1,IIIV_LMZC_IIIV180_JT100,MZMCTE_LULAB_450_500,20200321_175256,tsiara32,OIO300,ICT0104063,ICT0121063,kim96,gh/349_SIPP21e_v0,9,0,(9|0),2.37,-12.935,117.89,118.5974971,process MZMScript version 2.9 - VpiL-analysis with small signal (SS)  Large signal (LS) with error flag,2.9,0,No error,500,1550,1569.4187,0.300108085,6.002161692,0.438535974,8.770719473,0.814003166,16.28006332,0.44553837,8.910767392,-4.271578982,-33.90737553,0.537460652,0.074921303,13.6419651,0.216279652,0.99737265,0
AL810962,D11,SIPP21e,OTESTv0_1,IIIV_LMZC_IIIV180_JT100,MZMCTE_LULAB_450_500,20200321_175256,tsiara32,OIO300,ICT0104063,ICT0121063,kim96,gh/349_SIPP21e_v0,-2,-2,(-2|-2),2.37,-64.675,-34.13,73.12805566,process MZMScript version 2.9 - VpiL-analysis with small signal (SS)  Large signal (LS) with error flag,2.9,0,No error,500,1550,1544.2902,0.2887018,5.774035992,0.417154888,8.343097767,0.751540317,15.03080634,0.424985066,8.499701323,-4.036561453,-35.2883447,0.529454221,0.058908442,13.83058888,0.171868763,0.998321322,0
AL810962,D11,SIPP21e,OTESTv0_1,IIIV_LMZC_IIIV180_JT100,MZMCTE_LULAB_450_500,20200321_175256,tsiara32,OIO300,ICT0104063,ICT0121063,kim96,gh/349_SIPP21e_v0,-4,4,(-4|4),2.37,90.545,-61.77,109.6080742,process MZMScript version 2.9 - VpiL-analysis with small signal (SS)  Large signal (LS) with error flag,2.9,0,No error,500,1550,1538.6205,0.284403057,5.688061134,0.412311821,8.24623642,0.749310025,14.98620051,0.418575546,8.371510919,-3.697325362,-35.46790944,0.528175712,0.056351423,13.78887655,0.245583307,0.998079563,0
AL810962,D11,SIPP21e,OTESTv0_1,IIIV_LMZC_IIIV130_JT100,MZMCTE_LULAB_450_500,20200321_175256,tsiara32,OIO300,ICT0104063,ICT0121063,kim96,gh/349_SIPP21e_v0,0,0,(0|0),2.37,-12.935,-6.91,14.66500341,process MZMScript version 2.9 - VpiL-analysis with small signal (SS)  Large signal (LS) with error flag,2.9,0,No error,500,1550,1540.3306,0.330352869,6.607057374,0.453755074,9.075101483,0.724323798,14.48647596,0.46058539,9.211707794,-3.439365787,-36.74816305,0.525208378,0.050416757,13.72098619,0.22488606,0.998863544,0
AL810962,D11,SIPP21e,OTESTv0_1,IIIV_LMZC_IIIV130_JT100,MZMCTE_LULAB_450_500,20200321_175256,tsiara32,OIO300,ICT0104063,ICT0121063,kim96,gh/349_SIPP21e_v0,-2,2,(-2|2),2.37,38.805,-34.55,51.95700651,process MZMScript version 2.9 - VpiL-analysis with small signal (SS)  Large signal (LS) with error flag,2.9,0,No error,500,1550,1538.456,0.320422973,6.408459461,0.442766398,8.855327967,0.716240154,14.32480307,0.447490067,8.949801343,-3.618248673,-37.96006199,0.522880581,0.045761162,13.72055694,0.290213543,0.999108495,0
AL810962,D11,SIPP21e,OTESTv0_1,IIIV_LMZC_IIIV130_JT100,MZMCTE_LULAB_450_500,20200321_175256,tsiara32,OIO300,ICT0104063,ICT0121063,kim96,gh/349_SIPP21e_v0,0,5,(0|5),2.37,116.415,-6.91,116.6198968,process MZMScript version 2.9 - VpiL-analysis with small signal (SS)  Large signal (LS) with error flag,2.9,0,No error,500,1550,1541.1842,0.327365574,6.547311485,0.453324961,9.066499213,0.736834293,14.73668586,0.461785989,9.235719771,-4.074863389,-35.77816413,0.528968079,0.057936158,13.7091485,0.184150608,0.997730404,0
AL810962,D11,SIPP21e,OTESTv0_1,IIIV_LMZC_IIIV130_JT100,MZMCTE_LULAB_450_500,20200321_175256,tsiara32,OIO300,ICT0104063,ICT0121063,kim96,gh/349_SIPP21e_v0,0,-5,(0|-5),2.37,-142.285,-6.91,142.4526915,process MZMScript version 2.9 - VpiL-analysis with small signal (SS)  Large signal (LS) with error flag,2.9,0,No error,500,1550,1540.8988,0.33275491,6.655098194,0.473811581,9.476231618,0.822454766,16.44909531,0.478249647,9.564992948,-4.034265415,-36.38750524,0.527516837,0.055033673,13.65260185,0.254255878,0.997978602,0
AL810962,D11,SIPP21e,OTESTv0_1,IIIV_LMZC_IIIV130_JT100,MZMCTE_LULAB_450_500,20200321_175256,tsiara32,OIO300,ICT0104063,ICT0121063,kim96,gh/349_SIPP21e_v0,2,2,(2|2),2.37,38.805,20.73,43.99501023,process MZMScript version 2.9 - VpiL-analysis with small signal (SS)  Large signal (LS) with error flag,2.9,0,No error,500,1550,1540.6597,0.325557084,6.51114169,0.443328543,8.866570855,0.6946041,13.89208199,0.447132646,8.942652929,-3.468106506,-39.10397716,0.519379135,0.038758269,13.71042663,0.269025955,0.999419326,0
AL810962,D11,SIPP21e,OTESTv0_1,IIIV_LMZC_IIIV130_JT100,MZMCTE_LULAB_450_500,20200321_175256,tsiara32,OIO300,ICT0104063,ICT0121063,kim96,gh/349_SIPP21e_v0,9,0,(9|0),2.37,-12.935,117.47,118.1800115,process MZMScript version 2.9 - VpiL-analysis with small signal (SS)  Large signal (LS) with error flag,2.9,0,No error,500,1550,1560.0573,0.327506485,6.55012969,0.46284641,9.256928202,0.788821955,15.77643909,0.468581308,9.371626167,-4.47730928,-33.6241841,0.539904739,0.079809478,13.74916993,0.210258389,0.998364788,0
AL810962,D11,SIPP21e,OTESTv0_1,IIIV_LMZC_IIIV130_JT100,MZMCTE_LULAB_450_500,20200321_175256,tsiara32,OIO300,ICT0104063,ICT0121063,kim96,gh/349_SIPP21e_v0,4,4,(4|4),2.37,90.545,48.37,102.6550239,process MZMScript version 2.9 - VpiL-analysis with small signal (SS)  Large signal (LS) with error flag,2.9,0,No error,500,1550,1541.0886,0.321315539,6.426310775,0.44865049,8.973009795,0.743158764,14.86317528,0.454330935,9.086618706,19.41100748,-15.40904983,0.520371812,0.040743624,13.72702323,0.322439595,0.998755746,0
AL810962,D11,SIPP21e,OTESTv0_1,IIIV_LMZC_IIIV130_JT100,MZMCTE_LULAB_450_500,20200321_175256,tsiara32,OIO300,ICT0104063,ICT0121063,kim96,gh/349_SIPP21e_v0,-4,-4,(-4|-4),2.37,-116.415,-62.19,131.9850307,process MZMScript version 2.9 - VpiL-analysis with small signal (SS)  Large signal (LS) with error flag,2.9,0,No error,500,1550,1538.325,0.334984757,6.699695145,0.4505137,9.010274002,0.687679307,13.75358615,0.458617718,9.172354365,-3.665093848,-36.301341,0.524839108,0.049678217,13.6695629,0.206771088,0.998906341,0
AL810962,D11,SIPP21e,OTESTv0_1,IIIV_LMZC_IIIV130_JT100,MZMCTE_LULAB_450_500,20200321_175256,tsiara32,OIO300,ICT0104063,ICT0121063,kim96,gh/349_SIPP21e_v0,-4,4,(-4|4),2.37,90.545,-62.19,109.8453145,process MZMScript version 2.9 - VpiL-analysis with small signal (SS)  Large signal (LS) with error flag,2.9,0,No error,500,1550,1537.5764,0.328847158,6.576943154,0.446660092,8.933201843,0.696014606,13.92029212,0.45452947,9.090589402,-3.239351644,-35.98958507,0.524861124,0.049722247,13.68753509,0.245045704,0.998263035,0
AL810962,D11,SIPP21e,OTESTv0_1,IIIV_LMZC_IIIV130_JT100,MZMCTE_LULAB_450_500,20200321_175256,tsiara32,OIO300,ICT0104063,ICT0121063,kim96,gh/349_SIPP21e_v0,-2,-2,(-2|-2),2.37,-64.675,-34.55,73.32501705,process MZMScript version 2.9 - VpiL-analysis with small signal (SS)  Large signal (LS) with error flag,2.9,0,No error,500,1550,1542.3344,0.316496035,6.329920705,0.446931648,8.938632954,0.760248162,15.20496325,0.449762863,8.995257256,-3.463347662,-36.55609714,0.525238609,0.050477217,13.73650719,0.233887578,0.999054649,0
AL810962,D11,SIPP21e,OTESTv0_1,IIIV_LMZC_IIIV130_JT100,MZMCTE_LULAB_450_500,20200321_175256,tsiara32,OIO300,ICT0104063,ICT0121063,kim96,gh/349_SIPP21e_v0,3,0,(3|0),2.37,-12.935,34.55,36.89196017,process MZMScript version 2.9 - VpiL-analysis with small signal (SS)  Large signal (LS) with error flag,2.9,0,No error,500,1550,1543.0168,0.327267173,6.545343462,0.452041901,9.040838015,0.730587626,14.61175252,0.460979247,9.219584938,-3.808999815,-37.01358479,0.524278716,0.048557432,13.76191429,0.227549585,0.998399394,0
AL810962,D11,SIPP21e,OTESTv0_1,IIIV_LMZC_IIIV130_JT100,MZMCTE_LULAB_450_500,20200321_175256,tsiara32,OIO300,ICT0104063,ICT0121063,kim96,gh/349_SIPP21e_v0,-9,0,(-9|0),2.37,-12.935,-131.29,131.9256545,process MZMScript version 2.9 - VpiL-analysis with small signal (SS)  Large signal (LS) with error flag,2.9,0,No error,500,1550,1536.0133,0.313256708,6.265134157,0.442317229,8.846344576,0.75223511,15.0447022,0.448519528,8.970390551,-3.529169959,-35.55432339,0.528766521,0.057533043,13.66052545,0.272161841,0.997689067,0
AL810962,D11,SIPP21e,OTESTv0_1,IIIV_LMZC_IIIV180_JT100,MZMCTE_LULAB_450_500,20200321_175256,tsiara32,OIO300,ICT0104063,ICT0121063,kim96,gh/349_SIPP21e_v0,0,0,(0|0),2.37,-12.935,-6.49,14.47184594,process MZMScript version 2.9 - VpiL-analysis with small signal (SS)  Large signal (LS) with error flag,2.9,0,No error,500,1550,1547.8367,0.295615095,5.91230189,0.42246975,8.449395001,0.740033836,14.80067673,0.428638975,8.572779494,-4.119748364,-35.80552762,0.532827534,0.065655069,13.88603161,0.22313791,0.99851222,0
AL810962,D11,SIPP21e,OTESTv0_1,IIIV_LMZO_IIIV230_JT150,MZMOTE_LULAB_380_500,20200321_175256,tsiara32,OIO300,ICT0104063,ICT0121063,kim96,gh/349_SIPP21e_v0,-9,0,(-9|0),1.94,-12.839,-127.32,127.9657076,process MZMScript version 2.9 - VpiL-analysis with small signal (SS)  Large signal (LS) with error flag,2.9,0,No error,500,1310,1305.4012,0.266356577,5.32713155,0.422019274,8.440385479,1.015481691,20.30963381,0.423148814,8.462976289,-4.817951405,-12.64318597,0.848676676,0.697353352,9.4281082,0.703330547,0.999963332,0
AL810962,D11,SIPP21e,OTESTv0_1,IIIV_LMZC_IIIV230_JT050,MZMCTE_LULAB_450_500,20200321_175256,tsiara32,OIO300,ICT0104063,ICT0121063,kim96,gh/349_SIPP21e_v0,9,0,(9|0),2.37,-12.935,118.73,119.4325212,process MZMScript version 2.9 - VpiL-analysis with small signal (SS)  Large signal (LS) with error flag,2.9,0,No error,500,1550,1536.5226,0.389483021,7.789660417,0.568580356,11.37160713,1.052602007,21.05204015,0.577610208,11.55220416,-4.38040305,-38.38883007,0.521895988,0.043791975,13.43696107,0.211282592,0.998033203,0
