Repository: YKgroup-HYU/wafermap_iiivwfmod

# wafermap_iiivwfmod

This is a repository to plot a wafer map.

Here is the requirement for the code.
- Import csv file in the `data` folder using Pandas
- Filter the table with the conditions below:  
  - Lot: AL810962
  - Wafer: D08
  - TestSite: IIIV_LMZC_IIIV230_JT100
- Plot X: `Row`, Y: `Column`, Z: `VpiL@0V [V.cm]` using [wafer map repo](https://github.com/dougthor42/wafer_map)
- Additional info.
  - die_size_X = 25870 um
  - die_size_Y = 13820 um
  - dia = 300000 um

File: data/Info_LMZ_AL810962.csv (part 36 of 36)
Lot,Wafer,Mask,OTEST,TestSite,Name,Date,Operator,Tester,Measurement PC,Analysis PC,Analysis user,Git Tag/Branch,Row,Column,DieLabel,FiberPower [dBm],Abs position x [mm],Abs position y [mm],Radial position [mm],Script ID,Script Version,ErrorFlag,Error description,Device length [um],Analysis Wavelength [nm],Dip Wavelength [nm],VpiL@0V [V.cm],Vpi@0V [V],VpiL@-2V [V.cm],Vpi@-2V [V],VpiL_v2.7@-2V [V.cm],Vpi_v2.7@-2V [V],VpiL_2.0Vpp [V.cm],Vpi_2.0Vpp [V],mean IL [dB],mean Deep [dB],mean Power ratio (higher part),mean Power imbalance,mean FSR [nm],mean RMSE spectral fit,Ajd. Rsquare PhaseFit,Date Flag
AL810962,D11,SIPP21e,OTESTv0_1,IIIV_LMZC_IIIV280_JT100,MZMCTE_LULAB_450_500,20200321_175256,tsiara32,OIO300,ICT0104063,ICT0121063,kim96,gh/349_SIPP21e_v0,3,0,(3|0),2.37,-12.935,37.07,39.26192972,process MZMScript version 2.9 - VpiL-analysis with small signal (SS)  Large signal (LS) with error flag,2.9,0,No error,500,1550,1534.6848,0.484955207,9.699104147,0.692252158,13.84504316,1.209080879,24.18161758,0.704219396,14.08438792,-4.113984561,-38.63631563,0.522276693,0.044553387,13.86582427,0.214856924,0.997686557,0
AL810962,D11,SIPP21e,OTESTv0_1,IIIV_LMZC_IIIV280_JT100,MZMCTE_LULAB_450_500,20200321_175256,tsiara32,OIO300,ICT0104063,ICT0121063,kim96,gh/349_SIPP21e_v0,-2,2,(-2|2),2.37,38.805,-32.03,50.31648761,process MZMScript version 2.9 - VpiL-analysis with small signal (SS)  Large signal (LS) with error flag,2.9,0,No error,500,1550,1545.3379,0.477892421,9.557848424,0.690281212,13.80562424,1.242469489,24.84938978,0.702395344,14.04790688,-4.016152081,-39.33019612,0.519915366,0.039830732,13.89657057,0.325706574,0.998078897,0
AL810962,D11,SIPP21e,OTESTv0_1,IIIV_LMZC_IIIV280_JT100,MZMCTE_LULAB_450_500,20200321_175256,tsiara32,OIO300,ICT0104063,ICT0121063,kim96,gh/349_SIPP21e_v0,0,5,(0|5),2.37,116.415,-4.39,116.4977439,process MZMScript version 2.9 - VpiL-analysis with small signal (SS)  Large signal (LS) with error flag,2.9,0,No error,500,1550,1546.4255,0.443071681,8.861433628,0.663400669,13.26801338,1.319612529,26.39225058,0.683042356,13.66084711,-4.703506267,-37.69157189,0.524143024,0.048286048,13.88093327,0.20395938,0.995769373,0
AL810962,D11,SIPP21e,OTESTv0_1,IIIV_LMZC_IIIV280_JT100,MZMCTE_LULAB_450_500,20200321_175256,tsiara32,OIO300,ICT0104063,ICT0121063,kim96,gh/349_SIPP21e_v0,-4,-4,(-4|-4),2.37,-116.415,-59.67,130.816517,process MZMScript version 2.9 - VpiL-analysis with small signal (SS)  Large signal (LS) with error flag,2.9,1,  Higher uncertainty RsqAdj PS: 0.96 <  RsqAdj < 0.992   ,500,1550,1537.9727,0.427185833,8.543716664,0.655902603,13.11805205,1.411768134,28.23536268,0.684286727,13.68573453,-3.997670867,-36.19153293,0.527587221,0.055174442,13.74513072,0.231404108,0.991982243,0
AL810962,D11,SIPP21e,OTESTv0_1,IIIV_LMZC_IIIV280_JT100,MZMCTE_LULAB_450_500,20200321_175256,tsiara32,OIO300,ICT0104063,ICT0121063,kim96,gh/349_SIPP21e_v0,-9,0,(-9|0),2.37,-12.935,-128.77,129.4180325,process MZMScript version 2.9 - VpiL-analysis with small signal (SS)  Large signal (LS) with error flag,2.9,0,No error,500,1550,1567.0408,0.423412718,8.468254353,0.635691973,12.71383946,1.274833762,25.49667524,0.657247763,13.14495526,-4.17784778,-36.55254037,0.526530724,0.053061448,13.8709993,0.320437401,0.994883817,0
AL810962,D11,SIPP21e,OTESTv0_1,IIIV_LMZC_IIIV280_JT100,MZMCTE_LULAB_450_500,20200321_175256,tsiara32,OIO300,ICT0104063,ICT0121063,kim96,gh/349_SIPP21e_v0,-4,4,(-4|4),2.37,90.545,-59.67,108.4384891,process MZMScript version 2.9 - VpiL-analysis with small signal (SS)  Large signal (LS) with error flag,2.9,0,No error,500,1550,1530.517,0.374328461,7.486569221,0.622617648,12.45235297,1.849133998,36.98267997,0.636834305,12.73668609,-3.75996598,-37.58888781,0.522037044,0.044074088,13.85663079,0.252217214,0.99570858,0
AL810962,D11,SIPP21e,OTESTv0_1,IIIV_LMZO_IIIV230_JT050,MZMOTE_LULAB_380_500,20200321_175256,tsiara32,OIO300,ICT0104063,ICT0121063,kim96,gh/349_SIPP21e_v0,-4,-4,(-4|-4),1.94,-116.319,-59.18,130.5081689,process MZMScript version 2.9 - VpiL-analysis with small signal (SS)  Large signal (LS) with error flag,2.9,1, Higher uncertainty SS VpiL: left/right peak diff between 20% & 40%    ,500,1310,1303.3217,0.353999102,7.079982041,0.531916134,10.63832268,1.069375398,21.38750796,0.542821841,10.85643682,-5.186381642,-13.09378899,0.846318585,0.692637169,9.285765221,0.615510838,0.997690955,0
AL810962,D11,SIPP21e,OTESTv0_1,IIIV_LMZO_IIIV230_JT050,MZMOTE_LULAB_380_500,20200321_175256,tsiara32,OIO300,ICT0104063,ICT0121063,kim96,gh/349_SIPP21e_v0,-2,-2,(-2|-2),1.94,-64.579,-31.54,71.86945694,process MZMScript version 2.9 - VpiL-analysis with small signal (SS)  Large signal (LS) with error flag,2.9,1, Higher uncertainty SS VpiL: left/right peak diff between 20% & 40%    ,500,1310,1317.5576,0.370915596,7.418311916,0.555010838,11.10021677,1.101925846,22.03851692,0.564121065,11.28242131,-4.953408102,-12.28593453,0.862828645,0.72565729,9.416374321,0.573400802,0.997562205,0
AL810962,D11,SIPP21e,OTESTv0_1,IIIV_LMZO_IIIV230_JT050,MZMOTE_LULAB_380_500,20200321_175256,tsiara32,OIO300,ICT0104063,ICT0121063,kim96,gh/349_SIPP21e_v0,4,4,(4|4),1.94,90.641,51.38,104.1906679,process MZMScript version 2.9 - VpiL-analysis with small signal (SS)  Large signal (LS) with error flag,2.9,1, Higher uncertainty SS VpiL: left/right peak diff between 20% & 40%    ,500,1310,1302.7426,0.372958384,7.459167678,0.530399046,10.60798092,0.917867772,18.35735543,0.53860431,10.77208621,-5.136897805,-12.824825,0.852620425,0.705240849,9.249740272,0.592996667,0.996172199,0
AL810962,D11,SIPP21e,OTESTv0_1,IIIV_LMZO_IIIV230_JT050,MZMOTE_LULAB_380_500,20200321_175256,tsiara32,OIO300,ICT0104063,ICT0121063,kim96,gh/349_SIPP21e_v0,0,5,(0|5),1.94,116.511,-3.9,116.5762545,process MZMScript version 2.9 - VpiL-analysis with small signal (SS)  Large signal (LS) with error flag,2.9,2, Discarded -left/right peak diff on SS VpiL is larger than 40%    ,500,1310,1307.2192,0.346811761,6.936235211,0.497983798,9.959675968,0.882778995,17.65557991,0.50619262,10.12385239,-5.340064676,-11.63816275,0.892223332,0.784446663,9.308041078,0.679443011,0.998638755,0
AL810962,D11,SIPP21e,OTESTv0_1,IIIV_LMZO_IIIV230_JT050,MZMOTE_LULAB_380_500,20200321_175256,tsiara32,OIO300,ICT0104063,ICT0121063,kim96,gh/349_SIPP21e_v0,0,0,(0|0),1.94,-12.839,-3.9,13.41826818,process MZMScript version 2.9 - VpiL-analysis with small signal (SS)  Large signal (LS) with error flag,2.9,0,No error,500,1310,1302.5997,0.397389791,7.947795819,0.564894664,11.29789328,0.976503263,19.53006527,0.575283543,11.50567085,-5.260332052,-14.16241953,0.817918318,0.635836635,9.356236332,0.5553881,0.998382915,0
AL810962,D11,SIPP21e,OTESTv0_1,IIIV_LMZO_IIIV230_JT050,MZMOTE_LULAB_380_500,20200321_175256,tsiara32,OIO300,ICT0104063,ICT0121063,kim96,gh/349_SIPP21e_v0,2,-2,(2|-2),1.94,-64.579,23.74,68.80432284,process MZMScript version 2.9 - VpiL-analysis with small signal (SS)  Large signal (LS) with error flag,2.9,1, Higher uncertainty SS VpiL: left/right peak diff between 20% & 40%    ,500,1310,1317.537,0.377421292,7.548425834,0.536100632,10.72201264,0.924997658,18.49995316,0.543288199,10.86576398,-5.354166801,-12.67816511,0.863077196,0.726154393,9.487489456,0.567723091,0.998364005,0
AL810962,D11,SIPP21e,OTESTv0_1,IIIV_LMZO_IIIV230_JT050,MZMOTE_LULAB_380_500,20200321_175256,tsiara32,OIO300,ICT0104063,ICT0121063,kim96,gh/349_SIPP21e_v0,-4,4,(-4|4),1.94,90.641,-59.18,108.2500036,process MZMScript version 2.9 - VpiL-analysis with small signal (SS)  Large signal (LS) with error flag,2.9,1, Higher uncertainty SS VpiL: left/right peak diff between 20% & 40%    ,500,1310,1305.9856,0.340808191,6.816163817,0.493885498,9.877709963,0.896603798,17.93207595,0.501286419,10.02572837,-5.434069558,-12.71293469,0.864361084,0.728722169,9.421748524,0.606574887,0.999589663,0
AL810962,D11,SIPP21e,OTESTv0_1,IIIV_LMZO_IIIV230_JT050,MZMOTE_LULAB_380_500,20200321_175256,tsiara32,OIO300,ICT0104063,ICT0121063,kim96,gh/349_SIPP21e_v0,3,0,(3|0),1.94,-12.839,37.56,39.69374662,process MZMScript version 2.9 - VpiL-analysis with small signal (SS)  Large signal (LS) with error flag,2.9,0,No error,500,1310,1301.8896,0.360445795,7.208915896,0.526221302,10.52442603,0.974335926,19.48671851,0.535374882,10.70749764,-4.906524744,-13.73064216,0.820169035,0.640338069,9.318294914,0.551721017,0.997549237,0
AL810962,D11,SIPP21e,OTESTv0_1,IIIV_LMZO_IIIV230_JT050,MZMOTE_LULAB_380_500,20200321_175256,tsiara32,OIO300,ICT0104063,ICT0121063,kim96,gh/349_SIPP21e_v0,0,-5,(0|-5),1.94,-142.189,-3.9,142.2424751,process MZMScript version 2.9 - VpiL-analysis with small signal (SS)  Large signal (LS) with error flag,2.9,0,No error,500,1310,1300.5821,0.363654921,7.273098429,0.521268731,10.42537461,0.920019977,18.40039954,0.528202957,10.56405914,-5.475970138,-13.13110005,0.853560394,0.707120788,9.121952989,0.537579522,0.998535035,0
AL810962,D11,SIPP21e,OTESTv0_1,IIIV_LMZO_IIIV230_JT050,MZMOTE_LULAB_380_500,20200321_175256,tsiara32,OIO300,ICT0104063,ICT0121063,kim96,gh/349_SIPP21e_v0,4,-4,(4|-4),1.94,-116.319,51.38,127.1613706,process MZMScript version 2.9 - VpiL-analysis with small signal (SS)  Large signal (LS) with error flag,2.9,2, Discarded -left/right peak diff on SS VpiL is larger than 40%  Higher uncertainty RsqAdj PS: 0.96 <  RsqAdj < 0.992   ,500,1310,1301.2881,0.350709303,7.014186058,0.526756407,10.53512814,1.057689492,21.15378985,0.54191226,10.83824519,-5.571627955,-13.25043778,0.852878928,0.705757856,9.031274141,0.562911505,0.999333779,0
AL810962,D11,SIPP21e,OTESTv0_1,IIIV_LMZO_IIIV230_JT050,MZMOTE_LULAB_380_500,20200321_175256,tsiara32,OIO300,ICT0104063,ICT0121063,kim96,gh/349_SIPP21e_v0,2,2,(2|2),1.94,38.901,23.74,45.57274845,process MZMScript version 2.9 - VpiL-analysis with small signal (SS)  Large signal (LS) with error flag,2.9,0,No error,500,1310,1302.033,0.357950696,7.159013919,0.517902147,10.35804295,0.936283543,18.72567086,0.52277101,10.4554202,-4.938060966,-13.5111885,0.8272608,0.654521599,9.396079582,0.608701081,0.997663929,0
AL810962,D11,SIPP21e,OTESTv0_1,IIIV_LMZO_IIIV230_JT150,MZMOTE_LULAB_380_500,20200321_175256,tsiara32,OIO300,ICT0104063,ICT0121063,kim96,gh/349_SIPP21e_v0,-2,-2,(-2|-2),1.94,-64.579,-30.58,71.4533669,process MZMScript version 2.9 - VpiL-analysis with small signal (SS)  Large signal (LS) with error flag,2.9,0,No error,500,1310,1300.8705,0.278173751,5.563475015,0.406483607,8.129672144,0.754505081,15.09010161,0.406136744,8.122734881,-4.77523695,-14.03770192,0.807936934,0.615873868,9.433347462,0.595666037,0.999696946,0
AL810962,D11,SIPP21e,OTESTv0_1,IIIV_LMZO_IIIV230_JT150,MZMOTE_LULAB_380_500,20200321_175256,tsiara32,OIO300,ICT0104063,ICT0121063,kim96,gh/349_SIPP21e_v0,2,2,(2|2),1.94,38.901,24.7,46.08012371,process MZMScript version 2.9 - VpiL-analysis with small signal (SS)  Large signal (LS) with error flag,2.9,0,No error,500,1310,1302.0522,0.296457418,5.929148351,0.409384481,8.187689623,0.661280619,13.22561238,0.409412656,8.188253127,-4.953795029,-13.83663375,0.818505463,0.637010925,9.409065551,0.680611741,0.999992379,0
AL810962,D11,SIPP21e,OTESTv0_1,IIIV_LMZO_IIIV230_JT150,MZMOTE_LULAB_380_500,20200321_175256,tsiara32,OIO300,ICT0104063,ICT0121063,kim96,gh/349_SIPP21e_v0,-2,2,(-2|2),1.94,38.901,-30.58,49.48155415,process MZMScript version 2.9 - VpiL-analysis with small signal (SS)  Large signal (LS) with error flag,2.9,0,No error,500,1310,1301.6626,0.285912495,5.718249908,0.397528488,7.950569757,0.652097776,13.04195552,0.396988867,7.939777344,-5.093619413,-14.03461122,0.816921129,0.633842257,9.385536595,0.657032447,0.99984605,0
AL810962,D11,SIPP21e,OTESTv0_1,IIIV_LMZO_IIIV230_JT150,MZMOTE_LULAB_380_500,20200321_175256,tsiara32,OIO300,ICT0104063,ICT0121063,kim96,gh/349_SIPP21e_v0,0,0,(0|0),1.94,-12.839,-2.94,13.17131432,process MZMScript version 2.9 - VpiL-analysis with small signal (SS)  Large signal (LS) with error flag,2.9,0,No error,500,1310,1302.0131,0.289990566,5.799811319,0.42065438,8.413087604,0.765632893,15.31265785,0.419413962,8.388279248,-5.325505111,-14.19429954,0.818932551,0.637865102,9.326590351,0.626318988,0.999819439,0
AL810962,D11,SIPP21e,OTESTv0_1,IIIV_LMZO_IIIV230_JT150,MZMOTE_LULAB_380_500,20200321_175256,tsiara32,OIO300,ICT0104063,ICT0121063,kim96,gh/349_SIPP21e_v0,-4,4,(-4|4),1.94,90.641,-58.22,107.7281731,process MZMScript version 2.9 - VpiL-analysis with small signal (SS)  Large signal (LS) with error flag,2.9,0,No error,500,1310,1307.587,0.281269784,5.625395688,0.419040788,8.380815763,0.821355496,16.42710992,0.419604224,8.392084487,-4.972978327,-12.32446492,0.862278737,0.724557474,9.521374461,0.578740933,0.999914554,0
AL810962,D11,SIPP21e,OTESTv0_1,IIIV_LMZO_IIIV230_JT150,MZMOTE_LULAB_380_500,20200321_175256,tsiara32,OIO300,ICT0104063,ICT0121063,kim96,gh/349_SIPP21e_v0,0,-5,(0|-5),1.94,-142.189,-2.94,142.2193915,process MZMScript version 2.9 - VpiL-analysis with small signal (SS)  Large signal (LS) with error flag,2.9,2, Discarded -left/right peak diff on SS VpiL is larger than 40%    ,500,1310,1306.9792,0.264222663,5.284453255,0.38187647,7.637529396,0.688416493,13.76832987,0.382095286,7.641905718,-4.821261937,-11.00875194,0.895301198,0.790602396,9.272155791,0.696947525,0.999453705,0
AL810962,D11,SIPP21e,OTESTv0_1,IIIV_LMZC_IIIV280_JT100,MZMCTE_LULAB_450_500,20200321_175256,tsiara32,OIO300,ICT0104063,ICT0121063,kim96,gh/349_SIPP21e_v0,0,-5,(0|-5),2.37,-142.285,-4.39,142.3527075,process MZMScript version 2.9 - VpiL-analysis with small signal (SS)  Large signal (LS) with error flag,2.9,0,No error,500,1550,1537.2674,0.378368686,7.567373713,0.616028781,12.32057561,1.656515776,33.13031552,0.631594313,12.63188627,-3.990177159,-37.48632114,0.522504467,0.045008935,13.51702354,0.29478573,0.994010749,0
AL810962,D11,SIPP21e,OTESTv0_1,IIIV_LMZO_IIIV230_JT150,MZMOTE_LULAB_380_500,20200321_175256,tsiara32,OIO300,ICT0104063,ICT0121063,kim96,gh/349_SIPP21e_v0,0,5,(0|5),1.94,116.511,-2.94,116.5480876,process MZMScript version 2.9 - VpiL-analysis with small signal (SS)  Large signal (LS) with error flag,2.9,1, Higher uncertainty SS VpiL: left/right peak diff between 20% & 40%    ,500,1310,1305.9577,0.263328219,5.266564387,0.379784847,7.595696933,0.68092179,13.61843581,0.380805454,7.61610907,-5.142254961,-11.82090591,0.881454142,0.762908284,9.30729807,0.613879409,0.999924282,0
AL810962,D11,SIPP21e,OTESTv0_1,IIIV_LMZO_IIIV230_JT150,MZMOTE_LULAB_380_500,20200321_175256,tsiara32,OIO300,ICT0104063,ICT0121063,kim96,gh/349_SIPP21e_v0,-4,-4,(-4|-4),1.94,-116.319,-58.22,130.0756632,process MZMScript version 2.9 - VpiL-analysis with small signal (SS)  Large signal (LS) with error flag,2.9,0,No error,500,1310,1304.8656,0.267938676,5.358773528,0.397372291,7.947445816,0.768718516,15.37437031,0.399820944,7.996418872,-4.962399782,-12.57835488,0.854672593,0.709345187,9.322278386,0.615154541,0.999832054,0
AL810962,D11,SIPP21e,OTESTv0_1,IIIV_LMZO_IIIV230_JT150,MZMOTE_LULAB_380_500,20200321_175256,tsiara32,OIO300,ICT0104063,ICT0121063,kim96,gh/349_SIPP21e_v0,4,-4,(4|-4),1.94,-116.319,52.34,127.5522848,process MZMScript version 2.9 - VpiL-analysis with small signal (SS)  Large signal (LS) with error flag,2.9,0,No error,500,1310,1308.6562,0.275010329,5.500206579,0.3978109,7.956218003,0.718758824,14.37517649,0.400236564,8.004731272,-4.790240427,-11.11432358,0.891485543,0.782971087,9.381866864,0.702159427,0.997300877,0
AL810962,D11,SIPP21e,OTESTv0_1,IIIV_LMZO_IIIV230_JT150,MZMOTE_LULAB_380_500,20200321_175256,tsiara32,OIO300,ICT0104063,ICT0121063,kim96,gh/349_SIPP21e_v0,2,-2,(2|-2),1.94,-64.579,24.7,69.14142927,process MZMScript version 2.9 - VpiL-analysis with small signal (SS)  Large signal (LS) with error flag,2.9,0,No error,500,1310,1301.3378,0.274659446,5.493188915,0.392671751,7.853435012,0.688496482,13.76992963,0.392429111,7.848582225,-5.167492386,-14.10301799,0.817099475,0.63419895,9.307027632,0.647680598,0.999953926,0
AL810962,D11,SIPP21e,OTESTv0_1,IIIV_LMZO_IIIV230_JT050,MZMOTE_LULAB_380_500,20200321_175256,tsiara32,OIO300,ICT0104063,ICT0121063,kim96,gh/349_SIPP21e_v0,9,0,(9|0),1.94,-12.839,120.48,121.1621654,process MZMScript version 2.9 - VpiL-analysis with small signal (SS)  Large signal (LS) with error flag,2.9,2, Discarded -left/right peak diff on SS VpiL is larger than 40%  Higher uncertainty RsqAdj PS: 0.96 <  RsqAdj < 0.992   ,500,1310,1317.4676,0.374300322,7.486006444,0.560524046,11.21048092,1.115525975,22.31051951,0.57577735,11.515547,-4.328166182,-10.29323972,0.901475905,0.802951809,9.140047294,0.779713379,0.998809098,0
AL810962,D11,SIPP21e,OTESTv0_1,IIIV_LMZO_IIIV230_JT050,MZMOTE_LULAB_380_500,20200321_175256,tsiara32,OIO300,ICT0104063,ICT0121063,kim96,gh/349_SIPP21e_v0,-2,2,(-2|2),1.94,38.901,-31.54,50.08052916,process MZMScript version 2.9 - VpiL-analysis with small signal (SS)  Large signal (LS) with error flag,2.9,0,No error,500,1310,1302.7734,0.369814867,7.396297341,0.521317062,10.42634125,0.883094868,17.66189736,0.527968188,10.55936376,-5.219008206,-13.61317779,0.832372444,0.664744888,9.371899645,0.623478984,0.9971779,0
AL810962,D11,SIPP21e,OTESTv0_1,IIIV_LMZO_IIIV230_JT050,MZMOTE_LULAB_380_500,20200321_175256,tsiara32,OIO300,ICT0104063,ICT0121063,kim96,gh/349_SIPP21e_v0,-9,0,(-9|0),1.94,-12.839,-128.28,128.9208995,process MZMScript version 2.9 - VpiL-analysis with small signal (SS)  Large signal (LS) with error flag,2.9,0,No error,500,1310,1303.3034,0.357666474,7.153329481,0.515520508,10.31041016,0.922787402,18.45574804,0.525852993,10.51705985,-5.296085203,-13.72382088,0.831410153,0.662820306,9.365584991,0.612354044,0.998590597,0
AL810962,D11,SIPP21e,OTESTv0_1,IIIV_LMZO_IIIV230_JT150,MZMOTE_LULAB_380_500,20200321_175256,tsiara32,OIO300,ICT0104063,ICT0121063,kim96,gh/349_SIPP21e_v0,4,4,(4|4),1.94,90.641,52.34,104.6674089,process MZMScript version 2.9 - VpiL-analysis with small signal (SS)  Large signal (LS) with error flag,2.9,0,No error,500,1310,1306.263,0.260110335,5.202206698,0.386685173,7.733703468,0.753214034,15.06428068,0.382736303,7.654726056,-4.784800999,-11.82028882,0.871318538,0.742637076,9.216891072,0.626320784,0.999840978,0
AL810962,D11,SIPP21e,OTESTv0_1,IIIV_LMZC_IIIV230_JT050,MZMCTE_LULAB_450_500,20200321_175256,tsiara32,OIO300,ICT0104063,ICT0121063,kim96,gh/349_SIPP21e_v0,-2,2,(-2|2),2.37,38.805,-33.29,51.12780188,process MZMScript version 2.9 - VpiL-analysis with small signal (SS)  Large signal (LS) with error flag,2.9,0,No error,500,1550,1537.4619,0.376855358,7.537107165,0.556142193,11.12284387,1.060822656,21.21645311,0.569899507,11.39799013,-3.961067126,-36.25098094,0.527572955,0.055145911,13.69558582,0.249044438,0.996714383,0
AL810962,D11,SIPP21e,OTESTv0_1,IIIV_LMZC_IIIV280_JT100,MZMCTE_LULAB_450_500,20200321_175256,tsiara32,OIO300,ICT0104063,ICT0121063,kim96,gh/349_SIPP21e_v0,-2,-2,(-2|-2),2.37,-64.675,-32.03,72.17185411,process MZMScript version 2.9 - VpiL-analysis with small signal (SS)  Large signal (LS) with error flag,2.9,0,No error,500,1550,1536.4314,0.459926753,9.198535067,0.668773001,13.37546002,1.22505168,24.50103359,0.677585912,13.55171823,-3.639184545,-38.31950223,0.52104126,0.04208252,13.67230377,0.301503074,0.99791201,0
AL810962,D11,SIPP21e,OTESTv0_1,IIIV_LMZC_IIIV280_JT100,MZMCTE_LULAB_450_500,20200321_175256,tsiara32,OIO300,ICT0104063,ICT0121063,kim96,gh/349_SIPP21e_v0,9,0,(9|0),2.37,-12.935,119.99,120.6851868,process MZMScript version 2.9 - VpiL-analysis with small signal (SS)  Large signal (LS) with error flag,2.9,0,No error,500,1550,1539.8276,0.441657919,8.833158382,0.692134442,13.84268884,1.598935163,31.97870326,0.713251376,14.26502751,-3.931974881,-38.9440595,0.519585512,0.039171024,13.48787263,0.232936817,0.995262992,0
AL810962,D11,SIPP21e,OTESTv0_1,IIIV_LMZC_IIIV230_JT050,MZMCTE_LULAB_450_500,20200321_175256,tsiara32,OIO300,ICT0104063,ICT0121063,kim96,gh/349_SIPP21e_v0,3,0,(3|0),2.37,-12.935,35.81,38.07453644,process MZMScript version 2.9 - VpiL-analysis with small signal (SS)  Large signal (LS) with error flag,2.9,0,No error,500,1550,1532.64,0.382121405,7.6424281,0.570792254,11.41584508,1.127481578,22.54963157,0.584504633,11.69009266,-4.107805642,-37.24992661,0.524719655,0.049439309,13.79440216,0.240068362,0.996212321,0
AL810962,D11,SIPP21e,OTESTv0_1,IIIV_LMZC_IIIV230_JT050,MZMCTE_LULAB_450_500,20200321_175256,tsiara32,OIO300,ICT0104063,ICT0121063,kim96,gh/349_SIPP21e_v0,4,-4,(4|-4),2.37,-116.415,49.63,126.5527128,process MZMScript version 2.9 - VpiL-analysis with small signal (SS)  Large signal (LS) with error flag,2.9,0,No error,500,1550,1547.1388,0.38131561,7.626312191,0.570482707,11.40965414,1.13211369,22.64227381,0.581765972,11.63531944,-5.092258554,-37.91146531,0.52609604,0.052192079,13.83129148,0.284604713,0.996690237,0
AL810962,D11,SIPP21e,OTESTv0_1,IIIV_LMZC_IIIV230_JT050,MZMCTE_LULAB_450_500,20200321_175256,tsiara32,OIO300,ICT0104063,ICT0121063,kim96,gh/349_SIPP21e_v0,2,-2,(2|-2),2.37,-64.675,21.99,68.31116838,process MZMScript version 2.9 - VpiL-analysis with small signal (SS)  Large signal (LS) with error flag,2.9,0,No error,500,1550,1542.0194,0.36941535,7.388306998,0.567305836,11.34611672,1.221814022,24.43628044,0.576712146,11.53424292,-4.602731853,-37.03743441,0.52718917,0.054378341,13.76576165,0.226064992,0.99681795,0
AL810962,D11,SIPP21e,OTESTv0_1,IIIV_LMZC_IIIV230_JT050,MZMCTE_LULAB_450_500,20200321_175256,tsiara32,OIO300,ICT0104063,ICT0121063,kim96,gh/349_SIPP21e_v0,0,0,(0|0),2.37,-12.935,-5.65,14.11512398,process MZMScript version 2.9 - VpiL-analysis with small signal (SS)  Large signal (LS) with error flag,2.9,0,No error,500,1550,1542.9605,0.376425484,7.528509682,0.576754811,11.53509623,1.232878747,24.65757493,0.583462498,11.66924997,-3.900388637,-36.47737826,0.528310231,0.056620462,13.76635382,0.260414103,0.997311641,0
AL810962,D11,SIPP21e,OTESTv0_1,IIIV_LMZC_IIIV230_JT050,MZMCTE_LULAB_450_500,20200321_175256,tsiara32,OIO300,ICT0104063,ICT0121063,kim96,gh/349_SIPP21e_v0,-9,0,(-9|0),2.37,-12.935,-130.03,130.671784,process MZMScript version 2.9 - VpiL-analysis with small signal (SS)  Large signal (LS) with error flag,2.9,0,No error,500,1550,1537.3492,0.360589283,7.211785655,0.544190421,10.88380842,1.108714,22.17428001,0.550767031,11.01534062,-4.390741843,-36.48824399,0.528329549,0.056659097,13.86613865,0.300056963,0.997541722,0
AL810962,D11,SIPP21e,OTESTv0_1,IIIV_LMZC_IIIV230_JT050,MZMCTE_LULAB_450_500,20200321_175256,tsiara32,OIO300,ICT0104063,ICT0121063,kim96,gh/349_SIPP21e_v0,0,5,(0|5),2.37,116.415,-5.65,116.5520258,process MZMScript version 2.9 - VpiL-analysis with small signal (SS)  Large signal (LS) with error flag,2.9,0,No error,500,1550,1537.176,0.3758814,7.517628005,0.538226931,10.76453862,0.947426269,18.94852538,0.542579507,10.85159014,-4.415969863,-37.82930267,0.523471211,0.046942422,13.71551095,0.345929515,0.998980235,0
AL810962,D11,SIPP21e,OTESTv0_1,IIIV_LMZO_IIIV230_JT150,MZMOTE_LULAB_380_500,20200321_175256,tsiara32,OIO300,ICT0104063,ICT0121063,kim96,gh/349_SIPP21e_v0,3,0,(3|0),1.94,-12.839,38.52,40.60332894,process MZMScript version 2.9 - VpiL-analysis with small signal (SS)  Large signal (LS) with error flag,2.9,0,No error,500,1310,1317.5393,0.288722854,5.774457084,0.415027717,8.300554337,0.737775328,14.75550656,0.415128164,8.30256329,-4.858876811,-12.28598615,0.86009553,0.72019106,9.380248051,0.503163933,0.999905915,0
AL810962,D11,SIPP21e,OTESTv0_1,IIIV_LMZC_IIIV230_JT050,MZMCTE_LULAB_450_500,20200321_175256,tsiara32,OIO300,ICT0104063,ICT0121063,kim96,gh/349_SIPP21e_v0,4,4,(4|4),2.37,90.545,49.63,103.2547041,process MZMScript version 2.9 - VpiL-analysis with small signal (SS)  Large signal (LS) with error flag,2.9,0,No error,500,1550,1542.3409,0.376971917,7.539438349,0.570760668,11.41521336,1.17456613,23.49132261,0.575794046,11.51588091,-4.383348137,-39.04525799,0.520576236,0.041152471,13.73358695,0.224600935,0.997603118,0
AL810962,D11,SIPP21e,OTESTv0_1,IIIV_LMZC_IIIV230_JT050,MZMCTE_LULAB_450_500,20200321_175256,tsiara32,OIO300,ICT0104063,ICT0121063,kim96,gh/349_SIPP21e_v0,-4,4,(-4|4),2.37,90.545,-60.93,109.1368953,process MZMScript version 2.9 - VpiL-analysis with small signal (SS)  Large signal (LS) with error flag,2.9,0,No error,500,1550,1545.2431,0.371817268,7.43634536,0.557093538,11.14187076,1.110410042,22.20820084,0.564760107,11.29520214,-4.512824109,-36.66549469,0.527424582,0.054849165,13.87905731,0.21508366,0.998185866,0
AL810962,D11,SIPP21e,OTESTv0_1,IIIV_LMZC_IIIV230_JT050,MZMCTE_LULAB_450_500,20200321_175256,tsiara32,OIO300,ICT0104063,ICT0121063,kim96,gh/349_SIPP21e_v0,-4,-4,(-4|-4),2.37,-116.415,-60.93,131.3960316,process MZMScript version 2.9 - VpiL-analysis with small signal (SS)  Large signal (LS) with error flag,2.9,0,No error,500,1550,1546.787,0.373496852,7.469937049,0.559184693,11.18369386,1.112053787,22.24107574,0.569067925,11.38135849,-5.050354572,-38.03277855,0.525786246,0.051572493,13.89614505,0.228953101,0.99806202,0
AL810962,D11,SIPP21e,OTESTv0_1,IIIV_LMZC_IIIV230_JT050,MZMCTE_LULAB_450_500,20200321_175256,tsiara32,OIO300,ICT0104063,ICT0121063,kim96,gh/349_SIPP21e_v0,-2,-2,(-2|-2),2.37,-64.675,-33.29,72.73980839,process MZMScript version 2.9 - VpiL-analysis with small signal (SS)  Large signal (LS) with error flag,2.9,0,No error,500,1550,1541.6656,0.374458521,7.48917041,0.555536593,11.11073187,1.075731355,21.51462711,0.566546372,11.33092744,-4.048463539,-36.73299996,0.52579319,0.05158638,13.74396117,0.183706323,0.998083329,0
AL810962,D11,SIPP21e,OTESTv0_1,IIIV_LMZC_IIIV230_JT050,MZMCTE_LULAB_450_500,20200321_175256,tsiara32,OIO300,ICT0104063,ICT0121063,kim96,gh/349_SIPP21e_v0,0,-5,(0|-5),2.37,-142.285,-5.65,142.3971338,process MZMScript version 2.9 - VpiL-analysis with small signal (SS)  Large signal (LS) with error flag,2.9,0,No error,500,1550,1538.185,0.370003437,7.400068747,0.560923458,11.21846916,1.15892142,23.1784284,0.568671814,11.37343628,-4.881716486,-37.32978872,0.526413858,0.052827716,13.63456177,0.237078208,0.997270693,0
AL810962,D11,SIPP21e,OTESTv0_1,IIIV_LMZC_IIIV230_JT050,MZMCTE_LULAB_450_500,20200321_175256,tsiara32,OIO300,ICT0104063,ICT0121063,kim96,gh/349_SIPP21e_v0,2,2,(2|2),2.37,38.805,21.99,44.60255738,process MZMScript version 2.9 - VpiL-analysis with small signal (SS)  Large signal (LS) with error flag,2.9,0,No error,500,1550,1537.5988,0.367854122,7.357082438,0.556880185,11.1376037,1.145517502,22.91035004,0.56453188,11.29063761,-3.670184853,-36.90077902,0.52390927,0.047818541,13.74206162,0.26319618,0.997330053,0
AL810962,D11,SIPP21e,OTESTv0_1,IIIV_LMZC_IIIV230_JT150,MZMCTE_LULAB_450_500,20200321_175256,tsiara32,OIO300,ICT0104063,ICT0121063,kim96,gh/349_SIPP21e_v0,0,-5,(0|-5),2.37,-142.285,-5.23,142.3810877,process MZMScript version 2.9 - VpiL-analysis with small signal (SS)  Large signal (LS) with error flag,2.9,0,No error,500,1550,1545.2863,0.264326103,5.286522058,0.38662967,7.732593398,0.719578152,14.39156304,0.394061457,7.881229141,-4.558879155,-34.19714333,0.536710814,0.073421628,13.7912506,0.192540817,0.998517779,0
AL810962,D11,SIPP21e,OTESTv0_1,IIIV_LMZC_IIIV280_JT100,MZMCTE_LULAB_450_500,20200321_175256,tsiara32,OIO300,ICT0104063,ICT0121063,kim96,gh/349_SIPP21e_v0,0,0,(0|0),2.37,-12.935,-4.39,13.6596605,process MZMScript version 2.9 - VpiL-analysis with small signal (SS)  Large signal (LS) with error flag,2.9,0,No error,500,1550,1555.2222,0.459965736,9.199314723,0.703364725,14.06729449,1.493875107,29.87750215,0.716478029,14.32956058,-3.401944827,-38.35720105,0.520974647,0.041949293,13.7690399,0.288344713,0.996751124,0
AL810962,D11,SIPP21e,OTESTv0_1,IIIV_LMZC_IIIV230_JT150,MZMCTE_LULAB_450_500,20200321_175256,tsiara32,OIO300,ICT0104063,ICT0121063,kim96,gh/349_SIPP21e_v0,-4,-4,(-4|-4),2.37,-116.415,-60.51,131.2018,process MZMScript version 2.9 - VpiL-analysis with small signal (SS)  Large signal (LS) with error flag,2.9,0,No error,500,1550,1541.3117,0.259656388,5.193127761,0.400788408,8.01576816,0.878024258,17.56048516,0.408000963,8.160019264,-4.177906231,-34.73500399,0.532542601,0.065085203,13.80394684,0.195578258,0.998788139,0
AL810962,D11,SIPP21e,OTESTv0_1,IIIV_LMZC_IIIV230_JT150,MZMCTE_LULAB_450_500,20200321_175256,tsiara32,OIO300,ICT0104063,ICT0121063,kim96,gh/349_SIPP21e_v0,9,0,(9|0),2.37,-12.935,119.15,119.8500593,process MZMScript version 2.9 - VpiL-analysis with small signal (SS)  Large signal (LS) with error flag,2.9,0,No error,500,1550,1556.189,0.265715271,5.314305411,0.391940293,7.838805867,0.746607901,14.93215802,0.397584989,7.95169979,-4.215709302,-34.4788338,0.534510837,0.069021675,13.60069279,0.237006018,0.99905194,0
AL810962,D11,SIPP21e,OTESTv0_1,IIIV_LMZC_IIIV280_JT100,MZMCTE_LULAB_450_500,20200321_175256,tsiara32,OIO300,ICT0104063,ICT0121063,kim96,gh/349_SIPP21e_v0,4,-4,(4|-4),2.37,-116.415,50.89,127.0521323,process MZMScript version 2.9 - VpiL-analysis with small signal (SS)  Large signal (LS) with error flag,2.9,0,No error,500,1550,1538.0238,0.421246179,8.424923573,0.659442178,13.18884357,1.517548354,30.35096707,0.682082553,13.64165106,-4.000906625,-38.27834214,0.521314918,0.042629836,13.59441982,0.288715935,0.994266846,0
AL810962,D11,SIPP21e,OTESTv0_1,IIIV_LMZC_IIIV280_JT100,MZMCTE_LULAB_450_500,20200321_175256,tsiara32,OIO300,ICT0104063,ICT0121063,kim96,gh/349_SIPP21e_v0,4,4,(4|4),2.37,90.545,50.89,103.8662078,process MZMScript version 2.9 - VpiL-analysis with small signal (SS)  Large signal (LS) with error flag,2.9,1, Higher uncertainty SS VpiL: left/right peak diff between 20% & 40%    ,500,1550,1540.2711,0.39744203,7.948840595,0.641276871,12.82553742,1.659234722,33.18469445,0.666872272,13.33744545,-3.737232175,-40.00608641,0.517599569,0.035199139,13.69815827,0.280018136,0.992765252,0
AL810962,D11,SIPP21e,OTESTv0_1,IIIV_LMZC_IIIV280_JT100,MZMCTE_LULAB_450_500,20200321_175256,tsiara32,OIO300,ICT0104063,ICT0121063,kim96,gh/349_SIPP21e_v0,2,2,(2|2),2.37,38.805,23.25,45.23704815,process MZMScript version 2.9 - VpiL-analysis with small signal (SS)  Large signal (LS) with error flag,2.9,0,No error,500,1550,1548.8715,0.49633507,9.926701392,0.716858698,14.33717396,1.290019407,25.80038814,0.731349077,14.62698155,-4.23346232,-38.99483366,0.521837323,0.043674646,13.95328772,0.184628091,0.996890136,0
AL810962,D11,SIPP21e,OTESTv0_1,IIIV_LMZC_IIIV280_JT100,MZMCTE_LULAB_450_500,20200321_175256,tsiara32,OIO300,ICT0104063,ICT0121063,kim96,gh/349_SIPP21e_v0,2,-2,(2|-2),2.37,-64.675,23.25,68.72712801,process MZMScript version 2.9 - VpiL-analysis with small signal (SS)  Large signal (LS) with error flag,2.9,0,No error,500,1550,1557.3574,0.469030518,9.380610366,0.674661262,13.49322525,1.201355325,24.02710651,0.686874171,13.73748341,-3.962669258,-38.47890768,0.520969765,0.041939531,13.77033824,0.233148955,0.997987281,0
AL810962,D11,SIPP21e,OTESTv0_1,IIIV_LMZC_IIIV230_JT150,MZMCTE_LULAB_450_500,20200321_175256,tsiara32,OIO300,ICT0104063,ICT0121063,kim96,gh/349_SIPP21e_v0,-4,4,(-4|4),2.37,90.545,-60.51,108.9029711,process MZMScript version 2.9 - VpiL-analysis with small signal (SS)  Large signal (LS) with error flag,2.9,0,No error,500,1550,1538.2051,0.257330941,5.146618812,0.410065304,8.201306083,1.008852234,20.17704468,0.418193457,8.363869143,-3.578874646,-34.1576152,0.532637211,0.065274423,13.7938002,0.189597084,0.998083393,0
AL810962,D11,SIPP21e,OTESTv0_1,IIIV_LMZC_IIIV230_JT150,MZMCTE_LULAB_450_500,20200321_175256,tsiara32,OIO300,ICT0104063,ICT0121063,kim96,gh/349_SIPP21e_v0,2,2,(2|2),2.37,38.805,22.41,44.81111609,process MZMScript version 2.9 - VpiL-analysis with small signal (SS)  Large signal (LS) with error flag,2.9,0,No error,500,1550,1530.1452,0.271791188,5.435823754,0.419635119,8.392702379,0.920174682,18.40349365,0.424911857,8.498237146,-3.872021603,-35.74880302,0.529584433,0.059168866,13.84860354,0.209700232,0.997880119,0
AL810962,D11,SIPP21e,OTESTv0_1,IIIV_LMZC_IIIV230_JT150,MZMCTE_LULAB_450_500,20200321_175256,tsiara32,OIO300,ICT0104063,ICT0121063,kim96,gh/349_SIPP21e_v0,0,5,(0|5),2.37,116.415,-5.23,116.5324209,process MZMScript version 2.9 - VpiL-analysis with small signal (SS)  Large signal (LS) with error flag,2.9,0,No error,500,1550,1557.6042,0.255790392,5.115807837,0.389752437,7.795048741,0.818322922,16.36645844,0.398096239,7.961924771,-4.552058439,-34.71026666,0.53467884,0.06935768,13.83138786,0.225688295,0.998040925,0
AL810962,D11,SIPP21e,OTESTv0_1,IIIV_LMZC_IIIV230_JT150,MZMCTE_LULAB_450_500,20200321_175256,tsiara32,OIO300,ICT0104063,ICT0121063,kim96,gh/349_SIPP21e_v0,-2,-2,(-2|-2),2.37,-64.675,-32.87,72.54855288,process MZMScript version 2.9 - VpiL-analysis with small signal (SS)  Large signal (LS) with error flag,2.9,0,No error,500,1550,1547.7571,0.275595857,5.511917148,0.422698661,8.453973223,0.906617102,18.13234204,0.432987563,8.659751259,-4.259057698,-33.76209606,0.536963201,0.073926402,13.88102147,0.215213518,0.996432101,0
AL810962,D11,SIPP21e,OTESTv0_1,IIIV_LMZC_IIIV230_JT150,MZMCTE_LULAB_450_500,20200321_175256,tsiara32,OIO300,ICT0104063,ICT0121063,kim96,gh/349_SIPP21e_v0,0,0,(0|0),2.37,-12.935,-5.23,13.95231612,process MZMScript version 2.9 - VpiL-analysis with small signal (SS)  Large signal (LS) with error flag,2.9,0,No error,500,1550,1536.5174,0.283453726,5.669074517,0.433040985,8.660819694,0.91693673,18.3387346,0.439614019,8.792280377,-3.151461716,-34.73221322,0.530377731,0.060755461,13.68155652,0.215912742,0.998219653,0
AL810962,D11,SIPP21e,OTESTv0_1,IIIV_LMZC_IIIV230_JT150,MZMCTE_LULAB_450_500,20200321_175256,tsiara32,OIO300,ICT0104063,ICT0121063,kim96,gh/349_SIPP21e_v0,4,-4,(4|-4),2.37,-116.415,50.05,126.7180126,process MZMScript version 2.9 - VpiL-analysis with small signal (SS)  Large signal (LS) with error flag,2.9,0,No error,500,1550,1537.6817,0.261141521,5.222830415,0.383489016,7.66978032,0.721536136,14.43072272,0.387633455,7.752669097,-4.025708671,-35.12502321,0.531731561,0.063463122,13.60582366,0.232441612,0.998853303,0
AL810962,D11,SIPP21e,OTESTv0_1,IIIV_LMZC_IIIV230_JT150,MZMCTE_LULAB_450_500,20200321_175256,tsiara32,OIO300,ICT0104063,ICT0121063,kim96,gh/349_SIPP21e_v0,-2,2,(-2|2),2.37,38.805,-32.87,50.8553333,process MZMScript version 2.9 - VpiL-analysis with small signal (SS)  Large signal (LS) with error flag,2.9,0,No error,500,1550,1543.6575,0.268364478,5.367289559,0.419401911,8.388038228,0.959306317,19.18612635,0.423690724,8.473814484,-3.991976359,-35.32170945,0.531749125,0.063498249,13.83726226,0.209538226,0.996582423,0
AL810962,D11,SIPP21e,OTESTv0_1,IIIV_LMZC_IIIV230_JT150,MZMCTE_LULAB_450_500,20200321_175256,tsiara32,OIO300,ICT0104063,ICT0121063,kim96,gh/349_SIPP21e_v0,2,-2,(2|-2),2.37,-64.675,22.41,68.44752534,process MZMScript version 2.9 - VpiL-analysis with small signal (SS)  Large signal (LS) with error flag,2.9,0,No error,500,1550,1538.7881,0.274017193,5.480343859,0.42397674,8.479534791,0.936475255,18.7295051,0.433281676,8.665633521,-3.581665739,-33.88448718,0.534421416,0.068842832,13.70971705,0.241370562,0.996603178,0
AL810962,D11,SIPP21e,OTESTv0_1,IIIV_LMZC_IIIV230_JT150,MZMCTE_LULAB_450_500,20200321_175256,tsiara32,OIO300,ICT0104063,ICT0121063,kim96,gh/349_SIPP21e_v0,-9,0,(-9|0),2.37,-12.935,-129.61,130.2538534,process MZMScript version 2.9 - VpiL-analysis with small signal (SS)  Large signal (LS) with error flag,2.9,0,No error,500,1550,1543.2829,0.25572207,5.114441409,0.405614928,8.11229856,0.980113963,19.60227925,0.410949484,8.218989688,-4.334723638,-34.87922266,0.532378932,0.064757864,13.96407687,0.206568236,0.999649737,0
AL810962,D11,SIPP21e,OTESTv0_1,IIIV_LMZC_IIIV230_JT150,MZMCTE_LULAB_450_500,20200321_175256,tsiara32,OIO300,ICT0104063,ICT0121063,kim96,gh/349_SIPP21e_v0,4,4,(4|4),2.37,90.545,50.05,103.4572352,process MZMScript version 2.9 - VpiL-analysis with small signal (SS)  Large signal (LS) with error flag,2.9,0,No error,500,1550,1547.873,0.258610384,5.172207677,0.402135316,8.042706318,0.903644785,18.07289571,0.409148721,8.18297442,-4.366040736,-35.9001695,0.52945598,0.05891196,13.80078091,0.194648659,0.999298261,0
AL810962,D11,SIPP21e,OTESTv0_1,IIIV_LMZC_IIIV230_JT150,MZMCTE_LULAB_450_500,20200321_175256,tsiara32,OIO300,ICT0104063,ICT0121063,kim96,gh/349_SIPP21e_v0,3,0,(3|0),2.37,-12.935,36.23,38.46982096,process MZMScript version 2.9 - VpiL-analysis with small signal (SS)  Large signal (LS) with error flag,2.9,0,No error,500,1550,1539.7745,0.273075344,5.461506878,0.430284042,8.60568084,1.014096524,20.28193047,0.435114082,8.702281644,-3.324208501,-34.71173147,0.531086745,0.06217349,13.67440173,0.22403295,0.998222962,0
AL810962,D11,SIPP21e,OTESTv0_1,IIIV_LMZO_IIIV230_JT150,MZMOTE_LULAB_380_500,20200321_175256,tsiara32,OIO300,ICT0104063,ICT0121063,kim96,gh/349_SIPP21e_v0,9,0,(9|0),1.94,-12.839,121.44,122.1168028,process MZMScript version 2.9 - VpiL-analysis with small signal (SS)  Large signal (LS) with error flag,2.9,0,No error,500,1310,1305.9977,0.262135682,5.24271364,0.375293641,7.505872827,0.660352789,13.20705578,0.375049095,7.500981907,-4.590314488,-10.90381103,0.891771628,0.783543255,9.133531605,0.681542263,0.998530164,0
AL810962,D05,SIPP21e,OTESTv0_1,IIIV_LMZC_IIIV230_JT100,MZMCTE_LULAB_450_500,20200622_162443,tsiara32,OIO300,ICT0104063,ICT0121063,kim96,gh/349_SIPP21e_v0,3,2,(3|2),2.37,38.805,34.55,51.95700651,process MZMScript version 2.9 - VpiL-analysis with small signal (SS)  Large signal (LS) with error flag,2.9,0,No error,500,1550,1539.4667,0.279648904,5.592978078,0.408318686,8.166373718,0.756302405,15.12604809,0.413827687,8.27655375,-3.751587411,-35.54699041,0.527541661,0.055083322,13.36745349,0.200960103,0.999213312,0
AL810962,D05,SIPP21e,OTESTv0_1,IIIV_LMZC_IIIV230_JT100,MZMCTE_LULAB_450_500,20200622_164240,tsiara32,OIO300,ICT0104063,ICT0121063,kim96,gh/349_SIPP21e_v0,6,3,(6|3),2.37,64.675,76.01,99.80168197,process MZMScript version 2.9 - VpiL-analysis with small signal (SS)  Large signal (LS) with error flag,2.9,0,No error,500,1550,1549.684,0.282820901,5.656418011,0.421998687,8.439973743,0.830879013,16.61758026,0.429361099,8.587221975,-5.332508115,-34.67578308,0.536153043,0.072306087,13.51244055,0.153914147,0.998230392,0
AL810962,D05,SIPP21e,OTESTv0_1,IIIV_LMZC_IIIV230_JT100,MZMCTE_LULAB_450_500,20200622_165233,tsiara32,OIO300,ICT0104063,ICT0121063,kim96,gh/349_SIPP21e_v0,9,4,(9|4),2.37,90.545,117.47,148.3158721,process MZMScript version 2.9 - VpiL-analysis with small signal (SS)  Large signal (LS) with error flag,2.9,0,No error,500,1550,1531.494,0.281412579,5.628251571,0.412629061,8.252581227,0.773116022,15.46232045,0.418483996,8.369679914,-4.353193237,-34.00683629,0.534309314,0.068618627,13.87577161,0.292465282,0.998941344,0
AL810962,D05,SIPP21e,OTESTv0_1,IIIV_LMZC_IIIV230_JT100,MZMCTE_LULAB_450_500,20200623_094410,tsiara32,OIO300,ICT0104063,ICT0121063,kim96,gh/349_SIPP21e_v0,7,3,(7|3),2.37,64.675,89.83,110.6900381,process MZMScript version 2.9 - VpiL-analysis with small signal (SS)  Large signal (LS) with error flag,2.9,0,No error,500,1550,1548.6662,0.321279196,6.425583923,0.416164712,8.323294239,0.590586557,11.81173113,0.424141856,8.482837115,-4.099040133,-30.94700343,0.547691925,0.09538385,13.63888735,0.136119543,0.998211496,0
AL810962,D05,SIPP21e,OTESTv0_1,IIIV_LMZC_IIIV230_JT100,MZMCTE_LULAB_450_500,20200623_100626,tsiara32,OIO300,ICT0104063,ICT0121063,kim96,gh/349_SIPP21e_v0,1,0,(1|0),2.37,-12.935,6.91,14.66500341,process MZMScript version 2.9 - VpiL-analysis with small signal (SS)  Large signal (LS) with error flag,2.9,0,No error,500,1550,1547.0335,0.317009172,6.340183444,0.41743984,8.3487968,0.611012891,12.22025782,0.425881905,8.517638109,-3.590443994,-32.05726228,0.539443012,0.078886025,13.75620686,0.195220895,0.998342613,0
AL810962,D05,SIPP21e,OTESTv0_1,IIIV_LMZC_IIIV230_JT100,MZMCTE_LULAB_450_500,20200623_102548,tsiara32,OIO300,ICT0104063,ICT0121063,kim96,gh/349_SIPP21e_v0,1,7,(1|7),2.37,168.155,6.91,168.2969166,process MZMScript version 2.9 - VpiL-analysis with small signal (SS)  Large signal (LS) with error flag,2.9,0,No error,500,1550,1545.4757,0.318690025,6.373800496,0.422312874,8.446257485,0.625790059,12.51580118,0.432482367,8.649647342,-3.443148929,-27.34804417,0.565188316,0.130376632,13.77445782,0.242197635,0.9980019,0
AL810962,D11,SIPP21e,OTESTv0_1,IIIV_LMZC_IIIV230_JT100,MZMCTE_LULAB_450_500,20200623_112042,tsiara32,OIO300,ICT0104063,ICT0121063,kim96,gh/349_SIPP21e_v0,3,2,(3|2),2.37,38.805,34.55,51.95700651,process MZMScript version 2.9 - VpiL-analysis with small signal (SS)  Large signal (LS) with error flag,2.9,0,No error,500,1550,1539.5264,0.300153418,6.003068359,0.475364402,9.507288047,1.141983921,22.83967842,0.484474494,9.689489883,-5.717142179,-36.7719033,0.530268119,0.060536237,13.63039515,0.263930202,0.998184825,0
AL810962,D11,SIPP21e,OTESTv0_1,IIIV_LMZC_IIIV230_JT100,MZMCTE_LULAB_450_500,20200623_113732,tsiara32,OIO300,ICT0104063,ICT0121063,kim96,gh/349_SIPP21e_v0,1,34,(1|34),2.37,866.645,6.91,866.6725472,process MZMScript version 2.9 - VpiL-analysis with small signal (SS)  Large signal (LS) with error flag,2.9,0,No error,500,1550,1549.5744,0.313564739,6.271294771,0.486450074,9.729001483,1.084263845,21.68527689,0.494912014,9.898240277,-5.417571668,-36.28963447,0.529815755,0.059631511,13.95017416,0.138610884,0.998093871,0
AL810962,D11,SIPP21e,OTESTv0_1,IIIV_LMZC_IIIV230_JT100,MZMCTE_LULAB_450_500,20200623_114743,tsiara32,OIO300,ICT0104063,ICT0121063,kim96,gh/349_SIPP21e_v0,1,25,(1|25),2.37,633.815,6.91,633.8526661,process MZMScript version 2.9 - VpiL-analysis with small signal (SS)  Large signal (LS) with error flag,2.9,0,No error,500,1550,1551.2929,0.310429296,6.208585918,0.485748705,9.714974095,1.11605917,22.3211834,0.494854042,9.897080846,-6.105042393,-36.74760609,0.532260083,0.064520167,13.99351646,0.195614907,0.997972246,0
AL810962,D11,SIPP21e,OTESTv0_1,IIIV_LMZC_IIIV230_JT100,MZMCTE_LULAB_450_500,20200623_115838,tsiara32,OIO300,ICT0104063,ICT0121063,kim96,gh/349_SIPP21e_v0,7,3,(7|3),2.37,64.675,89.83,110.6900381,process MZMScript version 2.9 - VpiL-analysis with small signal (SS)  Large signal (LS) with error flag,2.9,0,No error,500,1550,1547.6774,0.333373704,6.667474088,0.555363067,11.10726135,1.662203507,33.24407014,0.570318763,11.40637526,-5.875228245,-32.70507243,0.549610498,0.099220995,13.86002658,0.197472981,0.997087411,0
AL810962,D11,SIPP21e,OTESTv0_1,IIIV_LMZC_IIIV230_JT100,MZMCTE_LULAB_450_500,20200623_121029,tsiara32,OIO300,ICT0104063,ICT0121063,kim96,gh/349_SIPP21e_v0,1,53,(1|53),2.37,1358.175,6.91,1358.192578,process MZMScript version 2.9 - VpiL-analysis with small signal (SS)  Large signal (LS) with error flag,2.9,0,No error,500,1550,1546.9312,0.344592285,6.891845699,0.565293528,11.30587056,1.572315365,31.44630731,0.573324009,11.46648018,-4.807241645,-34.60444049,0.534630949,0.069261898,13.93676586,0.189273533,0.997346687,0
AL810962,D11,SIPP21e,OTESTv0_1,IIIV_LMZC_IIIV230_JT100,MZMCTE_LULAB_450_500,20200623_122017,tsiara32,OIO300,ICT0104063,ICT0121063,kim96,gh/349_SIPP21e_v0,10,6,(10|6),2.37,142.285,131.29,193.6029063,process MZMScript version 2.9 - VpiL-analysis with small signal (SS)  Large signal (LS) with error flag,2.9,0,No error,500,1550,1531.0668,0.330937869,6.618757371,0.547992632,10.95985265,1.592435631,31.84871261,0.563068801,11.26137603,-5.110101183,-30.52075867,0.558473291,0.116946581,13.87053704,0.111281826,0.997297551,0
AL810962,D05,SIPP21e,OTESTv0_1,DCM_LMZC,MZMCTE_LULAB_450_500,20200713_103755,tsiara32,OIO300,ICT0122411,ICT0121063,kim96,gh/349_SIPP21e_v0,1,7,(1|7),2.37,168.155,6.91,168.2969166,process MZMScript version 2.9 - VpiL-analysis with small signal (SS)  Large signal (LS) with error flag,2.9,0,No error,500,1550,1540.9698,0.746728043,14.93456086,0.893580426,17.87160852,1.112333118,22.24666236,0.896984322,17.93968644,-2.886031637,-41.62625479,0.511698253,0.023396507,13.85846108,0.22095773,0.999365888,0
AL810962,D05,SIPP21e,OTESTv0_1,DCM_LMZC,MZMCTE_LULAB_450_500,20200713_105033,tsiara32,OIO300,ICT0122411,ICT0121063,kim96,gh/349_SIPP21e_v0,8,1,(8|1),2.37,12.935,103.65,104.4539933,process MZMScript version 2.9 - VpiL-analysis with small signal (SS)  Large signal (LS) with error flag,2.9,0,No error,500,1550,1540.9092,0.742535015,14.8507003,0.909734787,18.19469574,1.174115339,23.48230678,0.925553844,18.51107689,-2.57506874,-42.22871314,0.510457937,0.020915874,13.73452799,0.320579235,0.999366517,0
AL810962,D05,SIPP21e,OTESTv0_1,DCM_LMZC,MZMCTE_LULAB_450_500,20200713_110240,tsiara32,OIO300,ICT0122411,ICT0121063,kim96,gh/349_SIPP21e_v0,4,2,(4|2),2.37,38.805,48.37,62.01197405,process MZMScript version 2.9 - VpiL-analysis with small signal (SS)  Large signal (LS) with error flag,2.9,0,No error,500,1550,1546.8908,0.747847319,14.95694637,0.910292439,18.20584878,1.162892386,23.25784773,0.918977558,18.37955116,-3.013611472,-39.07466832,0.515819195,0.031638391,13.88323777,0.278414976,0.999363362,0
AL810962,D05,SIPP21e,OTESTv0_1,DCM_LMZC,MZMCTE_LULAB_450_500,20200713_113008,tsiara32,OIO300,ICT0122411,ICT0121063,kim96,gh/349_SIPP21e_v0,3,2,(3|2),2.37,38.805,34.55,51.95700651,process MZMScript version 2.9 - VpiL-analysis with small signal (SS)  Large signal (LS) with error flag,2.9,0,No error,500,1550,1545.725,0.768313833,15.36627666,0.920915783,18.41831566,1.14916141,22.98322819,0.931197697,18.62395394,-2.439379486,-40.89978454,0.51205266,0.02410532,13.8335492,0.220801935,0.999270913,0
AL810962,D05,SIPP21e,OTESTv0_1,DCM_LMZC,MZMCTE_LULAB_450_500,20200713_114604,tsiara32,OIO300,ICT0122411,ICT0121063,kim96,gh/349_SIPP21e_v0,1,0,(1|0),2.37,-12.935,6.91,14.66500341,process MZMScript version 2.9 - VpiL-analysis with small signal (SS)  Large signal (LS) with error flag,2.9,0,No error,500,1550,1541.3817,0.751038532,15.02077064,0.900619521,18.01239042,1.124601347,22.49202694,0.910335647,18.20671295,-2.367329612,-40.74368831,0.512333182,0.024666365,13.86257934,0.303568415,0.999453187,0
AL810962,D11,SIPP21e,OTESTv0_1,DCM_LMZC,MZMCTE_LULAB_450_500,20200713_120153,tsiara32,OIO300,ICT0122411,ICT0121063,kim96,gh/349_SIPP21e_v0,1,25,(1|25),2.37,633.815,6.91,633.8526661,process MZMScript version 2.9 - VpiL-analysis with small signal (SS)  Large signal (LS) with error flag,2.9,0,No error,500,1550,1546.8346,0.727290859,14.54581718,0.883440893,17.66881786,1.124973839,22.49947677,0.891012766,17.82025531,-2.697706198,-40.83377085,0.512449372,0.024898745,13.86745582,0.270472759,0.99914687,0
AL810962,D11,SIPP21e,OTESTv0_1,DCM_LMZC,MZMCTE_LULAB_450_500,20200713_134954,tsiara32,OIO300,ICT0122411,ICT0121063,kim96,gh/349_SIPP21e_v0,1,53,(1|53),2.37,1358.175,6.91,1358.192578,process MZMScript version 2.9 - VpiL-analysis with small signal (SS)  Large signal (LS) with error flag,2.9,0,No error,500,1550,1546.3337,0.746990242,14.93980483,0.890285665,17.8057133,1.101607442,22.03214883,0.895662504,17.91325009,-2.736272968,-40.42331637,0.513075262,0.026150525,13.84578935,0.275154011,0.999736311,0
AL810962,D11,SIPP21e,OTESTv0_1,DCM_LMZC,MZMCTE_LULAB_450_500,20200713_140031,tsiara32,OIO300,ICT0122411,ICT0121063,kim96,gh/349_SIPP21e_v0,1,1,(1|1),2.37,12.935,6.91,14.66500341,process MZMScript version 2.9 - VpiL-analysis with small signal (SS)  Large signal (LS) with error flag,2.9,0,No error,500,1550,1530.2623,0.754911579,15.09823158,0.908962005,18.1792401,1.14200417,22.8400834,0.925868452,18.51736903,-2.541880595,-38.41704885,0.51660291,0.03320582,13.74861519,0.257608556,0.998850088,0
AL810962,D11,SIPP21e,OTESTv0_1,DCM_LMZC,MZMCTE_LULAB_450_500,20200713_140937,tsiara32,OIO300,ICT0122411,ICT0121063,kim96,gh/349_SIPP21e_v0,1,34,(1|34),2.37,866.645,6.91,866.6725472,process MZMScript version 2.9 - VpiL-analysis with small signal (SS)  Large signal (LS) with error flag,2.9,0,No error,500,1550,1546.6212,0.743457428,14.86914855,0.87565918,17.51318359,1.065045851,21.30091702,0.885579093,17.71158187,-2.751572095,-41.85796861,0.511168765,0.022337531,13.86395249,0.326101688,0.999431311,0
AL810962,D11,SIPP21e,OTESTv0_1,DCM_LMZC,MZMCTE_LULAB_450_500,20200713_142439,tsiara32,OIO300,ICT0122411,ICT0121063,kim96,gh/349_SIPP21e_v0,4,9,(4|9),2.37,219.895,48.37,225.1520995,process MZMScript version 2.9 - VpiL-analysis with small signal (SS)  Large signal (LS) with error flag,2.9,0,No error,500,1550,1549.6055,0.759241683,15.18483365,0.926833695,18.5366739,1.189370686,23.78741371,0.931651421,18.63302842,-2.597326506,-38.79467615,0.51654701,0.033094021,13.91524271,0.25009265,0.998740557,0
